Repository: Reents3D/fdm-material-advisor

# FDM-Materialberater

**[→ Werkzeug öffnen](https://materialberater.reents3d.de/)** · kostenlos, ohne Anmeldung
· ein Werkzeug der [Reents Technologies GmbH](https://reents3d.de/) (Reents3D), XXL-3D-Druck und Exponatebau in Holm bei Hamburg

Welches FDM-Material passt zum Anwendungsfall — und **warum**. Ein quelloffener
Materialberater mit einer offenen Datenbank, in der jeder Kennwert seine Quelle, seine
Prüfnorm und seine Konfidenz mitführt.

**43 Werkstofftypen · 254 Produkte von 17 Marken · 3.182 belegte Einzelaussagen ·
20 Anwendungsfälle · 21 Medien · 29 Glossareinträge**
*[English summary below](#english)*

---

## Warum noch ein Materialvergleich

Die meisten Vergleichstabellen für 3D-Druck-Material haben dieselben drei Probleme.
Dieses Werkzeug ist um genau diese drei Probleme herum gebaut.

### 1. Sie zeigen Rohstoffwerte, nicht Bauteilwerte

In den meisten Tabellen steht PLA mit einer Zahl. Hier steht es mit **45,8 MPa und der
Spanne 23 bis 63** — dem Median aus 61 Herstellerdatenblättern, deren Prüfkörper überwiegend
**gedruckt** sind statt spritzgegossen. Die Spanne ist dabei nicht der Fehlerbalken, sondern
die Auskunft: „PLA" ist keine Rezeptur, sondern eine Familie, und welche Sie kaufen,
entscheidet mehr als die Wahl des Polymers.

### 2. Sie verschweigen die Anisotropie

Ein FDM-Bauteil ist senkrecht zur Schicht schwächer als in der Ebene. Wie viel schwächer,
steht praktisch nirgends. Hier steht es überall dort, wo ein Hersteller den Z-Wert
überhaupt angibt — bei 21 von 43 Werkstofftypen:

| Material | **bleibt in Z** | beobachtete Spanne |
|---|---:|---:|
| PC | **90 %** | 84–97 % |
| ABS | **85 %** | 72–100 % |
| ASA | **84 %** | 68–103 % |
| PLA | **72 %** | 32–89 % (20 Blätter) |
| PETG | **69 %** | 56–82 % |
| TPU 95A | **66 %** | 50–82 % (4 Blätter) |
| PETG-CF | **64 %** | 56–75 % |
| PA6-CF | **47 %** | 39–57 % |
| PAHT-CF | **45 %** | 18–73 % (2 Blätter) |
| **PA6-GF** | **36 %** | einzelnes Blatt |
| **PPA-CF** | **34 %** | einzelnes Blatt |
| PPS-CF | **28 %** | einzelnes Blatt |

Die faserverstärkten Hochleistungswerkstoffe verlieren senkrecht zur Schicht **die Hälfte
bis fast drei Viertel** ihrer Festigkeit. Bei der Schlagzähigkeit ist der Einbruch noch
drastischer. Wer PPS-CF wegen seiner Zugfestigkeit wählt und das Bauteil falsch orientiert,
bekommt gut ein Viertel davon — weniger als ein ABS.

**Warum hier kein „X-Y geteilt durch Z" steht.** Der Faktor wird immer aus BEIDEN Werten
EINES Datenblattes gerechnet, nie aus dem X-Y-Wert des einen und dem Z-Wert des anderen —

### Sie sind Materialhersteller und fehlen hier?

Schicken Sie Ihre gesammelten Datenblätter an **[info@reents3d.de](mailto:info@reents3d.de)**
— wir pflegen sie ein. Kostenlos und ohne Gegenleistung: Es gibt keine bezahlte
Platzierung und keine Affiliate-Links, die Reihenfolge entsteht allein aus den
Anforderungen des Nutzers und den Werten auf Ihren Blättern (siehe
[Herstellerunabhängig](#herstellerunabhängig)).

Am meisten hilft, was die wenigsten veröffentlichen:

- **Kennwerte an gedruckten Prüfkörpern** statt Rohstoffdaten aus dem Spritzguss
- **Bauorientierung, Infill und Druckparameter** zu jedem Wert
- **Z-Werte** — nur eine Handvoll Hersteller im Bestand gibt sie überhaupt an, und
  genau daran hängt die Aussage, um die es in diesem Werkzeug geht
- **Prüfnorm und Prüfbedingung** an jeder Zeile

Widersprüche und Auffälligkeiten in einem Blatt werden dokumentiert, nicht geglättet —
das gilt für alle Marken gleichermaßen. Wer das nicht möchte, schickt besser nichts.

Node 24 (oder mindestens 23.6) — der CSV-Export lädt die TypeScript-Bausteine
ohne Buildschritt, damit veröffentlichte und heruntergeladene Tabelle aus
derselben Quelle stammen.

```bash
git clone https://github.com/Reents3D/fdm-material-advisor.git
cd fdm-material-advisor && npm install
npm run dev        # Entwicklungsserver
npm run validate   # Schema + Plausibilität + Provenienz
npm run ci         # alles, wie in der Pipeline
```

**Die CI blockt einen Wert mit `confidence: high` oder `medium` ohne echte Quelle.**
Das ist Absicht. 18 Plausibilitätsregeln (R0–R17) prüfen außerdem, dass Z nie über X-Y
liegt, die HDT unterhalb Tg plus Toleranz bleibt, das Bett unter der Düse, jede
Quellenkennung auflösbar ist, jede Bewertungsskala registriert und jeder i18n-Text in
beiden Sprachen vorliegt. Die jüngste (R16) fragt etwas Physikalisches: Ist die
carbonverstärkte Variante eines Werkstoffs im Datenblatt überhaupt steifer als die
ungefüllte? Bei Extrudr DuraPro ABS CF lautet die Antwort nein — Zug- und Biegemodul
stehen zifferngleich beim ungefüllten ABS. Dazu 165 Tests, darunter fachliche Szenarien: Wenn die Engine
einem Anwendungsfall die falsche Antwort gibt, geht der Lauf rot — auch dann, wenn die
Arithmetik stimmt.

Wenn eine Regel einen **richtigen** Wert bemängelt, wird die Regel verengt, nie der Wert
geglättet. Das ist die Hausordnung, nicht nur eine Redensart.

Siehe [CONTRIBUTING.md](CONTRIBUTING.md).

---

File: data/materials/abs-gf.json
{
  "$schema": "../../schema/material.schema.json",
  "schemaVersion": "1.0.0",
  "id": "abs-gf",
  "identity": {
    "name": "ABS-GF",
    "family": "ABS",
    "polymerClass": "amorphous",
    "variant": [
      "GF"
    ],
    "filler": {
      "type": "glass-fibre"
    },
    "aliases": [
      "Glasfaser-ABS",
      "ABS GF",
      "glass filled ABS"
    ],
    "abstract": {
      "de": "Glasgefülltes ABS mit 3.500 MPa E-Modul — gegenüber rund 2.200 MPa beim ungefüllten ABS ein Zugewinn von etwa 60 % Steifigkeit, bei praktisch gleicher Verarbeitung (270 bis 295 °C Düse, 90 °C Bett). Bezahlt wird das mit Dehnung: 3,5 % Bruchdehnung gegen 10,5 % beim Grundpolymer. Glasfaser ist zudem abrasiv — eine gehärtete Düse ist Pflicht, auch wenn das Blatt es nicht erwähnt.",
      "en": "Glass-filled ABS at 3,500 MPa tensile modulus — against roughly 2,200 MPa for unfilled ABS, a gain of about 60 % in stiffness at practically identical processing (270 to 295 °C nozzle, 90 °C bed). It is paid for in ductility: 3.5 % elongation at break against 10.5 % for the base polymer. Glass fibre is abrasive too — a hardened nozzle is mandatory even though the sheet does not mention it."
    },
    "positioning": {
      "de": "ABS, das sich nicht durchbiegt — zum Preis der Dehnung und einer gehärteten Düse.",
      "en": "ABS that does not flex — at the cost of ductility and a hardened nozzle."
    }
  },
  "mechanics": {
    "density": {
      "value": 1.12,
      "unit": "g/cm³",
      "testStandard": "ISO 1183",
      "source": "src_tds",
      "confidence": "low"
    },
    "tensileStrengthXy": {
      "value": 50,
      "unit": "MPa",
      "testStandard": "ISO 527",
      "orientation": "n/a",
      "conditions": "bei Bruch",
      "source": "src_tds",
      "confidence": "low",
      "note": {
        "de": "Das Blatt nennt keine Bauorientierung. Der Wert steht deshalb ohne Richtungsangabe — als X-Y zu führen wäre eine Annahme, die die Quelle nicht deckt.",
        "en": "The sheet states no build orientation. The value therefore carries no direction — labelling it X-Y would be an assumption the source does not support."
      }
    },
    "tensileModulusXy": {
      "value": 3500,
      "unit": "MPa",
      "testStandard": "ISO 527",
      "orientation": "n/a",
      "source": "src_tds",
      "confidence": "low"
    },
    "elongationAtBreakXy": {
      "value": 3.5,
      "unit": "%",
      "testStandard": "ISO 527",
      "orientation": "n/a",
      "source": "src_tds",
      "confidence": "low"
    },
    "flexuralStrengthXy": {
      "value": 70,
      "unit": "MPa",
      "testStandard": "ISO 178",
      "orientation": "n/a",
      "source": "src_tds",
      "confidence": "low"
    },
    "charpyUnnotchedXy": {
      "value": 30,
      "unit": "kJ/m²",
      "testStandard": "ISO 179",
      "orientation": "n/a",
      "conditions": "ungekerbt, 23 °C",
      "source": "src_tds",
      "confidence": "low"
    },
    "charpyNotchedXy": {
      "value": 10,
      "unit": "kJ/m²",
      "testStandard": "ISO 179",
      "orientation": "n/a",
      "conditions": "gekerbt, 23 °C",
      "source": "src_tds",
      "confidence": "low"
    },
    "toughness": {
      "value": 2,
      "scale": "toughness",
      "source": "estimate_reasoning",
      "confidence": "estimated"
    },
    "notchSensitivity": {
      "value": 3,
      "scale": "notchSensitivity",
      "source": "estimate_reasoning",
      "confidence": "estimated"
    },
    "anisotropyFactorTensile": {
      "value": 0.81,
      "unit": "-",
      "orientation": "Z",
      "source": "estimate_reasoning",
      "confidence": "estimated",
      "derivedFrom": [
        "mechanics.tensileStrengthZ",
        "mechanics.tensileStrengthXy"
      ],
      "conditions": "Beide Zahlen aus dem Datenblatt von Bambu Lab Bambu ABS-GF, nicht aus den Werten des Werkstofftyps",
      "note": {
        "de": "Senkrecht zur Schicht bleiben 81 % der Zugfestigkeit erhalten (29 von 36 MPa). Beide Zahlen stammen aus einem einzigen Datenblatt, dem von Bambu Lab Bambu ABS-GF; für den Werkstofftyp selbst liegt keine Z-Festigkeit vor. Der Faktor beschreibt damit dieses eine Produkt, nicht den Typ als Ganzes, und ein anderer Hersteller kann deutlich abweichen. Er ist deshalb als Schätzung gekennzeichnet.",
        "en": "Perpendicular to the layers 81 % of the tensile strength remains (29 of 36 MPa). Both figures come from a single datasheet, that of Bambu Lab Bambu ABS-GF; no Z strength exists for the material type itself. The factor therefore describes this one product, not the type as a whole, and another manufacturer may differ markedly. It is therefore marked as an estimate."
      }
    },
    "flexuralModulusXy": {
      "value": 2860,
      "unit": "MPa",
      "source": "src_type_datasheets",
      "confidence": "low",
      "note": {
        "de": "Einzelnes Blatt: Bambu Lab. Prüfkörper: alle gedruckt.",
        "en": "Single datasheet: Bambu Lab. Specimens: all printed."
      },
      "orientation": "XY",
      "testStandard": "ISO 178"
    },
    "tensileStrengthZ": {
      "value": 29,
      "unit": "MPa",
      "source": "src_type_datasheets",
      "confidence": "low",
      "note": {
        "de": "Einzelnes Blatt: Bambu Lab. Prüfkörper: alle gedruckt.",
        "en": "Single datasheet: Bambu Lab. Specimens: all printed."
      },
      "orientation": "Z",
      "testStandard": "ISO 527"
    },
    "tensileModulusZ": {
      "value": 2250,
      "unit": "MPa",
      "source": "src_type_datasheets",
      "confidence": "low",
      "note": {
        "de": "Einzelnes Blatt: Bambu Lab. Prüfkörper: alle gedruckt.",
        "en": "Single datasheet: Bambu Lab. Specimens: all printed."
      },
      "orientation": "Z",
      "testStandard": "ISO 527"
    },
    "elongationAtBreakZ": {
      "value": 2.3,
      "unit": "%",
      "source": "src_type_datasheets",
      "confidence": "low",
      "note": {
        "de": "Einzelnes Blatt: Bambu Lab. Prüfkörper: alle gedruckt.",
        "en": "Single datasheet: Bambu Lab. Specimens: all printed."
      },
      "orientation": "Z",
      "testStandard": "ISO 527"
    },
    "flexuralStrengthZ": {
      "value": 46,
      "unit": "MPa",
      "source": "src_type_datasheets",
      "confidence": "low",
      "note": {
        "de": "Einzelnes Blatt: Bambu Lab. Prüfkörper: alle gedruckt.",
        "en": "Single datasheet: Bambu Lab. Specimens: all printed."
      },
      "orientation": "Z",
      "testStandard": "ISO 178"
    },
    "flexuralModulusZ": {
      "value": 1970,
      "unit": "MPa",
      "source": "src_type_datasheets",
      "confidence": "low",
      "note": {
        "de": "Einzelnes Blatt: Bambu Lab. Prüfkörper: alle gedruckt.",
        "en": "Single datasheet: Bambu Lab. Specimens: all printed."
      },
      "orientation": "Z",
      "testStandard": "ISO 178"
    },
    "charpyUnnotchedZ": {
      "value": 5.3,
      "unit": "kJ/m²",
      "source": "src_type_datasheets",
      "confidence": "low",
      "note": {
        "de": "Einzelnes Blatt: Bambu Lab. Prüfkörper: alle gedruckt.",
        "en": "Single datasheet: Bambu Lab. Specimens: all printed."
      },
      "orientation": "Z",
      "testStandard": "ISO 179"
    }
  },
  "thermal": {
    "hdtA": {
      "value": 80,
      "unit": "°C",
      "testStandard": "ISO 75, 1,8 MPa",
      "source": "src_tds",
      "confidence": "low"
    },
    "hdtB": {
      "value": 90,
      "unit": "°C",
      "testStandard": "ISO 75, 0,45 MPa",
      "source": "src_tds",
      "confidence": "low"
    },
    "vicatB50": {
      "value": 95,
      "unit": "°C",
      "testStandard": "ISO 306",
      "source": "src_tds",
      "confidence": "low"
    },
    "recommendedMaxServiceTemperature": {
      "value": 65,
      "unit": "°C",
      "conditions": "dauerhaft unter mechanischer Last, Luft",
      "source": "estimate_reasoning",
      "confidence": "estimated",
      "note": {
        "de": "HDT-A 80 °C abzüglich Sicherheitsabstand — praktisch derselbe Bereich wie unverstärktes ABS. Glasfaser erhöht die Steifigkeit, nicht die Formbeständigkeitsgrenze des Grundpolymers.",
        "en": "HDT-A 80 °C less a safety margin — practically the same range as unreinforced ABS. Glass fibre raises stiffness, not the softening limit of the base polymer."
      }
    },
    "meltingTemperature": {
      "value": 202,
      "unit": "°C",
      "source": "src_type_datasheets",
      "confidence": "low",
      "note": {
        "de": "Einzelnes Blatt: Bambu Lab. Prüfkörper: alle gedruckt.",
        "en": "Single datasheet: Bambu Lab. Specimens: all printed."
      },
      "testStandard": "DSC"
    }
  },
  "processing": {
    "nozzleTemperature": {
      "value": 282,
      "unit": "°C",
      "min": 270,
      "max": 295,
      "source": "src_tds",
      "confidence": "low"
    },
    "bedTemperature": {
      "value": 90,
      "unit": "°C",
      "source": "src_tds",
      "confidence": "low"
    },
    "chamberRequirement": {
      "value": "recommended",
      "source": "estimate_reasoning",
      "confidence": "estimated"
    },
    "hardenedNozzleRequired": {
      "value": true,
      "source": "estimate_reasoning",
      "confidence": "estimated",
      "note": {
        "de": "Das Datenblatt erwähnt es nicht. Glasfaser trägt Messing trotzdem in wenigen Stunden auf — die Anforderung folgt aus dem Füllstoff, nicht aus dem Blatt.",
        "en": "The datasheet does not mention it. Glass fibre still widens a brass nozzle within hours — the requirement follows from the filler, not from the sheet."
      }
    },
    "printability": {
      "value": 2,
      "scale": "printability",
      "source": "estimate_reasoning",
      "confidence": "estimated"
    },
    "warpingTendency": {
      "value": 4,
      "scale": "warpingTendency",
      "source": "estimate_reasoning",
      "confidence": "estimated"
    },
    "hygroscopy": {
      "value": 3,
      "scale": "hygroscopy",
      "source": "estimate_reasoning",
      "confidence": "estimated"
    },
    "abrasiveness": {
      "value": 4,
      "scale": "abrasiveness",
      "source": "estimate_reasoning",
      "confidence": "estimated"
    }
  },
  "durability": {
    "uvResistance": {
      "value": 2,
      "scale": "uvResistance",
      "source": "estimate_reasoning",
      "confidence": "estimated"
    },
    "weatherResistance": {
      "value": 2,
      "scale": "weatherResistance",
      "source": "estimate_reasoning",
      "confidence": "estimated"
    },
    "chemicalResistance": [
      {
        "chemicalId": "chem_water",
        "rating": "resistant",
        "source": "estimate_reasoning",
        "confidence": "estimated",
        "note": {
          "de": "Aus der Polymerklasse abgeleitet, nicht gemessen. Chemische Beständigkeit ist im Kern eine Eigenschaft des Grundpolymers — eine Faserfüllung ändert daran nichts. Für kritische Anwendungen ersetzt das keinen Auslagerungsversuch im Originalmedium.",
          "en": "Derived from the polymer class, not measured. Chemical resistance is fundamentally a property of the base polymer — a fibre filler does not change it. For critical applications this does not replace an immersion test in the actual medium."
        }
      },
      {
        "chemicalId": "chem_salt_water",
        "rating": "resistant",
        "source": "estimate_reasoning",
        "confidence": "estimated",
        "note": {
          "de": "Aus der Polymerklasse abgeleitet, nicht gemessen. Chemische Beständigkeit ist im Kern eine Eigenschaft des Grundpolymers — eine Faserfüllung ändert daran nichts. Für kritische Anwendungen ersetzt das keinen Auslagerungsversuch im Originalmedium.",
          "en": "Derived from the polymer class, not measured. Chemical resistance is fundamentally a property of the base polymer — a fibre filler does not change it. For critical applications this does not replace an immersion test in the actual medium."
        }
      },
      {
        "chemicalId": "chem_steam",
        "rating": "not-resistant",
        "source": "estimate_reasoning",
        "confidence": "estimated",
        "note": {
          "de": "Aus der Polymerklasse abgeleitet, nicht gemessen. Chemische Beständigkeit ist im Kern eine Eigenschaft des Grundpolymers — eine Faserfüllung ändert daran nichts. Für kritische Anwendungen ersetzt das keinen Auslagerungsversuch im Originalmedium.",
          "en": "Derived from the polymer class, not measured. Chemical resistance is fundamentally a property of the base polymer — a fibre filler does not change it. For critical applications this does not replace an immersion test in the actual medium."
        }
      },
      {
        "chemicalId": "chem_mineral_oil",
        "rating": "limited",
        "source": "estimate_reasoning",
        "confidence": "estimated",
        "note": {
          "de": "Aus der Polymerklasse abgeleitet, nicht gemessen. Chemische Beständigkeit ist im Kern eine Eigenschaft des Grundpolymers — eine Faserfüllung ändert daran nichts. Für kritische Anwendungen ersetzt das keinen Auslagerungsversuch im Originalmedium.",
          "en": "Derived from the polymer class, not measured. Chemical resistance is fundamentally a property of the base polymer — a fibre filler does not change it. For critical applications this does not replace an immersion test in the actual medium."
        }
      },
      {
        "chemicalId": "chem_grease",
        "rating": "resistant",
        "source": "estimate_reasoning",
        "confidence": "estimated",
        "note": {
          "de": "Aus der Polymerklasse abgeleitet, nicht gemessen. Chemische Beständigkeit ist im Kern eine Eigenschaft des Grundpolymers — eine Faserfüllung ändert daran nichts. Für kritische Anwendungen ersetzt das keinen Auslagerungsversuch im Originalmedium.",
          "en": "Derived from the polymer class, not measured. Chemical resistance is fundamentally a property of the base polymer — a fibre filler does not change it. For critical applications this does not replace an immersion test in the actual medium."
        }
      },
      {
        "chemicalId": "chem_hydraulic_oil",
        "rating": "limited",
        "source": "estimate_reasoning",
        "confidence": "estimated",
        "note": {
          "de": "Aus der Polymerklasse abgeleitet, nicht gemessen. Chemische Beständigkeit ist im Kern eine Eigenschaft des Grundpolymers — eine Faserfüllung ändert daran nichts. Für kritische Anwendungen ersetzt das keinen Auslagerungsversuch im Originalmedium.",
          "en": "Derived from the polymer class, not measured. Chemical resistance is fundamentally a property of the base polymer — a fibre filler does not change it. For critical applications this does not replace an immersion test in the actual medium."
        }
      },
      {
        "chemicalId": "chem_coolant_mwf",
        "rating": "limited",
        "source": "estimate_reasoning",
        "confidence": "estimated",
        "note": {
          "de": "Aus der Polymerklasse abgeleitet, nicht gemessen. Chemische Beständigkeit ist im Kern eine Eigenschaft des Grundpolymers — eine Faserfüllung ändert daran nichts. Für kritische Anwendungen ersetzt das keinen Auslagerungsversuch im Originalmedium.",
          "en": "Derived from the polymer class, not measured. Chemical resistance is fundamentally a property of the base polymer — a fibre filler does not change it. For critical applications this does not replace an immersion test in the actual medium."
        }
      },
      {
        "chemicalId": "chem_brake_fluid",
        "rating": "not-resistant",
        "source": "estimate_reasoning",
        "confidence": "estimated",
        "note": {
          "de": "Aus der Polymerklasse abgeleitet, nicht gemessen. Chemische Beständigkeit ist im Kern eine Eigenschaft des Grundpolymers — eine Faserfüllung ändert daran nichts. Für kritische Anwendungen ersetzt das keinen Auslagerungsversuch im Originalmedium.",
          "en": "Derived from the polymer class, not measured. Chemical resistance is fundamentally a property of the base polymer — a fibre filler does not change it. For critical applications this does not replace an immersion test in the actual medium."
        }
      },
      {
        "chemicalId": "chem_petrol_diesel",
        "rating": "not-resistant",
        "source": "estimate_reasoning",
        "confidence": "estimated",
        "note": {
          "de": "Aus der Polymerklasse abgeleitet, nicht gemessen. Chemische Beständigkeit ist im Kern eine Eigenschaft des Grundpolymers — eine Faserfüllung ändert daran nichts. Für kritische Anwendungen ersetzt das keinen Auslagerungsversuch im Originalmedium.",
          "en": "Derived from the polymer class, not measured. Chemical resistance is fundamentally a property of the base polymer — a fibre filler does not change it. For critical applications this does not replace an immersion test in the actual medium."
        }
      },
      {
        "chemicalId": "chem_ipa",
        "rating": "limited",
        "source": "estimate_reasoning",
        "confidence": "estimated",
        "note": {
          "de": "Aus der Polymerklasse abgeleitet, nicht gemessen. Chemische Beständigkeit ist im Kern eine Eigenschaft des Grundpolymers — eine Faserfüllung ändert daran nichts. Für kritische Anwendungen ersetzt das keinen Auslagerungsversuch im Originalmedium.",
          "en": "Derived from the polymer class, not measured. Chemical resistance is fundamentally a property of the base polymer — a fibre filler does not change it. For critical applications this does not replace an immersion test in the actual medium."
        }
      },
      {
        "chemicalId": "chem_ethanol",
        "rating": "limited",
        "source": "estimate_reasoning",
        "confidence": "estimated",
        "note": {
          "de": "Aus der Polymerklasse abgeleitet, nicht gemessen. Chemische Beständigkeit ist im Kern eine Eigenschaft des Grundpolymers — eine Faserfüllung ändert daran nichts. Für kritische Anwendungen ersetzt das keinen Auslagerungsversuch im Originalmedium.",
          "en": "Derived from the polymer class, not measured. Chemical resistance is fundamentally a property of the base polymer — a fibre filler does not change it. For critical applications this does not replace an immersion test in the actual medium."
        }
      },
      {
        "chemicalId": "chem_acetone",
        "rating": "not-resistant",
        "source": "estimate_reasoning",
        "confidence": "estimated",
        "note": {
          "de": "Aus der Polymerklasse abgeleitet, nicht gemessen. Chemische Beständigkeit ist im Kern eine Eigenschaft des Grundpolymers — eine Faserfüllung ändert daran nichts. Für kritische Anwendungen ersetzt das keinen Auslagerungsversuch im Originalmedium.",
          "en": "Derived from the polymer class, not measured. Chemical resistance is fundamentally a property of the base polymer — a fibre filler does not change it. For critical applications this does not replace an immersion test in the actual medium."
        }
      },
      {
        "chemicalId": "chem_mek",
        "rating": "not-resistant",
        "source": "estimate_reasoning",
        "confidence": "estimated",
        "note": {
          "de": "Aus der Polymerklasse abgeleitet, nicht gemessen. Chemische Beständigkeit ist im Kern eine Eigenschaft des Grundpolymers — eine Faserfüllung ändert daran nichts. Für kritische Anwendungen ersetzt das keinen Auslagerungsversuch im Originalmedium.",
          "en": "Derived from the polymer class, not measured. Chemical resistance is fundamentally a property of the base polymer — a fibre filler does not change it. For critical applications this does not replace an immersion test in the actual medium."
        }
      },
      {
        "chemicalId": "chem_surface_disinfectant",
        "rating": "limited",
        "source": "estimate_reasoning",
        "confidence": "estimated",
        "note": {
          "de": "Aus der Polymerklasse abgeleitet, nicht gemessen. Chemische Beständigkeit ist im Kern eine Eigenschaft des Grundpolymers — eine Faserfüllung ändert daran nichts. Für kritische Anwendungen ersetzt das keinen Auslagerungsversuch im Originalmedium.",
          "en": "Derived from the polymer class, not measured. Chemical resistance is fundamentally a property of the base polymer — a fibre filler does not change it. For critical applications this does not replace an immersion test in the actual medium."
        }
      },
      {
        "chemicalId": "chem_bleach",
        "rating": "limited",
        "source": "estimate_reasoning",
        "confidence": "estimated",
        "note": {
          "de": "Aus der Polymerklasse abgeleitet, nicht gemessen. Chemische Beständigkeit ist im Kern eine Eigenschaft des Grundpolymers — eine Faserfüllung ändert daran nichts. Für kritische Anwendungen ersetzt das keinen Auslagerungsversuch im Originalmedium.",
          "en": "Derived from the polymer class, not measured. Chemical resistance is fundamentally a property of the base polymer — a fibre filler does not change it. For critical applications this does not replace an immersion test in the actual medium."
        }
      },
      {
        "chemicalId": "chem_hydrogen_peroxide",
        "rating": "limited",
        "source": "estimate_reasoning",
        "confidence": "estimated",
        "note": {
          "de": "Aus der Polymerklasse abgeleitet, nicht gemessen. Chemische Beständigkeit ist im Kern eine Eigenschaft des Grundpolymers — eine Faserfüllung ändert daran nichts. Für kritische Anwendungen ersetzt das keinen Auslagerungsversuch im Originalmedium.",
          "en": "Derived from the polymer class, not measured. Chemical resistance is fundamentally a property of the base polymer — a fibre filler does not change it. For critical applications this does not replace an immersion test in the actual medium."
        }
      },
      {
        "chemicalId": "chem_dilute_acid",
        "rating": "resistant",
        "source": "estimate_reasoning",
        "confidence": "estimated",
        "note": {
          "de": "Aus der Polymerklasse abgeleitet, nicht gemessen. Chemische Beständigkeit ist im Kern eine Eigenschaft des Grundpolymers — eine Faserfüllung ändert daran nichts. Für kritische Anwendungen ersetzt das keinen Auslagerungsversuch im Originalmedium.",
          "en": "Derived from the polymer class, not measured. Chemical resistance is fundamentally a property of the base polymer — a fibre filler does not change it. For critical applications this does not replace an immersion test in the actual medium."
        }
      },
      {
        "chemicalId": "chem_dilute_alkali",
        "rating": "resistant",
        "source": "estimate_reasoning",
        "confidence": "estimated",
        "note": {
          "de": "Aus der Polymerklasse abgeleitet, nicht gemessen. Chemische Beständigkeit ist im Kern eine Eigenschaft des Grundpolymers — eine Faserfüllung ändert daran nichts. Für kritische Anwendungen ersetzt das keinen Auslagerungsversuch im Originalmedium.",
          "en": "Derived from the polymer class, not measured. Chemical resistance is fundamentally a property of the base polymer — a fibre filler does not change it. For critical applications this does not replace an immersion test in the actual medium."
        }
      },
      {
        "chemicalId": "chem_strong_acid",
        "rating": "limited",
        "source": "estimate_reasoning",
        "confidence": "estimated",
        "note": {
          "de": "Aus der Polymerklasse abgeleitet, nicht gemessen. Chemische Beständigkeit ist im Kern eine Eigenschaft des Grundpolymers — eine Faserfüllung ändert daran nichts. Für kritische Anwendungen ersetzt das keinen Auslagerungsversuch im Originalmedium.",
          "en": "Derived from the polymer class, not measured. Chemical resistance is fundamentally a property of the base polymer — a fibre filler does not change it. For critical applications this does not replace an immersion test in the actual medium."
        }
      },
      {
        "chemicalId": "chem_strong_alkali",
        "rating": "resistant",
        "source": "estimate_reasoning",
        "confidence": "estimated",
        "note": {
          "de": "Aus der Polymerklasse abgeleitet, nicht gemessen. Chemische Beständigkeit ist im Kern eine Eigenschaft des Grundpolymers — eine Faserfüllung ändert daran nichts. Für kritische Anwendungen ersetzt das keinen Auslagerungsversuch im Originalmedium.",
          "en": "Derived from the polymer class, not measured. Chemical resistance is fundamentally a property of the base polymer — a fibre filler does not change it. For critical applications this does not replace an immersion test in the actual medium."
        }
      },
      {
        "chemicalId": "chem_ester",
        "rating": "not-resistant",
        "source": "estimate_reasoning",
        "confidence": "estimated",
        "note": {
          "de": "Aus der Polymerklasse abgeleitet, nicht gemessen. Chemische Beständigkeit ist im Kern eine Eigenschaft des Grundpolymers — eine Faserfüllung ändert daran nichts. Für kritische Anwendungen ersetzt das keinen Auslagerungsversuch im Originalmedium.",
          "en": "Derived from the polymer class, not measured. Chemical resistance is fundamentally a property of the base polymer — a fibre filler does not change it. For critical applications this does not replace an immersion test in the actual medium."
        }
      }
    ]
  },
  "compliance": {
    "foodContact": {
      "status": {
        "value": "not-declared",
        "source": "estimate_reasoning",
        "confidence": "estimated"
      },
      "partLevelWarning": {
        "de": "Auch bei einem lebensmittelkonformen Material ist das FDM-Bauteil nicht automatisch lebensmittelkonform: die Schichtstruktur bildet Kapillaren und Keimnischen.",
        "en": "Even with a food-compliant material the FDM part is not automatically food safe: the layer structure forms capillaries and bacterial niches."
      }
    },
    "flameRetardancy": {
      "ul94": {
        "value": "not-classified",
        "source": "estimate_reasoning",
        "confidence": "estimated"
      }
    },
    "printEmissions": {
      "concernLevel": {
        "value": "moderate",
        "source": "estimate_reasoning",
        "confidence": "estimated"
      }
    }
  },
  "sustainability": {
    "bioBasedContent": {
      "value": 0,
      "unit": "%",
      "source": "estimate_reasoning",
      "confidence": "estimated"
    },
    "industriallyCompostable": {
      "value": false,
      "source": "estimate_reasoning",
      "confidence": "estimated"
    },
    "practicalRecyclability": {
      "value": "possible-in-theory",
      "source": "estimate_reasoning",
      "confidence": "estimated"
    }
  },
  "finishing": {
    "surfaceQuality": {
      "value": 2,
      "scale": "surfaceQuality",
      "source": "estimate_reasoning",
      "confidence": "estimated"
    },
    "layerLineVisibility": {
      "value": 3,
      "scale": "layerLineVisibility",
      "source": "estimate_reasoning",
      "confidence": "estimated"
    },
    "sandability": {
      "value": 3,
      "scale": "sandability",
      "source": "estimate_reasoning",
      "confidence": "estimated"
    },
    "fillability": {
      "value": 3,
      "scale": "fillability",
      "source": "estimate_reasoning",
      "confidence": "estimated"
    },
    "paintAdhesion": {
      "value": 4,
      "scale": "paintAdhesion",
      "source": "estimate_reasoning",
      "confidence": "estimated"
    },
    "bondability": {
      "value": 2,
      "scale": "bondability",
      "source": "estimate_reasoning",
      "confidence": "estimated"
    },
    "gloss": {
      "value": "matte",
      "source": "estimate_reasoning",
      "confidence": "estimated"
    },
    "colourAvailability": {
      "value": "narrow",
      "source": "estimate_reasoning",
      "confidence": "estimated"
    }
  },
  "commercial": {
    "priceIndex": {
      "value": 1,
      "scale": "priceIndex",
      "derivedFrom": [
        "commercial.pricePerKg"
      ],
      "source": "estimate_reasoning",
      "confidence": "estimated",
      "note": {
        "de": "Aus dem Kilopreis abgeleitet: Alle Werkstoffe sind nach ihrem €/kg-Wert in fünf gleich große Preisstufen eingeteilt. Maßgeblich ist der Kilopreis; die Stufe dient nur der schnellen Einordnung.",
        "en": "Derived from the price per kilogram: all materials are sorted into five equal price bands by their €/kg value. The per-kilogram price is what counts; the band is only for quick orientation."
      }
    },
    "availability": {
      "value": 2,
      "scale": "availability",
      "source": "estimate_reasoning",
      "confidence": "estimated"
    },
    "smallSeriesSuitability": {
      "value": 3,
      "scale": "smallSeriesSuitability",
      "source": "estimate_reasoning",
      "confidence": "estimated"
    },
    "xxl": {
      "maxSensibleEdgeMm": {
        "value": 700,
        "unit": "mm",
        "source": "estimate_reasoning",
        "confidence": "estimated",
        "derivedFrom": [
          "processing.warpingTendency",
          "processing.chamberRequirement"
        ],
        "note": {
          "de": "Geschätzt aus Verzugsneigung und Kammerbedarf, nicht gemessen. Aus der eigenen Fertigung belegt ist bisher: bis 800 × 800 mm ohne Probleme. Das ist ein unterer Rand und keine Grenze; größere Teile wurden bisher schlicht nicht gefertigt.",
          "en": "Estimated from warping tendency and chamber requirement, not measured. Established from own production so far: up to 800 × 800 mm without problems. That is a lower bound, not a limit; larger parts simply have not been made yet."
        }
      },
      "maxSpoolWeightKg": {
        "value": 1,
        "unit": "kg",
        "source": "src_ofd",
        "confidence": "low",
        "conditions": "5 Produkte, 20 Spulen",
        "note": {
          "de": "Marktbeobachtung über 5 Produkte und 20 Spulenangebote (Open Filament Database 2026.07.31). Größte am Markt geführte Spule. Reicht sie für das Bauteil nicht, fällt mitten im Druck ein Spulenwechsel an. Keine Lieferzusage — zusammen mit largeSpoolShare lesen.",
          "en": "Market observation across 5 products and 20 spool offers (Open Filament Database 2026.07.31). Largest spool offered on the market. If it does not cover the part, a spool change falls in mid-print. Not a supply commitment — read together with largeSpoolShare."
        }
      },
      "largeSpoolShare": {
        "value": 0,
        "unit": "%",
        "source": "src_ofd",
        "confidence": "low",
        "conditions": "Anteil der Spulen ab 2 kg; 20 Spulen betrachtet",
        "note": {
          "de": "Marktbeobachtung über 5 Produkte und 20 Spulenangebote (Open Filament Database 2026.07.31). Anteil der Angebote ab 2 kg. Niedriger Anteil bei hohem Maximum heißt: Die Großspule existiert, hängt aber an wenigen Anbietern und meist einer Farbe.",
          "en": "Market observation across 5 products and 20 spool offers (Open Filament Database 2026.07.31). Share of offers at 2 kg or above. A low share alongside a high maximum means the large spool exists but hangs on few suppliers and usually one colour."
        }
      }
    },
    "reentsPortfolioStatus": {
      "value": "unknown",
      "source": "estimate_reasoning",
      "confidence": "estimated",
      "note": {
        "de": "Der Portfolio-Status beeinflusst weder Filterung noch Bewertung.",
        "en": "Portfolio status affects neither filtering nor assessment."
      }
    },
    "pricePerKg": {
      "value": 31.99,
      "min": 31.99,
      "max": 31.99,
      "unit": "€/kg",
      "conditions": "Median aus 3 Angeboten EINES Händlers (3djake), auf €/kg normiert, inkl. MwSt., Stand 2026-08-06 — eine Preisliste, kein Marktvergleich",
      "source": [
        "src_price_abs_gf_3djake"
      ],
      "confidence": "low",
      "note": {
        "de": "Erhoben, nicht geschätzt: 3 Listenpreise von 1 Marken (Bambu Lab) über 1 Händler, jeweils auf €/kg normiert — die Spulengröße ist dabei die eigentliche Falle, Spezialfilamente kommen auf 0,5- und 0,75-kg-Spulen. Geführt ist der Median, die Spanne ist das günstigste bis teuerste gefundene Angebot. Kein Einkaufspreis und kein Angebot; Preise ändern sich täglich.",
        "en": "Surveyed, not estimated: 3 list prices from 1 brands (Bambu Lab) across 1 retailer(s), each normalised to €/kg — spool size is the real trap here, specialty filaments ship on 0.5 and 0.75 kg spools. The carried value is the median, the range is the cheapest to the most expensive offer found. Not a purchase price and not an offer; prices change daily."
      }
    },
    "spoolSizes": [
      "0.5 kg",
      "1 kg"
    ]
  },
  "governance": {
    "lastReviewed": "2026-08-02",
    "reviewedBy": "Claude Code (Erstanlage aus Herstellerdatenblatt)",
    "openQuestions": [
      {
        "id": "oq_abs_gf_single_source",
        "question": {
          "de": "Zweite unabhängige Quelle für diesen Werkstofftyp finden. Alle Kennwerte stammen aus einem einzigen Fiberlogy-Blatt; eine einzelne Quelle zeigt keine Streuung.",
          "en": "Find a second independent source for this material type. All values come from a single Fiberlogy sheet; one source shows no scatter."
        },
        "blocking": false,
        "affectsFields": [
          "mechanics",
          "thermal",
          "processing"
        ]
      },
      {
        "id": "oq_price_survey",
        "question": {
          "de": "Preisbasis noch schmal: bisher 3 Angebote von 1 Anbieter und 1 Marke (Stand 2026-08-06). Angestrebt sind mindestens fünf Angebote von zwei Anbietern und zwei Marken, denn mehrere Preise aus demselben Shop sind nur eine Preisliste. Bis dahin ist der Preis nur ein Anhaltspunkt.",
          "en": "Price basis still thin: so far 3 offers from 1 retailer and 1 brand (as of 2026-08-06). The target is at least five offers from two retailers and two brands, since several prices from one shop are merely a price list. Until then the price is only a rough guide."
        },
        "blocking": false,
        "affectsFields": [
          "commercial.priceIndex"
        ]
      }
    ],
    "sources": [
      {
        "id": "src_tds",
        "type": "manufacturer-tds",
        "publisher": "Fiberlab S.A. (Fiberlogy)",
        "title": "Fiberlogy ABS GF — Technical Data Sheet",
        "url": "https://fiberlogy.com/upload/techfiles/FIBERLOGY_ABSGF_TDS.pdf",
        "retrievedAt": "2026-08-02",
        "confidenceCeiling": "low",
        "note": {
          "de": "Einziges Datenblatt für diesen Werkstofftyp. Keine Bauorientierung angegeben.",
          "en": "Only datasheet for this material type. No build orientation stated."
        }
      },
      {
        "id": "src_type_datasheets",
        "type": "manufacturer-tds",
        "publisher": "mehrere Hersteller",
        "title": "Median der Produktdatenblätter dieses Werkstofftyps",
        "confidenceCeiling": "medium",
        "note": {
          "de": "Zusammenfassung mehrerer Herstellerdatenblätter zu diesem Werkstofftyp. Geführt wird der Median; Spritzgusswerte werden nicht mit Werten an gedruckten Prüfkörpern vermischt und Elastomerprüfungen (ISO 37) nicht mit Zugversuchen (ISO 527). Ein Median über mehrere Marken beschreibt den Werkstofftyp, nicht ein einzelnes Produkt.",
          "en": "Summary of several manufacturer datasheets for this material type. The median is recorded; moulded values are not mixed with values from printed specimens, and elastomer tests (ISO 37) not with tensile tests (ISO 527). A median across several brands describes the material type, not an individual product."
        }
      },
      {
        "id": "src_price_abs_gf_3djake",
        "type": "retailer-listing",
        "publisher": "3DJAKE",
        "title": "3DJAKE — Listenpreise ABS-GF",
        "url": "https://www.3djake.de/bambu-lab/abs-gf-black",
        "retrievedAt": "2026-08-06",
        "confidenceCeiling": "medium",
        "note": {
          "de": "3 Angebote von 1 Marke (Bambu Lab). Günstigstes Bambu Lab Bambu Lab ABS-GF Black, Spule, 1 kg für 31,99 € (31,99 €/kg); teuerstes Bambu Lab Bambu Lab ABS-GF Gray, Spule, 1 kg für 31,99 € (31,99 €/kg).",
          "en": "3 offers from 1 brand (Bambu Lab). Cheapest Bambu Lab Bambu Lab ABS-GF Black, Spule, 1 kg at 31.99 € (31.99 €/kg); dearest Bambu Lab Bambu Lab ABS-GF Gray, Spule, 1 kg at 31.99 € (31.99 €/kg)."
        }
      },
      {
        "id": "src_ofd",
        "type": "community",
        "publisher": "Open Filament Collective",
        "title": "Open Filament Database — Marktbestand an Filamenten, Spulengrößen und Druckparametern",
        "documentVersion": "2026.07.31",
        "url": "https://api.openfilamentdatabase.org/api/v1/",
        "retrievedAt": "2026-08-04",
        "confidenceCeiling": "low",
        "note": {
          "de": "Gemeinschaftlich gepflegte Marktdatenbank (155 Marken, 2020 Filamente). Sie enthält keine Kennwerte und keine Prüfnormen, sondern beschreibt das Angebot am Markt. Ihre Angaben dienen deshalb nur der Einordnung.",
          "en": "Community-maintained market database (155 brands, 2020 filaments). It contains no material values and no test standards; it describes what is on the market. Its figures therefore serve orientation only."
        }
      },
      {
        "id": "estimate_reasoning",
        "type": "estimate",
        "publisher": "Reents Technologies GmbH",
        "title": "Eigene Einschätzung aus Polymerklasse und Werkstattpraxis",
        "retrievedAt": "2026-08-02",
        "confidenceCeiling": "estimated",
        "note": {
          "de": "Skalenwerte und konservative Dauergebrauchstemperaturen. Ausdrücklich als Schätzung gekennzeichnet.",
          "en": "Scale values and conservative continuous service temperatures. Explicitly flagged as estimates."
        }
      }
    ]
  }
}

File: data/materials/abs-pc.json
{
  "$schema": "../../schema/material.schema.json",
  "schemaVersion": "1.0.0",
  "id": "abs-pc",
  "identity": {
    "name": "ABS-PC",
    "family": "PC",
    "polymerClass": "amorphous",
    "variant": [
      "blend"
    ],
    "aliases": [
      "ABS/PC",
      "PC/ABS",
      "Polycarbonat-ABS-Blend",
      "Bayblend"
    ],
    "abstract": {
      "de": "ABS-PC verbindet die Verarbeitbarkeit von ABS mit der Wärmeformbeständigkeit von Polycarbonat: 122 °C unter 1,8 MPa Last — mehr als jedes ABS und mehr als die meisten PC-Typen dieser Datenbank. Für Gehäuse und Halterungen mit Wärmebelastung, die sich nicht wie reines PC drucken lassen sollen. Grenzen: nur 4,4 % Bruchdehnung, braucht Kammer und Trocknung.",
      "en": "ABS-PC combines the processability of ABS with the heat resistance of polycarbonate: 122 °C under 1.8 MPa load — more than any ABS and more than most PC grades in this database. For housings and brackets under heat that should not print like pure PC. Limits: only 4.4 % elongation, needs a chamber and drying."
    },
    "positioning": {
      "de": "Die Wärmeformbeständigkeit von PC, ohne dessen Zickigkeit beim Drucken.",
      "en": "The heat resistance of PC without its temperament on the printer."
    }
  },
  "mechanics": {
    "density": {
      "value": 1.08,
      "unit": "g/cm³",
      "testStandard": "ISO 1183",
      "source": "src_type_datasheets",
      "confidence": "medium",
      "note": {
        "de": "Median aus 4 Herstellerblättern, Spanne 1.05 g/cm³ (FormFutura) bis 1.17 g/cm³ (FormFutura). Prüfkörper: 1 von 4 gedruckt, Rest ohne Angabe. Prüfnormen gemischt: ISO 1183 (3), ASTM D792 (1). Nicht mitgezählt: 1× Spritzguss, 1× von einem anderen Blatt übernommen.",
        "en": "Median of 4 manufacturer datasheets, range 1.05 g/cm³ (FormFutura) to 1.17 g/cm³ (FormFutura). Specimens: 1 of 4 printed, remainder not stated. Mixed test standards: ISO 1183 (3), ASTM D792 (1). Not counted: 1× moulded, 1× copied from another sheet."
      },
      "min": 1.05,
      "max": 1.17,
      "conditions": "mehrere Prüfnormfamilien - siehe Notiz"
    },
    "tensileStrengthXy": {
      "value": 43.55,
      "unit": "MPa",
      "testStandard": "ISO 527",
      "orientation": "XY",
      "source": "src_type_datasheets",
      "confidence": "medium",
      "note": {
        "de": "Median aus 4 Herstellerblättern, Spanne 40 MPa (SUNLU) bis 60 MPa (FormFutura). Prüfkörper: 1 von 4 gedruckt, Rest ohne Angabe. Prüfnormen gemischt: ISO 527 (3), ASTM D638 (1). Nicht mitgezählt: 1× Spritzguss, 1× von einem anderen Blatt übernommen.",
        "en": "Median of 4 manufacturer datasheets, range 40 MPa (SUNLU) to 60 MPa (FormFutura). Specimens: 1 of 4 printed, remainder not stated. Mixed test standards: ISO 527 (3), ASTM D638 (1). Not counted: 1× moulded, 1× copied from another sheet."
      },
      "min": 40,
      "max": 60,
      "conditions": "mehrere Prüfnormfamilien - siehe Notiz"
    },
    "elongationAtBreakXy": {
      "value": 9,
      "unit": "%",
      "testStandard": "ISO 527",
      "orientation": "XY",
      "source": "src_type_datasheets",
      "confidence": "low",
      "note": {
        "de": "Median aus 4 Herstellerblättern, Spanne 7 % (Fillamentum) bis 50 % (Spectrum). Prüfkörper: 1 von 4 gedruckt, Rest ohne Angabe. Prüfnormen gemischt: ISO 527 (3), ASTM D638 (1). Nicht mitgezählt: 1× Spritzguss.",
        "en": "Median of 4 manufacturer datasheets, range 7 % (Fillamentum) to 50 % (Spectrum). Specimens: 1 of 4 printed, remainder not stated. Mixed test standards: ISO 527 (3), ASTM D638 (1). Not counted: 1× moulded."
      },
      "min": 7,
      "max": 50,
      "conditions": "mehrere Prüfnormfamilien - siehe Notiz"
    },
    "flexuralModulusXy": {
      "value": 2300,
      "unit": "MPa",
      "testStandard": "ISO 178",
      "orientation": "XY",
      "source": "src_type_datasheets",
      "confidence": "medium",
      "note": {
        "de": "Median aus 3 Herstellerblättern, Spanne 2000 MPa (Fillamentum) bis 2452 MPa (FormFutura). Prüfkörper: 1 von 3 gedruckt, Rest ohne Angabe. Prüfnormen gemischt: ISO 178 (2), ASTM D790 (1). Nicht mitgezählt: 1× Spritzguss.",
        "en": "Median of 3 manufacturer datasheets, range 2000 MPa (Fillamentum) to 2452 MPa (FormFutura). Specimens: 1 of 3 printed, remainder not stated. Mixed test standards: ISO 178 (2), ASTM D790 (1). Not counted: 1× moulded."
      },
      "min": 2000,
      "max": 2452,
      "conditions": "mehrere Prüfnormfamilien - siehe Notiz"
    },
    "toughness": {
      "value": 3,
      "scale": "toughness",
      "source": "estimate_reasoning",
      "confidence": "estimated"
    },
    "notchSensitivity": {
      "value": 3,
      "scale": "notchSensitivity",
      "source": "estimate_reasoning",
      "confidence": "estimated"
    },
    "tensileModulusXy": {
      "value": 2425,
      "unit": "MPa",
      "source": "src_type_datasheets",
      "confidence": "low",
      "note": {
        "de": "Median aus 2 Herstellerblättern, Spanne 2000 MPa (Fillamentum) bis 2850 MPa (FormFutura). Prüfkörper: 0 von 2 gedruckt, Rest ohne Angabe. Nicht mitgezählt: 1× von einem anderen Blatt übernommen.",
        "en": "Median of 2 manufacturer datasheets, range 2000 MPa (Fillamentum) to 2850 MPa (FormFutura). Specimens: 0 of 2 printed, remainder not stated. Not counted: 1× copied from another sheet."
      },
      "orientation": "XY",
      "min": 2000,
      "max": 2850,
      "testStandard": "ISO 527"
    },
    "flexuralStrengthXy": {
      "value": 71.3,
      "unit": "MPa",
      "source": "src_type_datasheets",
      "confidence": "medium",
      "note": {
        "de": "Median aus 4 Herstellerblättern, Spanne 68 MPa (Fillamentum) bis 110 MPa (FormFutura). Prüfkörper: 1 von 4 gedruckt, Rest ohne Angabe. Prüfnormen gemischt: ISO 178 (3), ASTM D790 (1). Nicht mitgezählt: 1× von einem anderen Blatt übernommen.",
        "en": "Median of 4 manufacturer datasheets, range 68 MPa (Fillamentum) to 110 MPa (FormFutura). Specimens: 1 of 4 printed, remainder not stated. Mixed test standards: ISO 178 (3), ASTM D790 (1). Not counted: 1× copied from another sheet."
      },
      "orientation": "XY",
      "min": 68,
      "max": 110,
      "testStandard": "ISO 178",
      "conditions": "mehrere Prüfnormfamilien - siehe Notiz"
    },
    "charpyNotchedXy": {
      "value": 53,
      "unit": "kJ/m²",
      "source": "src_type_datasheets",
      "confidence": "low",
      "note": {
        "de": "Einzelnes Blatt: Fillamentum. Prüfkörper: 0 von 1 gedruckt, Rest ohne Angabe.",
        "en": "Single datasheet: Fillamentum. Specimens: 0 of 1 printed, remainder not stated."
      },
      "orientation": "XY",
      "testStandard": "ISO 179"
    },
    "izodNotchedXy": {
      "value": 55,
      "unit": "kJ/m²",
      "source": "src_type_datasheets",
      "confidence": "medium",
      "note": {
        "de": "Median aus 3 Herstellerblättern, Spanne 35 kJ/m² (FormFutura) bis 70 kJ/m² (SUNLU). Prüfkörper: 1 von 3 gedruckt, Rest ohne Angabe. Nicht mitgezählt: 1× von einem anderen Blatt übernommen.",
        "en": "Median of 3 manufacturer datasheets, range 35 kJ/m² (FormFutura) to 70 kJ/m² (SUNLU). Specimens: 1 of 3 printed, remainder not stated. Not counted: 1× copied from another sheet."
      },
      "orientation": "XY",
      "min": 35,
      "max": 70,
      "testStandard": "ISO 180"
    },
    "hardnessShoreD": {
      "value": 80,
      "unit": "Shore D",
      "source": "src_type_datasheets",
      "confidence": "low",
      "note": {
        "de": "Einzelnes Blatt: SUNLU. Prüfkörper: alle gedruckt.",
        "en": "Single datasheet: SUNLU. Specimens: all printed."
      },
      "testStandard": "ISO 868"
    }
  },
  "thermal": {
    "hdtA": {
      "value": 122,
      "unit": "°C",
      "testStandard": "ISO 75, 1.8 MPa",
      "source": "src_m4p_tds",
      "confidence": "medium"
    },
    "glassTransition": {
      "value": 100,
      "unit": "°C",
      "testStandard": "ISO 11357",
      "source": "src_m4p_tds",
      "confidence": "medium"
    },
    "recommendedMaxServiceTemperature": {
      "value": 95,
      "unit": "°C",
      "conditions": "dauerhaft unter mechanischer Last, Luft",
      "source": "estimate_reasoning",
      "confidence": "estimated",
      "note": {
        "de": "Eigene konservative Empfehlung mit Abstand zur Erweichungsgrenze.",
        "en": "Our own conservative recommendation with margin to the softening limit."
      }
    },
    "vicatB50": {
      "value": 109,
      "unit": "°C",
      "source": "src_type_datasheets",
      "confidence": "low",
      "note": {
        "de": "Median aus 2 Herstellerblättern, Spanne 104 °C (Spectrum) bis 113 °C (Fillamentum). Prüfkörper: 0 von 2 gedruckt, Rest ohne Angabe.",
        "en": "Median of 2 manufacturer datasheets, range 104 °C (Spectrum) to 113 °C (Fillamentum). Specimens: 0 of 2 printed, remainder not stated."
      },
      "min": 104,
      "max": 113,
      "testStandard": "ISO 306"
    }
  },
  "processing": {
    "nozzleTemperature": {
      "value": 275,
      "unit": "°C",
      "min": 260,
      "max": 290,
      "source": "src_m4p_tds",
      "confidence": "medium"
    },
    "bedTemperature": {
      "value": 105,
      "unit": "°C",
      "min": 90,
      "max": 120,
      "source": "src_m4p_tds",
      "confidence": "medium"
    },
    "chamberRequirement": {
      "value": "mandatory",
      "source": "src_m4p_tds",
      "confidence": "medium"
    },
    "dryingTemperature": {
      "value": 90,
      "unit": "°C",
      "source": "src_m4p_tds",
      "confidence": "medium"
    },
    "dryingTime": {
      "value": 6,
      "unit": "h",
      "source": "src_m4p_tds",
      "confidence": "medium"
    },
    "printability": {
      "value": 2,
      "scale": "printability",
      "source": "estimate_reasoning",
      "confidence": "estimated"
    },
    "warpingTendency": {
      "value": 4,
      "scale": "warpingTendency",
      "source": "estimate_reasoning",
      "confidence": "estimated"
    },
    "hygroscopy": {
      "value": 4,
      "scale": "hygroscopy",
      "source": "estimate_reasoning",
      "confidence": "estimated"
    },
    "abrasiveness": {
      "value": 1,
      "scale": "abrasiveness",
      "source": "estimate_reasoning",
      "confidence": "estimated"
    }
  },
  "durability": {
    "uvResistance": {
      "value": 2,
      "scale": "uvResistance",
      "source": "estimate_reasoning",
      "confidence": "estimated"
    },
    "weatherResistance": {
      "value": 2,
      "scale": "weatherResistance",
      "source": "estimate_reasoning",
      "confidence": "estimated"
    },
    "chemicalResistance": [
      {
        "chemicalId": "chem_water",
        "rating": "resistant",
        "source": "estimate_reasoning",
        "confidence": "estimated"
      },
      {
        "chemicalId": "chem_salt_water",
        "rating": "resistant",
        "source": "estimate_reasoning",
        "confidence": "estimated",
        "note": {
          "de": "Aus der Polymerklasse abgeleitet, nicht gemessen. Chemische Beständigkeit ist im Kern eine Eigenschaft des Grundpolymers — eine Faserfüllung ändert daran nichts. Für kritische Anwendungen ersetzt das keinen Auslagerungsversuch im Originalmedium.",
          "en": "Derived from the polymer class, not measured. Chemical resistance is fundamentally a property of the base polymer — a fibre filler does not change it. For critical applications this does not replace an immersion test in the actual medium."
        }
      },
      {
        "chemicalId": "chem_steam",
        "rating": "not-resistant",
        "source": "estimate_reasoning",
        "confidence": "estimated",
        "note": {
          "de": "Aus der Polymerklasse abgeleitet, nicht gemessen. Chemische Beständigkeit ist im Kern eine Eigenschaft des Grundpolymers — eine Faserfüllung ändert daran nichts. Für kritische Anwendungen ersetzt das keinen Auslagerungsversuch im Originalmedium.",
          "en": "Derived from the polymer class, not measured. Chemical resistance is fundamentally a property of the base polymer — a fibre filler does not change it. For critical applications this does not replace an immersion test in the actual medium."
        }
      },
      {
        "chemicalId": "chem_mineral_oil",
        "rating": "limited",
        "source": "estimate_reasoning",
        "confidence": "estimated"
      },
      {
        "chemicalId": "chem_grease",
        "rating": "resistant",
        "source": "estimate_reasoning",
        "confidence": "estimated",
        "note": {
          "de": "Aus der Polymerklasse abgeleitet, nicht gemessen. Chemische Beständigkeit ist im Kern eine Eigenschaft des Grundpolymers — eine Faserfüllung ändert daran nichts. Für kritische Anwendungen ersetzt das keinen Auslagerungsversuch im Originalmedium.",
          "en": "Derived from the polymer class, not measured. Chemical resistance is fundamentally a property of the base polymer — a fibre filler does not change it. For critical applications this does not replace an immersion test in the actual medium."
        }
      },
      {
        "chemicalId": "chem_hydraulic_oil",
        "rating": "limited",
        "source": "estimate_reasoning",
        "confidence": "estimated",
        "note": {
          "de": "Aus der Polymerklasse abgeleitet, nicht gemessen. Chemische Beständigkeit ist im Kern eine Eigenschaft des Grundpolymers — eine Faserfüllung ändert daran nichts. Für kritische Anwendungen ersetzt das keinen Auslagerungsversuch im Originalmedium.",
          "en": "Derived from the polymer class, not measured. Chemical resistance is fundamentally a property of the base polymer — a fibre filler does not change it. For critical applications this does not replace an immersion test in the actual medium."
        }
      },
      {
        "chemicalId": "chem_coolant_mwf",
        "rating": "not-resistant",
        "source": "estimate_reasoning",
        "confidence": "estimated",
        "note": {
          "de": "Aus der Polymerklasse abgeleitet, nicht gemessen. Chemische Beständigkeit ist im Kern eine Eigenschaft des Grundpolymers — eine Faserfüllung ändert daran nichts. Für kritische Anwendungen ersetzt das keinen Auslagerungsversuch im Originalmedium.",
          "en": "Derived from the polymer class, not measured. Chemical resistance is fundamentally a property of the base polymer — a fibre filler does not change it. For critical applications this does not replace an immersion test in the actual medium."
        }
      },
      {
        "chemicalId": "chem_brake_fluid",
        "rating": "not-resistant",
        "source": "estimate_reasoning",
        "confidence": "estimated",
        "note": {
          "de": "Aus der Polymerklasse abgeleitet, nicht gemessen. Chemische Beständigkeit ist im Kern eine Eigenschaft des Grundpolymers — eine Faserfüllung ändert daran nichts. Für kritische Anwendungen ersetzt das keinen Auslagerungsversuch im Originalmedium.",
          "en": "Derived from the polymer class, not measured. Chemical resistance is fundamentally a property of the base polymer — a fibre filler does not change it. For critical applications this does not replace an immersion test in the actual medium."
        }
      },
      {
        "chemicalId": "chem_petrol_diesel",
        "rating": "not-resistant",
        "source": "estimate_reasoning",
        "confidence": "estimated",
        "note": {
          "de": "Aus der Polymerklasse abgeleitet, nicht gemessen. Chemische Beständigkeit ist im Kern eine Eigenschaft des Grundpolymers — eine Faserfüllung ändert daran nichts. Für kritische Anwendungen ersetzt das keinen Auslagerungsversuch im Originalmedium.",
          "en": "Derived from the polymer class, not measured. Chemical resistance is fundamentally a property of the base polymer — a fibre filler does not change it. For critical applications this does not replace an immersion test in the actual medium."
        }
      },
      {
        "chemicalId": "chem_ipa",
        "rating": "limited",
        "source": "estimate_reasoning",
        "confidence": "estimated",
        "note": {
          "de": "Aus der Polymerklasse abgeleitet, nicht gemessen. Chemische Beständigkeit ist im Kern eine Eigenschaft des Grundpolymers — eine Faserfüllung ändert daran nichts. Für kritische Anwendungen ersetzt das keinen Auslagerungsversuch im Originalmedium.",
          "en": "Derived from the polymer class, not measured. Chemical resistance is fundamentally a property of the base polymer — a fibre filler does not change it. For critical applications this does not replace an immersion test in the actual medium."
        }
      },
      {
        "chemicalId": "chem_ethanol",
        "rating": "not-resistant",
        "source": "estimate_reasoning",
        "confidence": "estimated",
        "note": {
          "de": "Aus der Polymerklasse abgeleitet, nicht gemessen. Chemische Beständigkeit ist im Kern eine Eigenschaft des Grundpolymers — eine Faserfüllung ändert daran nichts. Für kritische Anwendungen ersetzt das keinen Auslagerungsversuch im Originalmedium.",
          "en": "Derived from the polymer class, not measured. Chemical resistance is fundamentally a property of the base polymer — a fibre filler does not change it. For critical applications this does not replace an immersion test in the actual medium."
        }
      },
      {
        "chemicalId": "chem_acetone",
        "rating": "not-resistant",
        "source": "estimate_reasoning",
        "confidence": "estimated",
        "note": {
          "de": "Aus der Polymerklasse abgeleitet, nicht gemessen. Chemische Beständigkeit ist im Kern eine Eigenschaft des Grundpolymers — eine Faserfüllung ändert daran nichts. Für kritische Anwendungen ersetzt das keinen Auslagerungsversuch im Originalmedium.",
          "en": "Derived from the polymer class, not measured. Chemical resistance is fundamentally a property of the base polymer — a fibre filler does not change it. For critical applications this does not replace an immersion test in the actual medium."
        }
      },
      {
        "chemicalId": "chem_mek",
        "rating": "not-resistant",
        "source": "estimate_reasoning",
        "confidence": "estimated",
        "note": {
          "de": "Aus der Polymerklasse abgeleitet, nicht gemessen. Chemische Beständigkeit ist im Kern eine Eigenschaft des Grundpolymers — eine Faserfüllung ändert daran nichts. Für kritische Anwendungen ersetzt das keinen Auslagerungsversuch im Originalmedium.",
          "en": "Derived from the polymer class, not measured. Chemical resistance is fundamentally a property of the base polymer — a fibre filler does not change it. For critical applications this does not replace an immersion test in the actual medium."
        }
      },
      {
        "chemicalId": "chem_surface_disinfectant",
        "rating": "not-resistant",
        "source": "estimate_reasoning",
        "confidence": "estimated",
        "note": {
          "de": "Aus der Polymerklasse abgeleitet, nicht gemessen. Chemische Beständigkeit ist im Kern eine Eigenschaft des Grundpolymers — eine Faserfüllung ändert daran nichts. Für kritische Anwendungen ersetzt das keinen Auslagerungsversuch im Originalmedium.",
          "en": "Derived from the polymer class, not measured. Chemical resistance is fundamentally a property of the base polymer — a fibre filler does not change it. For critical applications this does not replace an immersion test in the actual medium."
        }
      },
      {
        "chemicalId": "chem_bleach",
        "rating": "limited",
        "source": "estimate_reasoning",
        "confidence": "estimated",
        "note": {
          "de": "Aus der Polymerklasse abgeleitet, nicht gemessen. Chemische Beständigkeit ist im Kern eine Eigenschaft des Grundpolymers — eine Faserfüllung ändert daran nichts. Für kritische Anwendungen ersetzt das keinen Auslagerungsversuch im Originalmedium.",
          "en": "Derived from the polymer class, not measured. Chemical resistance is fundamentally a property of the base polymer — a fibre filler does not change it. For critical applications this does not replace an immersion test in the actual medium."
        }
      },
      {
        "chemicalId": "chem_hydrogen_peroxide",
        "rating": "limited",
        "source": "estimate_reasoning",
        "confidence": "estimated",
        "note": {
          "de": "Aus der Polymerklasse abgeleitet, nicht gemessen. Chemische Beständigkeit ist im Kern eine Eigenschaft des Grundpolymers — eine Faserfüllung ändert daran nichts. Für kritische Anwendungen ersetzt das keinen Auslagerungsversuch im Originalmedium.",
          "en": "Derived from the polymer class, not measured. Chemical resistance is fundamentally a property of the base polymer — a fibre filler does not change it. For critical applications this does not replace an immersion test in the actual medium."
        }
      },
      {
        "chemicalId": "chem_dilute_acid",
        "rating": "resistant",
        "source": "estimate_reasoning",
        "confidence": "estimated",
        "note": {
          "de": "Aus der Polymerklasse abgeleitet, nicht gemessen. Chemische Beständigkeit ist im Kern eine Eigenschaft des Grundpolymers — eine Faserfüllung ändert daran nichts. Für kritische Anwendungen ersetzt das keinen Auslagerungsversuch im Originalmedium.",
          "en": "Derived from the polymer class, not measured. Chemical resistance is fundamentally a property of the base polymer — a fibre filler does not change it. For critical applications this does not replace an immersion test in the actual medium."
        }
      },
      {
        "chemicalId": "chem_dilute_alkali",
        "rating": "not-resistant",
        "source": "estimate_reasoning",
        "confidence": "estimated",
        "note": {
          "de": "Aus der Polymerklasse abgeleitet, nicht gemessen. Chemische Beständigkeit ist im Kern eine Eigenschaft des Grundpolymers — eine Faserfüllung ändert daran nichts. Für kritische Anwendungen ersetzt das keinen Auslagerungsversuch im Originalmedium.",
          "en": "Derived from the polymer class, not measured. Chemical resistance is fundamentally a property of the base polymer — a fibre filler does not change it. For critical applications this does not replace an immersion test in the actual medium."
        }
      },
      {
        "chemicalId": "chem_strong_acid",
        "rating": "not-resistant",
        "source": "estimate_reasoning",
        "confidence": "estimated",
        "note": {
          "de": "Aus der Polymerklasse abgeleitet, nicht gemessen. Chemische Beständigkeit ist im Kern eine Eigenschaft des Grundpolymers — eine Faserfüllung ändert daran nichts. Für kritische Anwendungen ersetzt das keinen Auslagerungsversuch im Originalmedium.",
          "en": "Derived from the polymer class, not measured. Chemical resistance is fundamentally a property of the base polymer — a fibre filler does not change it. For critical applications this does not replace an immersion test in the actual medium."
        }
      },
      {
        "chemicalId": "chem_strong_alkali",
        "rating": "not-resistant",
        "source": "estimate_reasoning",
        "confidence": "estimated",
        "note": {
          "de": "Aus der Polymerklasse abgeleitet, nicht gemessen. Chemische Beständigkeit ist im Kern eine Eigenschaft des Grundpolymers — eine Faserfüllung ändert daran nichts. Für kritische Anwendungen ersetzt das keinen Auslagerungsversuch im Originalmedium.",
          "en": "Derived from the polymer class, not measured. Chemical resistance is fundamentally a property of the base polymer — a fibre filler does not change it. For critical applications this does not replace an immersion test in the actual medium."
        }
      },
      {
        "chemicalId": "chem_ester",
        "rating": "not-resistant",
        "source": "estimate_reasoning",
        "confidence": "estimated",
        "note": {
          "de": "Aus der Polymerklasse abgeleitet, nicht gemessen. Chemische Beständigkeit ist im Kern eine Eigenschaft des Grundpolymers — eine Faserfüllung ändert daran nichts. Für kritische Anwendungen ersetzt das keinen Auslagerungsversuch im Originalmedium.",
          "en": "Derived from the polymer class, not measured. Chemical resistance is fundamentally a property of the base polymer — a fibre filler does not change it. For critical applications this does not replace an immersion test in the actual medium."
        }
      }
    ]
  },
  "compliance": {
    "foodContact": {
      "status": {
        "value": "not-declared",
        "source": "src_m4p_tds",
        "confidence": "medium"
      },
      "partLevelWarning": {
        "de": "Auch bei einem lebensmittelkonformen Material ist das FDM-Bauteil nicht automatisch lebensmittelkonform: die Schichtstruktur bildet Kapillaren und Keimnischen.",
        "en": "Even with a food-compliant material the FDM part is not automatically food safe: the layer structure forms capillaries and bacterial niches."
      }
    },
    "flameRetardancy": {
      "ul94": {
        "value": "not-classified",
        "source": "estimate_reasoning",
        "confidence": "estimated"
      },
      "ul94ViaProduct": {
        "value": "V-0",
        "products": [
          {
            "id": "formfutura-abspro-fr",
            "name": "ABSpro Flame Retardant",
            "brand": "FormFutura"
          },
          {
            "id": "spectrum-pc-abs-fr-v0",
            "name": "Spectrum PC/ABS FR V0",
            "brand": "Spectrum",
            "thicknessMm": 1.5
          }
        ],
        "source": "src_flame_formfutura_abspro_fr",
        "confidence": "low",
        "note": {
          "de": "ABS-PC als Werkstofftyp ist nicht V-0 — nur eine ausdrücklich flammgeschützte Type dieser Familie ist es: FormFutura ABSpro Flame Retardant, Spectrum PC/ABS FR V0. Das ist ein anderer Werkstoff als die Standardtype, und der Flammschutz kostet regelmäßig Zähigkeit. Wer diese Anforderung hat, muss genau diese Type bestellen und sich das Prüfzeugnis geben lassen — eine Datenblattzeile ist kein Zeugnis.",
          "en": "ABS-PC as a material type is not V-0 — only an explicitly flame-retardant grade in this family is: FormFutura ABSpro Flame Retardant, Spectrum PC/ABS FR V0. That is a different material from the standard grade, and flame retardancy regularly costs toughness. Anyone with this requirement must order precisely that grade and obtain the test certificate — a datasheet line is not a certificate."
        }
      }
    },
    "printEmissions": {
      "concernLevel": {
        "value": "moderate",
        "source": "estimate_reasoning",
        "confidence": "estimated"
      },
      "extractionRecommended": {
        "value": true,
        "source": "estimate_reasoning",
        "confidence": "estimated"
      }
    },
    "translucency": {
      "value": "opaque",
      "source": "src_m4p_tds",
      "confidence": "medium"
    }
  },
  "finishing": {
    "surfaceQuality": {
      "value": 3,
      "scale": "surfaceQuality",
      "source": "estimate_reasoning",
      "confidence": "estimated"
    },
    "paintAdhesion": {
      "value": 3,
      "scale": "paintAdhesion",
      "source": "estimate_reasoning",
      "confidence": "estimated"
    },
    "bondability": {
      "value": 4,
      "scale": "bondability",
      "source": "estimate_reasoning",
      "confidence": "estimated"
    },
    "chemicalSmoothing": {
      "suitable": {
        "value": false,
        "source": "estimate_reasoning",
        "confidence": "estimated"
      }
    }
  },
  "commercial": {
    "priceIndex": {
      "value": 1,
      "scale": "priceIndex",
      "derivedFrom": [
        "commercial.pricePerKg"
      ],
      "source": "estimate_reasoning",
      "confidence": "estimated",
      "note": {
        "de": "Aus dem Kilopreis abgeleitet: Alle Werkstoffe sind nach ihrem €/kg-Wert in fünf gleich große Preisstufen eingeteilt. Maßgeblich ist der Kilopreis; die Stufe dient nur der schnellen Einordnung.",
        "en": "Derived from the price per kilogram: all materials are sorted into five equal price bands by their €/kg value. The per-kilogram price is what counts; the band is only for quick orientation."
      }
    },
    "availability": {
      "value": 2,
      "scale": "availability",
      "source": "estimate_reasoning",
      "confidence": "estimated"
    },
    "smallSeriesSuitability": {
      "value": 3,
      "scale": "smallSeriesSuitability",
      "source": "estimate_reasoning",
      "confidence": "estimated"
    },
    "xxl": {
      "maxSensibleEdgeMm": {
        "value": 600,
        "unit": "mm",
        "source": "estimate_reasoning",
        "confidence": "estimated",
        "derivedFrom": [
          "processing.warpingTendency",
          "processing.chamberRequirement"
        ],
        "note": {
          "de": "Keine Fertigungsgrenze, sondern eine Aufwandsschwelle: Ab dieser Kantenlänge braucht es Brim, beheizte Kammer oder Segmentierung. Die Größe eines FDM-Bauteils begrenzt der Bauraum und das Verfahren, nicht das Polymer — mit Kammer und Segmentierung laufen praktisch alle diese Werkstoffe auf zwei Meter und darüber. Hergeleitet aus Verzugsneigung und Kammerbedarf, nicht gemessen. Druckzeit, Spulenlogistik und Handhabung sind darin nicht enthalten.",
          "en": "Not a manufacturing limit but an effort threshold: from this edge length a brim, a heated chamber or segmentation becomes necessary. The size of an FDM part is limited by the build volume and the process, not by the polymer — with a chamber and segmentation practically all of these materials run to two metres and beyond. Derived from warping tendency and chamber requirement, not measured. Print time, spool logistics and handling are not included."
        }
      }
    },
    "reentsPortfolioStatus": {
      "value": "unknown",
      "source": "estimate_reasoning",
      "confidence": "estimated"
    },
    "pricePerKg": {
      "value": 32.98,
      "min": 27.93,
      "max": 119.6,
      "unit": "€/kg",
      "conditions": "Median aus 37 Angeboten über 2 Händler und 6 Marken, auf €/kg normiert, inkl. MwSt., Stand 2026-08-06",
      "source": [
        "src_price_abs_pc_material4print",
        "src_price_abs_pc_3djake"
      ],
      "confidence": "medium",
      "note": {
        "de": "Erhoben, nicht geschätzt: 37 Listenpreise von 6 Marken (M4P, SUNLU, Spectrum, Fiberlogy, AzureFilm, Polymaker) über 2 Händler, jeweils auf €/kg normiert — die Spulengröße ist dabei die eigentliche Falle, Spezialfilamente kommen auf 0,5- und 0,75-kg-Spulen. Geführt ist der Median, die Spanne ist das günstigste bis teuerste gefundene Angebot. Kein Einkaufspreis und kein Angebot; Preise ändern sich täglich.",
        "en": "Surveyed, not estimated: 37 list prices from 6 brands (M4P, SUNLU, Spectrum, Fiberlogy, AzureFilm, Polymaker) across 2 retailer(s), each normalised to €/kg — spool size is the real trap here, specialty filaments ship on 0.5 and 0.75 kg spools. The carried value is the median, the range is the cheapest to the most expensive offer found. Not a purchase price and not an offer; prices change daily."
      }
    }
  },
  "governance": {
    "lastReviewed": "2026-08-01",
    "reviewedBy": "Claude Code (Erstimport aus Herstellerdatenblatt) - fachliche Freigabe ausstehend",
    "reviewCycleMonths": 12,
    "dataCompleteness": null,
    "sources": [
      {
        "id": "src_flame_formfutura_abspro_fr",
        "type": "manufacturer-tds",
        "publisher": "FormFutura BV",
        "productName": "ABSpro Flame Retardant",
        "title": "ABSpro Flame Retardant — Technical Data Sheet",
        "url": "https://www.formfutura.com/web/content/254655?download=true",
        "retrievedAt": "2026-08-04",
        "confidenceCeiling": "low",
        "note": {
          "de": "Datenblatt der flammgeschützten Type dieser Familie. Belegt die UL94-Klasse für dieses Produkt, nicht für den Werkstofftyp.",
          "en": "Datasheet of the flame-retardant grade in this family. Documents the UL94 class for this product, not for the material type."
        }
      },
      {
        "id": "src_m4p_tds",
        "type": "manufacturer-tds",
        "publisher": "Material 4 Print GmbH & Co. KG",
        "productName": "ABS-PC",
        "title": "ABS-PC — Material Data Sheet",
        "url": "https://www.material4print.de/pages/materialdatenblatter",
        "retrievedAt": "2026-08-01",
        "confidenceCeiling": "medium",
        "note": {
          "de": "Materialdatenblatt vom 2021-04-12, Datei Data_Sheet_M4P_ABS-PC.pdf. Der Hersteller erklärt die Werte ausdrücklich als Rohstoffkennwerte. Die Datenblattseite blockt automatisierte Abrufe; das Dokument wurde manuell bezogen.",
          "en": "Material data sheet dated 2021-04-12, file Data_Sheet_M4P_ABS-PC.pdf. The manufacturer explicitly declares the values as raw-material data. The datasheet page blocks automated retrieval; the document was obtained manually."
        }
      },
      {
        "id": "src_type_datasheets",
        "type": "manufacturer-tds",
        "publisher": "mehrere Hersteller",
        "title": "Median der Produktdatenblätter dieses Werkstofftyps",
        "confidenceCeiling": "medium",
        "note": {
          "de": "Zusammenfassung mehrerer Herstellerdatenblätter zu diesem Werkstofftyp. Geführt wird der Median; Spritzgusswerte werden nicht mit Werten an gedruckten Prüfkörpern vermischt und Elastomerprüfungen (ISO 37) nicht mit Zugversuchen (ISO 527). Ein Median über mehrere Marken beschreibt den Werkstofftyp, nicht ein einzelnes Produkt.",
          "en": "Summary of several manufacturer datasheets for this material type. The median is recorded; moulded values are not mixed with values from printed specimens, and elastomer tests (ISO 37) not with tensile tests (ISO 527). A median across several brands describes the material type, not an individual product."
        }
      },
      {
        "id": "src_price_abs_pc_3djake",
        "type": "retailer-listing",
        "publisher": "3DJAKE",
        "title": "3DJAKE — Listenpreise ABS-PC",
        "url": "https://www.3djake.de/filament/pc-polycarbonat",
        "retrievedAt": "2026-08-02",
        "confidenceCeiling": "medium",
        "note": {
          "de": "6 Angebote von 5 Marken (AzureFilm, Fiberlogy, Polymaker, SUNLU, Spectrum). Günstigstes SUNLU PC-ABS Black, 1 kg für 27,99 € (27,99 €/kg); teuerstes Polymaker PC-ABS Black, 1 kg für 49,99 € (49,99 €/kg).",
          "en": "6 offers from 5 brands (AzureFilm, Fiberlogy, Polymaker, SUNLU, Spectrum). Cheapest SUNLU PC-ABS Black, 1 kg at 27.99 € (27.99 €/kg); dearest Polymaker PC-ABS Black, 1 kg at 49.99 € (49.99 €/kg)."
        }
      },
      {
        "id": "src_price_abs_pc_material4print",
        "type": "retailer-listing",
        "publisher": "Material4Print",
        "title": "Material4Print — Listenpreise ABS-PC",
        "url": "https://www.material4print.de/collections/filament/products.json?limit=250",
        "retrievedAt": "2026-08-06",
        "confidenceCeiling": "medium",
        "note": {
          "de": "31 Angebote von 1 Marke (M4P). Günstigstes M4P ABS-PC Gipsy-Color — 1.75 mm / 0.75 Kg, 0,75 kg für 20,95 € (27,93 €/kg); teuerstes M4P ABS-PC Sample Signalweiss — 2.85 mm / 0.05 Kg, 0,05 kg für 5,98 € (119,60 €/kg).",
          "en": "31 offers from 1 brand (M4P). Cheapest M4P ABS-PC Gipsy-Color — 1.75 mm / 0.75 Kg, 0.75 kg at 20.95 € (27.93 €/kg); dearest M4P ABS-PC Sample Signalweiss — 2.85 mm / 0.05 Kg, 0.05 kg at 5.98 € (119.60 €/kg)."
        }
      },
      {
        "id": "estimate_reasoning",
        "type": "estimate",
        "publisher": "FDM-Materialberater",
        "title": "Fachliche Ableitung ohne Primärquelle",
        "confidenceCeiling": "estimated"
      }
    ],
    "openQuestions": [
      {
        "id": "oq_printed_values",
        "question": {
          "de": "Alle Kennwerte dieses Typs stammen aus Rohstoffdatenblättern. Werte an gedruckten Prüfkörpern ergänzen, sobald eine Quelle vorliegt.",
          "en": "All values for this type come from raw-material datasheets. Add printed-specimen values as soon as a source is available."
        },
        "blocking": false,
        "affectsFields": [
          "mechanics"
        ]
      }
    ]
  },
  "sustainability": {
    "bioBasedContent": {
      "value": 0,
      "unit": "%",
      "source": "estimate_reasoning",
      "confidence": "estimated",
      "note": {
        "de": "Aus der Herkunft des Grundpolymers abgeleitet, nicht nach ISO 16620-2 gemessen: Bisphenol A und Phosgen bzw. Diphenylcarbonat, beide petrochemisch. Die 0 % sind eine bewusste Angabe: Das Polymer ist fossil, nicht unbekannt.",
        "en": "Derived from the origin of the base polymer, not measured per ISO 16620-2: bisphenol A and phosgene or diphenyl carbonate, both petrochemical. The 0 % is a deliberate statement: the polymer is fossil-based, not unknown."
      }
    }
  }
}
