Repository: Reents3D/fdm-material-advisor

# FDM-Materialberater

**[→ Werkzeug öffnen](https://materialberater.reents3d.de/)** · kostenlos, ohne Anmeldung
· ein Werkzeug der [Reents Technologies GmbH](https://reents3d.de/) (Reents3D), XXL-3D-Druck und Exponatebau in Holm bei Hamburg

Welches FDM-Material passt zum Anwendungsfall — und **warum**. Ein quelloffener
Materialberater mit einer offenen Datenbank, in der jeder Kennwert seine Quelle, seine
Prüfnorm und seine Konfidenz mitführt.

**43 Werkstofftypen · 254 Produkte von 17 Marken · 3.182 belegte Einzelaussagen ·
20 Anwendungsfälle · 21 Medien · 29 Glossareinträge**
*[English summary below](#english)*

---

File: data/materials/abs.json (part 1 of 2)
{
  "$schema": "../../schema/material.schema.json",
  "schemaVersion": "1.0.0",
  "id": "abs",
  "identity": {
    "name": "ABS",
    "family": "ABS",
    "polymerClass": "amorphous",
    "variant": [
      "basic"
    ],
    "aliases": [
      "Acrylnitril-Butadien-Styrol"
    ],
    "trademarkNotice": {
      "de": "Genannte Handels- und Markennamen sind Marken der jeweiligen Inhaber und dienen ausschließlich der Quellenangabe.",
      "en": "Trade and brand names mentioned are trademarks of their respective owners and serve source attribution only."
    },
    "abstract": {
      "de": "ABS ist das klassische technische Material für warme Umgebungen bis rund 85 °C und lässt sich als einziger gängiger Werkstoff mit Aceton chemisch glätten. Grenzen: Es braucht praktisch eine beheizte Kammer, neigt stark zum Warping und ist im Außenbereich nicht UV-stabil - dafür gibt es ASA.",
      "en": "ABS is the classic engineering material for warm environments up to around 85 °C and the only common material that can be chemically smoothed with acetone. Limits: it effectively needs a heated chamber, warps strongly and is not UV stable outdoors - that is what ASA is for."
    },
    "positioning": {
      "de": "Der Temperatur- und Veredelungswerkstoff für Innenanwendungen - wenn die Anlage eine Kammer hat.",
      "en": "The temperature and finishing material for indoor use - if the machine has a chamber."
    }
  },
  "mechanics": {
    "density": {
      "value": 1.05,
      "unit": "g/cm³",
      "source": "src_type_datasheets",
      "confidence": "medium",
      "testStandard": "ISO 1183",
      "min": 1.04,
      "max": 1.12,
      "note": {
        "de": "Median aus 16 Herstellerblättern, Spanne 1.04 g/cm³ (Fillamentum) bis 1.12 g/cm³ (Fiberlogy). Prüfkörper: 2 von 16 gedruckt, Rest ohne Angabe. Prüfnormen gemischt: ISO 1183 (9), ASTM D792 (7). Nicht mitgezählt: 1× Spritzguss, 6× von einem anderen Blatt übernommen.",
        "en": "Median of 16 manufacturer datasheets, range 1.04 g/cm³ (Fillamentum) to 1.12 g/cm³ (Fiberlogy). Specimens: 2 of 16 printed, remainder not stated. Mixed test standards: ISO 1183 (9), ASTM D792 (7). Not counted: 1× moulded, 6× copied from another sheet."
      },
      "conditions": "mehrere Prüfnormfamilien - siehe Notiz"
    },
    "tensileStrengthXy": {
      "value": 44,
      "unit": "MPa",
      "source": "src_type_datasheets",
      "confidence": "medium",
      "testStandard": "ISO 527",
      "orientation": "XY",
      "note": {
        "de": "Median aus 16 Herstellerblättern, Spanne 33 MPa (Alzament) bis 59 MPa (3DJAKE). Prüfkörper: 2 von 16 gedruckt, Rest ohne Angabe. Prüfnormen gemischt: ISO 527 (9), ASTM D638 (7). Nicht mitgezählt: 1× Spritzguss, 6× von einem anderen Blatt übernommen.",
        "en": "Median of 16 manufacturer datasheets, range 33 MPa (Alzament) to 59 MPa (3DJAKE). Specimens: 2 of 16 printed, remainder not stated. Mixed test standards: ISO 527 (9), ASTM D638 (7). Not counted: 1× moulded, 6× copied from another sheet."
      },
      "min": 33,
      "max": 59,
      "conditions": "mehrere Prüfnormfamilien - siehe Notiz"
    },
    "tensileStrengthZ": {
      "value": 25,
      "unit": "MPa",
      "source": "src_type_datasheets",
      "confidence": "low",
      "testStandard": "ISO 527",
      "orientation": "Z",
      "note": {
        "de": "Median aus 2 Herstellerblättern, Spanne 22 MPa (Anycubic) bis 28 MPa (Alzament). Prüfkörper: alle gedruckt. Nicht mitgezählt: 1× von einem anderen Blatt übernommen.",
        "en": "Median of 2 manufacturer datasheets, range 22 MPa (Anycubic) to 28 MPa (Alzament). Specimens: all printed. Not counted: 1× copied from another sheet."
      },
      "min": 22,
      "max": 28
    },
    "tensileModulusXy": {
      "value": 2235,
      "unit": "MPa",
      "source": "src_type_datasheets",
      "confidence": "medium",
      "testStandard": "ISO 527",
      "orientation": "XY",
      "note": {
        "de": "Median aus 10 Herstellerblättern, Spanne 2030 MPa (3DJAKE) bis 3500 MPa (Fiberlogy). Prüfkörper: 2 von 10 gedruckt, Rest ohne Angabe. Prüfnormen gemischt: ISO 527 (8), ASTM D638 (2). Nicht mitgezählt: 3× von einem anderen Blatt übernommen.",
        "en": "Median of 10 manufacturer datasheets, range 2030 MPa (3DJAKE) to 3500 MPa (Fiberlogy). Specimens: 2 of 10 printed, remainder not stated. Mixed test standards: ISO 527 (8), ASTM D638 (2). Not counted: 3× copied from another sheet."
      },
      "min": 2030,
      "max": 3500,
      "conditions": "mehrere Prüfnormfamilien - siehe Notiz"
    },
    "tensileModulusZ": {
      "value": 1960,
      "unit": "MPa",
      "source": "src_bambu_tds",
      "confidence": "medium",
      "tolerance": 110,
      "testStandard": "ISO 527 / GB/T 1040",
      "orientation": "Z"
    },
    "elongationAtBreakXy": {
      "value": 12,
      "unit": "%",
      "source": "src_type_datasheets",
      "confidence": "low",
      "testStandard": "ASTM D638",
      "orientation": "XY",
      "note": {
        "de": "Median aus 14 Herstellerblättern, Spanne 3.5 % (Fiberlogy) bis 34 % (3DJAKE). Prüfkörper: 2 von 14 gedruckt, Rest ohne Angabe. Prüfnormen gemischt: ASTM D638 (7), ISO 527 (7). Nicht mitgezählt: 1× Spritzguss, 6× von einem anderen Blatt übernommen.",
        "en": "Median of 14 manufacturer datasheets, range 3.5 % (Fiberlogy) to 34 % (3DJAKE). Specimens: 2 of 14 printed, remainder not stated. Mixed test standards: ASTM D638 (7), ISO 527 (7). Not counted: 1× moulded, 6× copied from another sheet."
      },
      "min": 3.5,
      "max": 34,
      "conditions": "mehrere Prüfnormfamilien - siehe Notiz"
    },
    "elongationAtBreakZ": {
      "value": 4.7,
      "unit": "%",
      "source": "src_bambu_tds",
      "confidence": "medium",
      "tolerance": 0.8,
      "testStandard": "ISO 527 / GB/T 1040",
      "orientation": "Z"
    },
    "flexuralStrengthXy": {
      "value": 64,
      "unit": "MPa",
      "source": "src_type_datasheets",
      "confidence": "medium",
      "testStandard": "ASTM D790",
      "orientation": "XY",
      "note": {
        "de": "Median aus 12 Herstellerblättern, Spanne 55 MPa (SUNLU) bis 85 MPa (3DJAKE). Prüfkörper: 2 von 12 gedruckt, Rest ohne Angabe. Prüfnormen gemischt: ASTM D790 (7), ISO 178 (5). Nicht mitgezählt: 6× von einem anderen Blatt übernommen.",
        "en": "Median of 12 manufacturer datasheets, range 55 MPa (SUNLU) to 85 MPa (3DJAKE). Specimens: 2 of 12 printed, remainder not stated. Mixed test standards: ASTM D790 (7), ISO 178 (5). Not counted: 6× copied from another sheet."
      },
      "min": 55,
      "max": 85,
      "conditions": "mehrere Prüfnormfamilien - siehe Notiz"
    },
    "flexuralStrengthZ": {
      "value": 39,
      "unit": "MPa",
      "source": "src_bambu_tds",
      "confidence": "medium",
      "tolerance": 4,
      "testStandard": "ISO 178 / GB/T 9341",
      "orientation": "Z"
    },
    "flexuralModulusXy": {
      "value": 2200,
      "unit": "MPa",
      "source": "src_type_datasheets",
      "confidence": "medium",
      "testStandard": "ISO 178",
      "orientation": "XY",
      "note": {
        "de": "Median aus 9 Herstellerblättern, Spanne 1829 MPa (SUNLU) bis 3080 MPa (3DJAKE). Prüfkörper: 2 von 9 gedruckt, Rest ohne Angabe. Prüfnormen gemischt: ISO 178 (6), ASTM D790 (3). Nicht mitgezählt: 1× Spritzguss, 6× von einem anderen Blatt übernommen.",
        "en": "Median of 9 manufacturer datasheets, range 1829 MPa (SUNLU) to 3080 MPa (3DJAKE). Specimens: 2 of 9 printed, remainder not stated. Mixed test standards: ISO 178 (6), ASTM D790 (3). Not counted: 1× moulded, 6× copied from another sheet."
      },
      "min": 1829,
      "max": 3080,
      "conditions": "mehrere Prüfnormfamilien - siehe Notiz"
    },
    "flexuralModulusZ": {
      "value": 1590,
      "unit": "MPa",
      "source": "src_bambu_tds",
      "confidence": "medium",
      "tolerance": 100,
      "testStandard": "ISO 178 / GB/T 9341",
      "orientation": "Z"
    },
    "charpyUnnotchedXy": {
      "value": 39.3,
      "unit": "kJ/m²",
      "source": "src_type_datasheets",
      "confidence": "low",
      "testStandard": "ISO 179",
      "orientation": "XY",
      "note": {
        "de": "Median aus 5 Herstellerblättern, Spanne 21.5 kJ/m² (Bambu Lab) bis 58 kJ/m² (3DJAKE). Prüfkörper: 3 von 5 gedruckt, Rest ohne Angabe.",
        "en": "Median of 5 manufacturer datasheets, range 21.5 kJ/m² (Bambu Lab) to 58 kJ/m² (3DJAKE). Specimens: 3 of 5 printed, remainder not stated."
      },
      "min": 21.5,
      "max": 58
    },
    "charpyUnnotchedZ": {
      "value": 7.4,
      "unit": "kJ/m²",
      "source": "src_bambu_tds",
      "confidence": "medium",
      "tolerance": 1.2,
      "testStandard": "ISO 179 / GB/T 1043",
      "orientation": "Z"
    },
    "anisotropyFactorTensile": {
      "value": 0.85,
      "unit": "-",
      "source": "src_bambu_tds",
      "confidence": "medium",
      "min": 0.72,
      "max": 1,
      "orientation": "Z",
      "conditions": "Beide Zahlen aus demselben Datenblatt und Prüfdurchgang",
      "derivedFrom": [
        "mechanics.tensileStrengthZ",
        "mechanics.tensileStrengthXy"
      ],
      "note": {
        "de": "Senkrecht zur Schicht bleiben 85 % der Zugfestigkeit erhalten (28 von 33 MPa).",
        "en": "Perpendicular to the layers 85 % of the tensile strength remains (28 of 33 MPa)."
      }
    },
    "anisotropyFactorImpact": {
      "value": 0.34,
      "unit": "-",
      "source": "src_bambu_tds",
      "confidence": "medium",
      "orientation": "Z",
      "derivedFrom": [
        "mechanics.charpyUnnotchedZ",
        "mechanics.charpyUnnotchedXy"
      ],
      "note": {
        "de": "Die Schlagzähigkeit bricht in Z stärker ein als die Zugfestigkeit - schlagbelastete Bauteile müssen orientiert werden.",
        "en": "Impact strength collapses more in Z than tensile strength - impact-loaded parts must be oriented."
      }
    },
    "toughness": {
      "value": 4,
      "scale": "toughness",
      "source": "estimate_reasoning",
      "confidence": "estimated"
    },
    "creepTendency": {
      "value": 3,
      "scale": "creepTendency",
      "source": "estimate_reasoning",
      "confidence": "estimated"
    },
    "notchSensitivity": {
      "value": 3,
      "scale": "notchSensitivity",
      "source": "estimate_reasoning",
      "confidence": "estimated"
    },
    "charpyNotchedXy": {
      "value": 21.5,
      "unit": "kJ/m²",
      "source": "src_type_datasheets",
      "confidence": "low",
      "note": {
        "de": "Median aus 5 Herstellerblättern, Spanne 10 kJ/m² (Fiberlogy) bis 58 kJ/m² (FormFutura). Prüfkörper: 1 von 5 gedruckt, Rest ohne Angabe.",
        "en": "Median of 5 manufacturer datasheets, range 10 kJ/m² (Fiberlogy) to 58 kJ/m² (FormFutura). Specimens: 1 of 5 printed, remainder not stated."
      },
      "orientation": "XY",
      "min": 10,
      "max": 58,
      "testStandard": "ISO 179"
    },
    "izodNotchedXy": {
      "value": 16.5,
      "unit": "kJ/m²",
      "source": "src_type_datasheets",
      "confidence": "medium",
      "note": {
        "de": "Median aus 4 Herstellerblättern, Spanne 14 kJ/m² (3DJAKE) bis 24 kJ/m² (Fillamentum). Prüfkörper: 0 von 4 gedruckt, Rest ohne Angabe. Nicht mitgezählt: 2× wegen Widerspruch im Blatt ausgeschlossen, 2× andere Einheit.",
        "en": "Median of 4 manufacturer datasheets, range 14 kJ/m² (3DJAKE) to 24 kJ/m² (Fillamentum). Specimens: 0 of 4 printed, remainder not stated. Not counted: 2× excluded as contradictory, 2× different unit."
      },
      "orientation": "XY",
      "min": 14,
      "max": 24,
      "testStandard": "ISO 180"
    }
  },
  "thermal": {
    "hdtA": {
      "value": 81,
      "unit": "°C",
      "source": "src_type_datasheets",
      "confidence": "medium",
      "testStandard": "ISO 75",
      "note": {
        "de": "Median aus 10 Herstellerblättern, Spanne 80 °C (Fiberlogy) bis 87 °C (3DJAKE). Prüfkörper: 2 von 10 gedruckt, Rest ohne Angabe. Prüfnormen gemischt: ISO 75 (5), ASTM D648 (5). Nicht mitgezählt: 1× Spritzguss, 2× von einem anderen Blatt übernommen.",
        "en": "Median of 10 manufacturer datasheets, range 80 °C (Fiberlogy) to 87 °C (3DJAKE). Specimens: 2 of 10 printed, remainder not stated. Mixed test standards: ISO 75 (5), ASTM D648 (5). Not counted: 1× moulded, 2× copied from another sheet."
      },
      "min": 80,
      "max": 87,
      "conditions": "mehrere Prüfnormfamilien - siehe Notiz"
    },
    "hdtB": {
      "value": 85,
      "unit": "°C",
      "source": "src_type_datasheets",
      "confidence": "medium",
      "testStandard": "ASTM D648",
      "note": {
        "de": "Median aus 5 Herstellerblättern, Spanne 84 °C (SUNLU) bis 90 °C (Fiberlogy). Prüfkörper: 1 von 5 gedruckt, Rest ohne Angabe. Prüfnormen gemischt: ASTM D648 (2), ISO 75 (2). Nicht mitgezählt: 2× von einem anderen Blatt übernommen.",
        "en": "Median of 5 manufacturer datasheets, range 84 °C (SUNLU) to 90 °C (Fiberlogy). Specimens: 1 of 5 printed, remainder not stated. Mixed test standards: ASTM D648 (2), ISO 75 (2). Not counted: 2× copied from another sheet."
      },
      "min": 84,
      "max": 90,
      "conditions": "mehrere Prüfnormfamilien - siehe Notiz"
    },
    "vicatB50": {
      "value": 95,
      "unit": "°C",
      "source": "src_type_datasheets",
      "confidence": "medium",
      "testStandard": "ISO 306",
      "note": {
        "de": "Median aus 6 Herstellerblättern, Spanne 86 °C (SUNLU) bis 98 °C (3DJAKE). Prüfkörper: 0 von 6 gedruckt, Rest ohne Angabe. Prüfnormen gemischt: ISO 306 (3), ASTM D1525 (1).",
        "en": "Median of 6 manufacturer datasheets, range 86 °C (SUNLU) to 98 °C (3DJAKE). Specimens: 0 of 6 printed, remainder not stated. Mixed test standards: ISO 306 (3), ASTM D1525 (1)."
      },
      "min": 86,
      "max": 98,
      "conditions": "mehrere Prüfnormfamilien - siehe Notiz"
    },
    "meltingTemperature": {
      "value": 200,
      "unit": "°C",
      "source": "src_bambu_tds",
      "confidence": "low",
      "testStandard": "DSC, 10 °C/min",
      "note": {
        "de": "Physikalisch fragwürdig: Der Werkstoff ist amorph und hat keinen echten Schmelzpunkt. Dokumentiert, aber nicht für Bewertungen verwendet.",
        "en": "Physically questionable: the material is amorphous and has no true melting point. Documented but not used for scoring."
      }
    },
    "recommendedMaxServiceTemperature": {
      "value": 65,
      "unit": "°C",
      "source": "estimate_reasoning",
      "confidence": "estimated",
      "min": 55,
      "max": 70,
      "conditions": "dauerhaft unter mechanischer Last, Luft",
      "note": {
        "de": "Eigene konservative Empfehlung für ein dauerhaft belastetes Bauteil, nicht der Datenblattwert: HDT-A 80 °C (niedrigster Blattwert; geführt ist der Median 81 °C) abzüglich 15 K. Die Datenblätter nennen höhere Zahlen (Formbeständigkeit im Kurzversuch, hier HDT-B 85 °C) — die gelten für Minuten unter definierter Last, nicht für Dauerbetrieb. Ohne Dauerlast gibt es kein Kriechen; dann trägt der gemessene Wert (HDT-B 85 °C). Unter Last hängt die Grenze an der Spannung im Querschnitt: Mehr Wandstärke und mehr Füllung senken die Spannung und verschieben die brauchbare Temperatur nach oben — den Glasübergang verschieben sie nicht.",
        "en": "Our own conservative recommendation for a permanently loaded part, not the datasheet figure: HDT-A 80 °C (lowest datasheet figure; the median 81 °C is what the record carries) less 15 K. The datasheets state higher numbers (short-term heat deflection, here HDT-B 85 °C) — those apply for minutes under a defined load, not for continuous service. Without sustained load there is no creep, and the measured value carries (HDT-B 85 °C). Under load the limit depends on the stress in the section: more wall and more infill lower the stress and shift the usable temperature up — they do not shift the glass transition."
      }
    },
    "glassTransition": {
      "value": 109,
      "unit": "°C",
      "source": "src_type_datasheets",
      "confidence": "low",
      "note": {
        "de": "Einzelnes Blatt: SUNLU. Prüfkörper: 0 von 1 gedruckt, Rest ohne Angabe.",
        "en": "Single datasheet: SUNLU. Specimens: 0 of 1 printed, remainder not stated."
      },
      "testStandard": "ASTM D7426"
    }
  },
  "processing": {
    "nozzleTemperature": {
      "value": 255,
      "unit": "°C",
      "source": "src_bambu_tds",
      "confidence": "medium",
      "min": 240,
      "max": 270
    },
    "bedTemperature": {
      "value": 90,
      "unit": "°C",
      "source": "src_bambu_tds",
      "confidence": "medium",
      "min": 80,
      "max": 100
    },
    "chamberTemperature": {
      "value": 53,
      "unit": "°C",
      "source": "src_bambu_tds",
      "confidence": "medium",
      "min": 45,
      "max": 60
    },
    "chamberRequirement": {
      "value": "recommended",
      "source": "estimate_reasoning",
      "confidence": "estimated",
      "note": {
        "de": "Ohne temperierte Kammer sind Verzug und Delamination bei größeren Bauteilen wahrscheinlich.",
        "en": "Without a heated chamber, warping and delamination are likely on larger parts."
      }
    },
    "dryingTemperature": {
      "value": 80,
      "unit": "°C",
      "source": "src_bambu_tds",
      "confidence": "medium"
    },
    "dryingTime": {
      "value": 8,
      "unit": "h",
      "source": "src_bambu_tds",
      "confidence": "medium"
    },
    "maxResidualHumidity": {
      "value": 20,
      "unit": "%RH",
      "source": "src_bambu_tds",
      "confidence": "medium",
      "conditions": "Lagerung und Druck, versiegelt mit Trockenmittel"
    },
    "printSpeed": {
      "value": 300,
      "unit": "mm/s",
      "source": "src_bambu_tds",
      "confidence": "medium",
      "max": 300,
      "note": {
        "de": "Maschinenabhängige Obergrenze aus dem Datenblatt, keine Materialeigenschaft.",
        "en": "Machine-dependent upper limit from the datasheet, not a material property."
      }
    },
    "maxOverhangAngle": {
      "value": 70,
      "unit": "°",
      "source": "src_bambu_tds",
      "confidence": "medium"
    },
    "printability": {
      "value": 2,
      "scale": "printability",
      "source": "estimate_reasoning",
      "confidence": "estimated"
    },
    "warpingTendency": {
      "value": 5,
      "scale": "warpingTendency",
      "source": "estimate_reasoning",
      "confidence": "estimated"
    },
    "hygroscopy": {
      "value": 3,
      "scale": "hygroscopy",
      "source": "estimate_reasoning",
      "confidence": "estimated"
    },
    "abrasiveness": {
      "value": 1,
      "scale": "abrasiveness",
      "source": "estimate_reasoning",
      "confidence": "estimated"
    },
    "stringingTendency": {
      "value": 2,
      "scale": "stringingTendency",
      "source": "estimate_reasoning",
      "confidence": "estimated"
    },
    "layerAdhesion": {
      "value": 5,
      "scale": "layerAdhesion",
      "source": "src_bambu_tds",
      "confidence": "medium",
      "note": {
        "de": "Bewertung abgeleitet aus dem gemessenen Anisotropiefaktor.",
        "en": "Rating derived from the measured anisotropy factor."
      }
    }
  },
  "durability": {
    "waterAbsorption": {
      "value": 0.65,
      "unit": "%",
      "source": "src_bambu_tds",
      "confidence": "medium",
      "conditions": "Sättigung bei 25 °C und 55 % rF"
    },
    "uvResistance": {
      "value": 1,
      "scale": "uvResistance",
      "source": "estimate_reasoning",
      "confidence": "estimated"
    },
    "weatherResistance": {
      "value": 2,
      "scale": "weatherResistance",
      "source": "estimate_reasoning",
      "confidence": "estimated"
    },
    "hydrolysisResistance": {
      "value": 4,
      "scale": "hydrolysisResistance",
      "source": "estimate_reasoning",
      "confidence": "estimated"
    },
    "stressCrackingSensitivity": {
      "value": 3,
      "scale": "stressCrackingSensitivity",
      "source": "estimate_reasoning",
      "confidence": "estimated"
    },
    "chemicalResistance": [
      {
        "chemicalId": "chem_water",
        "rating": "resistant",
        "source": "src_bambu_tds",
        "confidence": "medium",
        "conditions": "Raumtemperatur"
      },
      {
        "chemicalId": "chem_salt_water",
        "rating": "resistant",
        "source": "estimate_reasoning",
        "confidence": "estimated",
        "note": {
          "de": "Aus der Polymerklasse abgeleitet, nicht gemessen. Chemische Beständigkeit ist im Kern eine Eigenschaft des Grundpolymers — eine Faserfüllung ändert daran nichts. Für kritische Anwendungen ersetzt das keinen Auslagerungsversuch im Originalmedium.",
          "en": "Derived from the polymer class, not measured. Chemical resistance is fundamentally a property of the base polymer — a fibre filler does not change it. For critical applications this does not replace an immersion test in the actual medium."
        }
      },
      {
        "chemicalId": "chem_steam",
        "rating": "not-resistant",
        "source": "estimate_reasoning",
        "confidence": "estimated",
        "note": {
          "de": "Aus der Polymerklasse abgeleitet, nicht gemessen. Chemische Beständigkeit ist im Kern eine Eigenschaft des Grundpolymers — eine Faserfüllung ändert daran nichts. Für kritische Anwendungen ersetzt das keinen Auslagerungsversuch im Originalmedium.",
          "en": "Derived from the polymer class, not measured. Chemical resistance is fundamentally a property of the base polymer — a fibre filler does not change it. For critical applications this does not replace an immersion test in the actual medium."
        }
      },
      {
        "chemicalId": "chem_mineral_oil",
        "rating": "limited",
        "source": "src_bambu_tds",
        "confidence": "medium"
      },
      {
        "chemicalId": "chem_grease",
        "rating": "limited",
        "source": "src_bambu_tds",
        "confidence": "medium"
      },
      {
        "chemicalId": "chem_hydraulic_oil",
        "rating": "limited",
        "source": "estimate_reasoning",
        "confidence": "estimated",
        "note": {
          "de": "Aus der Polymerklasse abgeleitet, nicht gemessen. Chemische Beständigkeit ist im Kern eine Eigenschaft des Grundpolymers — eine Faserfüllung ändert daran nichts. Für kritische Anwendungen ersetzt das keinen Auslagerungsversuch im Originalmedium.",
          "en": "Derived from the polymer class, not measured. Chemical resistance is fundamentally a property of the base polymer — a fibre filler does not change it. For critical applications this does not replace an immersion test in the actual medium."
        }
      },
      {
        "chemicalId": "chem_coolant_mwf",
        "rating": "limited",
        "source": "estimate_reasoning",
        "confidence": "estimated"
      },
      {
        "chemicalId": "chem_brake_fluid",
        "rating": "not-resistant",
        "source": "estimate_reasoning",
        "confidence": "estimated",
        "note": {
          "de": "Aus der Polymerklasse abgeleitet, nicht gemessen. Chemische Beständigkeit ist im Kern eine Eigenschaft des Grundpolymers — eine Faserfüllung ändert daran nichts. Für kritische Anwendungen ersetzt das keinen Auslagerungsversuch im Originalmedium.",
          "en": "Derived from the polymer class, not measured. Chemical resistance is fundamentally a property of the base polymer — a fibre filler does not change it. For critical applications this does not replace an immersion test in the actual medium."
        }
      },
      {
        "chemicalId": "chem_petrol_diesel",
        "rating": "not-resistant",
        "source": "estimate_reasoning",
        "confidence": "estimated",
        "note": {
          "de": "Aus der Polymerklasse abgeleitet, nicht gemessen. Chemische Beständigkeit ist im Kern eine Eigenschaft des Grundpolymers — eine Faserfüllung ändert daran nichts. Für kritische Anwendungen ersetzt das keinen Auslagerungsversuch im Originalmedium.",
          "en": "Derived from the polymer class, not measured. Chemical resistance is fundamentally a property of the base polymer — a fibre filler does not change it. For critical applications this does not replace an immersion test in the actual medium."
        }
      },
      {
        "chemicalId": "chem_ipa",
        "rating": "limited",
        "source": "estimate_reasoning",
        "confidence": "estimated"
      },
      {
        "chemicalId": "chem_ethanol",
        "rating": "limited",
        "source": "estimate_reasoning",
        "confidence": "estimated",
        "note": {
          "de": "Aus der Polymerklasse abgeleitet, nicht gemessen. Chemische Beständigkeit ist im Kern eine Eigenschaft des Grundpolymers — eine Faserfüllung ändert daran nichts. Für kritische Anwendungen ersetzt das keinen Auslagerungsversuch im Originalmedium.",
          "en": "Derived from the polymer class, not measured. Chemical resistance is fundamentally a property of the base polymer — a fibre filler does not change it. For critical applications this does not replace an immersion test in the actual medium."
        }
      },
      {
        "chemicalId": "chem_acetone",
        "rating": "not-resistant",
        "source": "estimate_reasoning",
        "confidence": "estimated"
      },
      {
        "chemicalId": "chem_mek",
        "rating": "not-resistant",
        "source": "estimate_reasoning",
        "confidence": "estimated",
        "note": {
          "de": "Aus der Polymerklasse abgeleitet, nicht gemessen. Chemische Beständigkeit ist im Kern eine Eigenschaft des Grundpolymers — eine Faserfüllung ändert daran nichts. Für kritische Anwendungen ersetzt das keinen Auslagerungsversuch im Originalmedium.",
          "en": "Derived from the polymer class, not measured. Chemical resistance is fundamentally a property of the base polymer — a fibre filler does not change it. For critical applications this does not replace an immersion test in the actual medium."
        }
      },
      {
        "chemicalId": "chem_surface_disinfectant",
        "rating": "limited",
        "source": "estimate_reasoning",
        "confidence": "estimated",
        "note": {
          "de": "Aus der Polymerklasse abgeleitet, nicht gemessen. Chemische Beständigkeit ist im Kern eine Eigenschaft des Grundpolymers — eine Faserfüllung ändert daran nichts. Für kritische Anwendungen ersetzt das keinen Auslagerungsversuch im Originalmedium.",
          "en": "Derived from the polymer class, not measured. Chemical resistance is fundamentally a property of the base polymer — a fibre filler does not change it. For critical applications this does not replace an immersion test in the actual medium."
        }
      },
      {
        "chemicalId": "chem_bleach",
        "rating": "limited",
        "source": "estimate_reasoning",
        "confidence": "estimated",
        "note": {
          "de": "Aus der Polymerklasse abgeleitet, nicht gemessen. Chemische Beständigkeit ist im Kern eine Eigenschaft des Grundpolymers — eine Faserfüllung ändert daran nichts. Für kritische Anwendungen ersetzt das keinen Auslagerungsversuch im Originalmedium.",
          "en": "Derived from the polymer class, not measured. Chemical resistance is fundamentally a property of the base polymer — a fibre filler does not change it. For critical applications this does not replace an immersion test in the actual medium."
        }
      },
      {
        "chemicalId": "chem_hydrogen_peroxide",
        "rating": "limited",
        "source": "estimate_reasoning",
        "confidence": "estimated",
        "note": {
          "de": "Aus der Polymerklasse abgeleitet, nicht gemessen. Chemische Beständigkeit ist im Kern eine Eigenschaft des Grundpolymers — eine Faserfüllung ändert daran nichts. Für kritische Anwendungen ersetzt das keinen Auslagerungsversuch im Originalmedium.",
          "en": "Derived from the polymer class, not measured. Chemical resistance is fundamentally a property of the base polymer — a fibre filler does not change it. For critical applications this does not replace an immersion test in the actual medium."
        }
      },
      {
        "chemicalId": "chem_dilute_acid",
        "rating": "resistant",
        "source": "src_bambu_tds",
        "confidence": "low",
        "conditions": "Datenblatt nennt weder Säure noch Konzentration"
      },
      {
        "chemicalId": "chem_dilute_alkali",
        "rating": "resistant",
        "source": "src_bambu_tds",
        "confidence": "low",
        "conditions": "Datenblatt nennt weder Lauge noch Konzentration"
      },
      {
        "chemicalId": "chem_strong_acid",
        "rating": "limited",
        "source": "estimate_reasoning",
        "confidence": "estimated",
        "note": {
          "de": "Aus der Polymerklasse abgeleitet, nicht gemessen. Chemische Beständigkeit ist im Kern eine Eigenschaft des Grundpolymers — eine Faserfüllung ändert daran nichts. Für kritische Anwendungen ersetzt das keinen Auslagerungsversuch im Originalmedium.",
          "en": "Derived from the polymer class, not measured. Chemical resistance is fundamentally a property of the base polymer — a fibre filler does not change it. For critical applications this does not replace an immersion test in the actual medium."
        }
      },
      {
        "chemicalId": "chem_strong_alkali",
        "rating": "resistant",
        "source": "estimate_reasoning",
        "confidence": "estimated",
        "note": {
          "de": "Aus der Polymerklasse abgeleitet, nicht gemessen. Chemische Beständigkeit ist im Kern eine Eigenschaft des Grundpolymers — eine Faserfüllung ändert daran nichts. Für kritische Anwendungen ersetzt das keinen Auslagerungsversuch im Originalmedium.",
          "en": "Derived from the polymer class, not measured. Chemical resistance is fundamentally a property of the base polymer — a fibre filler does not change it. For critical applications this does not replace an immersion test in the actual medium."
        }
      },
      {
        "chemicalId": "chem_ester",
        "rating": "not-resistant",
        "source": "estimate_reasoning",
        "confidence": "estimated",
        "note": {
          "de": "Aus der Polymerklasse abgeleitet, nicht gemessen. Chemische Beständigkeit ist im Kern eine Eigenschaft des Grundpolymers — eine Faserfüllung ändert daran nichts. Für kritische Anwendungen ersetzt das keinen Auslagerungsversuch im Originalmedium.",
          "en": "Derived from the polymer class, not measured. Chemical resistance is fundamentally a property of the base polymer — a fibre filler does not change it. For critical applications this does not replace an immersion test in the actual medium."
        }
      }
    ]
  },
  "compliance": {
    "foodContact": {
      "status": {
        "value": "not-declared",
        "source": "src_bambu_tds",
        "confidence": "medium",
        "note": {
          "de": "Das Datenblatt erklärt keine Lebensmittelkonformität.",
          "en": "The datasheet declares no food contact compliance."
        }
      },
      "partLevelWarning": {
        "de": "Auch bei einem lebensmittelkonformen Material ist das FDM-Bauteil nicht automatisch lebensmittelkonform: die Schichtstruktur bildet Kapillaren und Keimnischen, die sich nicht sicher reinigen lassen.",
        "en": "Even with a food-compliant material the FDM part is not automatically food safe: the layer structure forms capillaries and bacterial niches that cannot be reliably cleaned."
      }
    },
    "flameRetardancy": {
      "ul94": {
        "value": "not-classified",
        "source": "src_bambu_tds",
        "confidence": "medium",
        "note": {
          "de": "Das Datenblatt nennt den Werkstoff schlicht 'flammable'. Keine Brandschutzeinstufung vorhanden.",
          "en": "The datasheet simply calls the material 'flammable'. No fire classification available."
        }
      }
    },
    "printEmissions": {
      "concernLevel": {
        "value": "high",
        "source": "estimate_reasoning",
        "confidence": "estimated"
      },
      "extractionRecommended": {
        "value": true,
        "source": "estimate_reasoning",
        "confidence": "estimated"
      },
      "note": {
        "de": "ABS setzt beim Druck Styrol und ultrafeine Partikel frei. Absaugung oder geschlossene Anlage mit Filter sind bei Dauerbetrieb Pflicht, nicht Empfehlung.",
        "en": "ABS releases styrene and ultrafine particles while printing. Extraction or an enclosed machine with a filter is mandatory in continuous operation, not optional."
      }
    },
    "translucency": {
      "value": "opaque",
      "source": "src_bambu_tds",
      "confidence": "medium"
    }
  },
  "sustainability": {
    "bioBasedContent": {
      "value": 0,
      "unit": "%",
      "source": "estimate_reasoning",
      "confidence": "estimated"
    },
    "industriallyCompostable": {
      "value": false,
      "source": "estimate_reasoning",
      "confidence": "estimated"
    },
    "practicalRecyclability": {
      "value": "possible-in-theory",
      "source": "estimate_reasoning",
      "confidence": "estimated"
    }
  },
  "finishing": {
    "surfaceQuality": {
      "value": 3,
      "scale": "surfaceQuality",
      "source": "estimate_reasoning",
      "confidence": "estimated"
    },
    "layerLineVisibility": {
      "value": 3,
      "scale": "layerLineVisibility",
      "source": "estimate_reasoning",
      "confidence": "estimated"
    },
    "sandability": {
      "value": 5,
      "scale": "sandability",
      "source": "estimate_reasoning",
      "confidence": "estimated"
    },
    "fillability": {
      "value": 4,
      "scale": "fillability",
      "source": "estimate_reasoning",
      "confidence": "estimated"
    },
    "paintAdhesion": {
      "value": 4,
      "scale": "paintAdhesion",
      "source": "field_experience_reents",
      "confidence": "medium",
      "note": {
        "de": "Lackierbar, aber nur mit geeignetem Haftvermittler — nicht mit jedem Grundierungssystem. Werkstatterfahrung Reents3D.\n\nGilt nur nach Vorbereitung. Direkt auf den Druck zu lackieren führt zu keinem brauchbaren Ergebnis — geschliffen, entfettet und grundiert werden muss immer, unabhängig vom Werkstoff. Die Bewertung sagt, wie gut das Ergebnis danach wird.",
        "en": "Paintable, but only with a suitable adhesion promoter — not with every primer system. Reents3D shop-floor experience.\n\nApplies only after preparation. Painting straight onto the print gives no usable result — sanding, degreasing and priming are always required, whatever the material. The rating states how good the result is after that."
      }
    },
    "bondability": {
      "value": 3,
      "scale": "bondability",
      "source": "field_experience_reents",
      "confidence": "medium",
      "note": {
        "de": "Braucht nach Werkstatterfahrung einen Haftvermittler. Die frühere 5 beruhte auf der Lösemittelschweißung mit Aceton — die funktioniert hervorragend, aber nur ABS auf ABS, nicht als allgemeine Fügung.",
        "en": "Needs an adhesion promoter according to shop-floor experience. The earlier 5 rested on acetone solvent welding — excellent, but only ABS to ABS, not as general joining."
      }
    },
    "primerRecommendation": {
      "de": "Anschleifen und entfetten reicht meist; ABS ist der lackfreundlichste gängige FDM-Werkstoff. Alternativ Dampfglätten mit Aceton vor der Lackierung.",
      "en": "Sanding and degreasing is usually enough; ABS is the most paint-friendly common FDM material. Alternatively vapour-smooth with acetone before painting."
    },
    "recommendedAdhesives": [
      "Aceton (Lösemittelschweissen)",
      "2K-Epoxid",
      "Cyanacrylat",
      "ABS-Kleber"
    ],
    "gloss": {
      "value": "semi-gloss",
      "source": "estimate_reasoning",
      "confidence": "estimated"
    },
    "colourAvailability": {
      "value": "wide",
      "source": "estimate_reasoning",
      "confidence": "estimated"
    },
    "chemicalSmoothing": {
      "suitable": {
        "value": true,
        "source": "estimate_reasoning",
        "confidence": "estimated"
      },
      "medium": "Aceton (Dampfglätten)"
    },
    "heatSetInserts": {
      "value": true,
      "source": "estimate_reasoning",
      "confidence": "estimated"
    }
  },
  "commercial": {
    "priceIndex": {
      "value": 1,
      "scale": "priceIndex",
      "derivedFrom": [
        "commercial.pricePerKg"
      ],
      "source": "estimate_reasoning",
      "confidence": "estimated",
      "note": {
        "de": "Aus dem Kilopreis abgeleitet: Alle Werkstoffe sind nach ihrem €/kg-Wert in fünf gleich große Preisstufen eingeteilt. Maßgeblich ist der Kilopreis; die Stufe dient nur der schnellen Einordnung.",
        "en": "Derived from the price per kilogram: all materials are sorted into five equal price bands by their €/kg value. The per-kilogram price is what counts; the band is only for quick orientation."
      }
    },
    "availability": {
      "value": 5,
      "scale": "availability",
      "source": "estimate_reasoning",
      "confidence": "estimated"
    },
    "smallSeriesSuitability": {
      "value": 3,
      "scale": "smallSeriesSuitability",
      "source": "estimate_reasoning",
      "confidence": "estimated"
    },
    "xxl": {
      "maxSensibleEdgeMm": {
        "value": 1800,
        "unit": "mm",
        "source": "field_experience_reents",
        "confidence": "medium",
        "derivedFrom": [
          "processing.warpingTendency",
          "processing.chamberRequirement"
        ],
        "note": {
          "de": "Belegt: Über einen Meter Kantenlänge wird dieser Werkstoff in der eigenen Fertigung zuverlässig gefahren. Er schrumpft dabei geometrieabhängig stärker als PLA; die Maßhaltigkeit ist der begrenzende Faktor, nicht die Fertigbarkeit. Die 550 mm, die hier vorher standen, waren aus der Verzugsneigung abgeleitet — also aus dem, was ein Bauteil ohne Gegenmaßnahmen tut. Mit Kammer, Brim und Erfahrung ist das die falsche Bezugsgröße. Die Zahl ist weiterhin eine Aufwandsschwelle und keine Maschinen­grenze; belegt ist der Bereich ab 1.000 mm, ein oberes Ende wurde nicht gefunden.",
          "en": "Established: above one metre edge length this material runs reliably in our own production. It shrinks more than PLA depending on geometry; dimensional accuracy is the limiting factor, not manufacturability. The 550 mm previously recorded here were derived from warping tendency — that is, from what a part does without countermeasures. With chamber, brim and experience that is the wrong reference. The figure remains an effort threshold, not a machine limit; what is established is the range above 1,000 mm, no upper end was found."
        },
        "min": 1000
      },
      "maxSpoolWeightKg": {
        "value": 9,
        "unit": "kg",
        "source": "src_ofd",
        "confidence": "low",
        "conditions": "130 Produkte, 1649 Spulen",
        "note": {
          "de": "Marktbeobachtung über 130 Produkte und 1649 Spulenangebote (Open Filament Database 2026.07.31). Größte am Markt geführte Spule. Reicht sie für das Bauteil nicht, fällt mitten im Druck ein Spulenwechsel an. Keine Lieferzusage — zusammen mit largeSpoolShare lesen.",
          "en": "Market observation across 130 products and 1649 spool offers (Open Filament Database 2026.07.31). Largest spool offered on the market. If it does not cover the part, a spool change falls in mid-print. Not a supply commitment — read together with largeSpoolShare."
        }
      },
      "largeSpoolShare": {
        "value": 25.5,
        "unit": "%",
        "source": "src_ofd",
        "confidence": "low",
        "conditions": "Anteil der Spulen ab 2 kg; 1649 Spulen betrachtet",
        "note": {
