Repository: Reents3D/fdm-material-advisor

# FDM-Materialberater

**[→ Werkzeug öffnen](https://materialberater.reents3d.de/)** · kostenlos, ohne Anmeldung
· ein Werkzeug der [Reents Technologies GmbH](https://reents3d.de/) (Reents3D), XXL-3D-Druck und Exponatebau in Holm bei Hamburg

Welches FDM-Material passt zum Anwendungsfall — und **warum**. Ein quelloffener
Materialberater mit einer offenen Datenbank, in der jeder Kennwert seine Quelle, seine
Prüfnorm und seine Konfidenz mitführt.

**43 Werkstofftypen · 254 Produkte von 17 Marken · 3.182 belegte Einzelaussagen ·
20 Anwendungsfälle · 21 Medien · 29 Glossareinträge**
*[English summary below](#english)*

---

File: data/materials/asa-cf.json
{
  "$schema": "../../schema/material.schema.json",
  "schemaVersion": "1.0.0",
  "id": "asa-cf",
  "identity": {
    "name": "ASA-CF",
    "family": "ASA",
    "polymerClass": "amorphous",
    "variant": [
      "CF"
    ],
    "filler": {
      "type": "carbon-fibre-chopped"
    },
    "aliases": [
      "ASA Carbon Fiber",
      "ASA-CF10"
    ],
    "trademarkNotice": {
      "de": "Genannte Handels- und Markennamen sind Marken der jeweiligen Inhaber und dienen ausschließlich der Quellenangabe.",
      "en": "Trade and brand names mentioned are trademarks of their respective owners and serve source attribution only."
    },
    "abstract": {
      "de": "ASA-CF verbindet die Witterungsbeständigkeit von ASA mit knapp der doppelten Steifigkeit und deutlich geringerem Verzug - der interessanteste Kandidat für große, formstabile Außenbauteile. Grenzen: Die Zugfestigkeit steigt nicht, das Material wird spröder, und die Düse muss gehärtet sein.",
      "en": "ASA-CF combines the weather resistance of ASA with almost double the stiffness and markedly less warping - the most interesting candidate for large, dimensionally stable outdoor parts. Limits: tensile strength does not increase, the material becomes more brittle, and a hardened nozzle is mandatory."
    },
    "positioning": {
      "de": "Formstabiles Außen-ASA für große Bauteile - Steifigkeit statt Festigkeit.",
      "en": "Dimensionally stable outdoor ASA for large parts - stiffness rather than strength."
    }
  },
  "mechanics": {
    "density": {
      "value": 1.11,
      "unit": "g/cm³",
      "source": "src_type_datasheets",
      "confidence": "medium",
      "testStandard": "ISO 1183",
      "note": {
        "de": "Median aus 4 Herstellerblättern, Spanne 1.02 g/cm³ (Bambu Lab) bis 1.14 g/cm³ (Extrudr). Prüfkörper: 1 von 4 gedruckt, Rest ohne Angabe. Prüfnormen gemischt: ISO 1183 (3), ASTM D792 (1).",
        "en": "Median of 4 manufacturer datasheets, range 1.02 g/cm³ (Bambu Lab) to 1.14 g/cm³ (Extrudr). Specimens: 1 of 4 printed, remainder not stated. Mixed test standards: ISO 1183 (3), ASTM D792 (1)."
      },
      "min": 1.02,
      "max": 1.14,
      "conditions": "mehrere Prüfnormfamilien - siehe Notiz"
    },
    "tensileStrengthXy": {
      "value": 55.5,
      "unit": "MPa",
      "source": "src_type_datasheets",
      "confidence": "low",
      "testStandard": "ISO 527",
      "orientation": "XY",
      "note": {
        "de": "Median aus 4 Herstellerblättern, Spanne 34 MPa (Bambu Lab) bis 79 MPa (FormFutura). Prüfkörper: 1 von 4 gedruckt, Rest ohne Angabe. Prüfnormen gemischt: ISO 527 (3), ASTM D638 (1).",
        "en": "Median of 4 manufacturer datasheets, range 34 MPa (Bambu Lab) to 79 MPa (FormFutura). Specimens: 1 of 4 printed, remainder not stated. Mixed test standards: ISO 527 (3), ASTM D638 (1)."
      },
      "min": 34,
      "max": 79,
      "conditions": "mehrere Prüfnormfamilien - siehe Notiz"
    },
    "tensileStrengthZ": {
      "value": 30,
      "unit": "MPa",
      "source": "src_bambu_tds",
      "confidence": "medium",
      "tolerance": 4,
      "testStandard": "ISO 527 / GB/T 1040",
      "orientation": "Z"
    },
    "tensileModulusXy": {
      "value": 4200,
      "unit": "MPa",
      "source": "src_type_datasheets",
      "confidence": "low",
      "testStandard": "ISO 527",
      "orientation": "XY",
      "note": {
        "de": "Median aus 3 Herstellerblättern, Spanne 2500 MPa (Extrudr) bis 7580 MPa (FormFutura). Prüfkörper: 1 von 3 gedruckt, Rest ohne Angabe. Prüfnormen gemischt: ISO 527 (2), ASTM D638 (1).",
        "en": "Median of 3 manufacturer datasheets, range 2500 MPa (Extrudr) to 7580 MPa (FormFutura). Specimens: 1 of 3 printed, remainder not stated. Mixed test standards: ISO 527 (2), ASTM D638 (1)."
      },
      "min": 2500,
      "max": 7580,
      "conditions": "mehrere Prüfnormfamilien - siehe Notiz"
    },
    "tensileModulusZ": {
      "value": 2290,
      "unit": "MPa",
      "source": "src_bambu_tds",
      "confidence": "medium",
      "tolerance": 260,
      "testStandard": "ISO 527 / GB/T 1040",
      "orientation": "Z"
    },
    "elongationAtBreakXy": {
      "value": 8,
      "unit": "%",
      "source": "src_type_datasheets",
      "confidence": "low",
      "testStandard": "ISO 527",
      "orientation": "XY",
      "note": {
        "de": "Median aus 3 Herstellerblättern, Spanne 1.8 % (FormFutura) bis 9.6 % (Bambu Lab). Prüfkörper: 1 von 3 gedruckt, Rest ohne Angabe.",
        "en": "Median of 3 manufacturer datasheets, range 1.8 % (FormFutura) to 9.6 % (Bambu Lab). Specimens: 1 of 3 printed, remainder not stated."
      },
      "min": 1.8,
      "max": 9.6
    },
    "elongationAtBreakZ": {
      "value": 4.4,
      "unit": "%",
      "source": "src_bambu_tds",
      "confidence": "medium",
      "tolerance": 0.8,
      "testStandard": "ISO 527 / GB/T 1040",
      "orientation": "Z"
    },
    "flexuralStrengthXy": {
      "value": 78,
      "unit": "MPa",
      "source": "src_type_datasheets",
      "confidence": "medium",
      "testStandard": "ISO 178",
      "orientation": "XY",
      "note": {
        "de": "Median aus 3 Herstellerblättern, Spanne 72 MPa (Bambu Lab) bis 93 MPa (3DJAKE). Prüfkörper: 1 von 3 gedruckt, Rest ohne Angabe. Prüfnormen gemischt: ISO 178 (2), ASTM D790 (1).",
        "en": "Median of 3 manufacturer datasheets, range 72 MPa (Bambu Lab) to 93 MPa (3DJAKE). Specimens: 1 of 3 printed, remainder not stated. Mixed test standards: ISO 178 (2), ASTM D790 (1)."
      },
      "min": 72,
      "max": 93,
      "conditions": "mehrere Prüfnormfamilien - siehe Notiz"
    },
    "flexuralStrengthZ": {
      "value": 33,
      "unit": "MPa",
      "source": "src_bambu_tds",
      "confidence": "medium",
      "tolerance": 3,
      "testStandard": "ISO 178 / GB/T 9341",
      "orientation": "Z"
    },
    "flexuralModulusXy": {
      "value": 3740,
      "unit": "MPa",
      "source": "src_type_datasheets",
      "confidence": "medium",
      "testStandard": "ISO 178",
      "orientation": "XY",
      "note": {
        "de": "Median aus 3 Herstellerblättern, Spanne 3100 MPa (3DJAKE) bis 4500 MPa (Extrudr). Prüfkörper: 1 von 3 gedruckt, Rest ohne Angabe. Prüfnormen gemischt: ISO 178 (2), ASTM D790 (1).",
        "en": "Median of 3 manufacturer datasheets, range 3100 MPa (3DJAKE) to 4500 MPa (Extrudr). Specimens: 1 of 3 printed, remainder not stated. Mixed test standards: ISO 178 (2), ASTM D790 (1)."
      },
      "min": 3100,
      "max": 4500,
      "conditions": "mehrere Prüfnormfamilien - siehe Notiz"
    },
    "flexuralModulusZ": {
      "value": 1350,
      "unit": "MPa",
      "source": "src_bambu_tds",
      "confidence": "medium",
      "tolerance": 120,
      "testStandard": "ISO 178 / GB/T 9341",
      "orientation": "Z"
    },
    "charpyUnnotchedZ": {
      "value": 9.4,
      "unit": "kJ/m²",
      "source": "src_bambu_tds",
      "confidence": "medium",
      "tolerance": 0.6,
      "testStandard": "ISO 179 / GB/T 1043",
      "orientation": "Z"
    },
    "anisotropyFactorTensile": {
      "value": 0.88,
      "unit": "-",
      "source": "src_bambu_tds",
      "confidence": "medium",
      "min": 0.7,
      "max": 1.1,
      "orientation": "Z",
      "conditions": "Beide Zahlen aus demselben Datenblatt und Prüfdurchgang",
      "derivedFrom": [
        "mechanics.tensileStrengthZ",
        "mechanics.tensileStrengthXy"
      ],
      "note": {
        "de": "Senkrecht zur Schicht bleiben 88 % der Zugfestigkeit erhalten (30 von 34 MPa).",
        "en": "Perpendicular to the layers 88 % of the tensile strength remains (30 of 34 MPa)."
      }
    },
    "toughness": {
      "value": 2,
      "scale": "toughness",
      "source": "estimate_reasoning",
      "confidence": "estimated"
    },
    "creepTendency": {
      "value": 2,
      "scale": "creepTendency",
      "source": "estimate_reasoning",
      "confidence": "estimated"
    },
    "notchSensitivity": {
      "value": 4,
      "scale": "notchSensitivity",
      "source": "estimate_reasoning",
      "confidence": "estimated"
    },
    "charpyUnnotchedXy": {
      "value": 16.8,
      "unit": "kJ/m²",
      "source": "src_type_datasheets",
      "confidence": "low",
      "note": {
        "de": "Einzelnes Blatt: FormFutura. Prüfkörper: 0 von 1 gedruckt, Rest ohne Angabe.",
        "en": "Single datasheet: FormFutura. Specimens: 0 of 1 printed, remainder not stated."
      },
      "orientation": "XY",
      "testStandard": "ISO 179"
    },
    "izodNotchedXy": {
      "value": 9.5,
      "unit": "kJ/m²",
      "source": "src_type_datasheets",
      "confidence": "low",
      "note": {
        "de": "Einzelnes Blatt: 3DJAKE. Prüfkörper: 0 von 1 gedruckt, Rest ohne Angabe. Nicht mitgezählt: 1× wegen Widerspruch im Blatt ausgeschlossen.",
        "en": "Single datasheet: 3DJAKE. Specimens: 0 of 1 printed, remainder not stated. Not counted: 1× excluded as contradictory."
      },
      "orientation": "XY",
      "testStandard": "ISO 180"
    },
    "charpyNotchedXy": {
      "value": 7.2,
      "unit": "kJ/m²",
      "source": "src_type_datasheets",
      "confidence": "low",
      "note": {
        "de": "Median aus 2 Herstellerblättern, Spanne 5.4 kJ/m² (FormFutura) bis 9 kJ/m² (3DJAKE). Prüfkörper: 0 von 2 gedruckt, Rest ohne Angabe.",
        "en": "Median of 2 manufacturer datasheets, range 5.4 kJ/m² (FormFutura) to 9 kJ/m² (3DJAKE). Specimens: 0 of 2 printed, remainder not stated."
      },
      "orientation": "XY",
      "min": 5.4,
      "max": 9,
      "testStandard": "ISO 179"
    }
  },
  "thermal": {
    "hdtA": {
      "value": 95,
      "unit": "°C",
      "source": "src_type_datasheets",
      "confidence": "medium",
      "testStandard": "ISO 75",
      "note": {
        "de": "Median aus 3 Herstellerblättern, Spanne 93 °C (3DJAKE) bis 102 °C (Bambu Lab). Prüfkörper: 1 von 3 gedruckt, Rest ohne Angabe.",
        "en": "Median of 3 manufacturer datasheets, range 93 °C (3DJAKE) to 102 °C (Bambu Lab). Specimens: 1 of 3 printed, remainder not stated."
      },
      "min": 93,
      "max": 102
    },
    "hdtB": {
      "value": 101,
      "unit": "°C",
      "source": "src_type_datasheets",
      "confidence": "medium",
      "testStandard": "ISO 75",
      "note": {
        "de": "Median aus 3 Herstellerblättern, Spanne 96 °C (Extrudr) bis 110 °C (Bambu Lab). Prüfkörper: 1 von 3 gedruckt, Rest ohne Angabe. Prüfnormen gemischt: ISO 75 (2), ASTM D648 (1).",
        "en": "Median of 3 manufacturer datasheets, range 96 °C (Extrudr) to 110 °C (Bambu Lab). Specimens: 1 of 3 printed, remainder not stated. Mixed test standards: ISO 75 (2), ASTM D648 (1)."
      },
      "min": 96,
      "max": 110,
      "conditions": "mehrere Prüfnormfamilien - siehe Notiz"
    },
    "vicatB50": {
      "value": 108,
      "unit": "°C",
      "source": "src_bambu_tds",
      "confidence": "low",
      "testStandard": "ISO 306 (Methode und Last im Datenblatt nicht spezifiziert)"
    },
    "meltingTemperature": {
      "value": 210,
      "unit": "°C",
      "source": "src_bambu_tds",
      "confidence": "low",
      "testStandard": "DSC, 10 °C/min",
      "note": {
        "de": "Physikalisch fragwürdig: Der Werkstoff ist amorph und hat keinen echten Schmelzpunkt. Dokumentiert, aber nicht für Bewertungen verwendet.",
        "en": "Physically questionable: the material is amorphous and has no true melting point. Documented but not used for scoring."
      }
    },
    "recommendedMaxServiceTemperature": {
      "value": 80,
      "unit": "°C",
      "source": "estimate_reasoning",
      "confidence": "estimated",
      "min": 70,
      "max": 85,
      "conditions": "dauerhaft unter mechanischer Last, Luft",
      "note": {
        "de": "Eigene konservative Empfehlung für ein dauerhaft belastetes Bauteil, nicht der Datenblattwert: HDT-A 93 °C (niedrigster Blattwert; geführt ist der Median 95 °C) abzüglich 15 K. Die Datenblätter nennen höhere Zahlen (Formbeständigkeit im Kurzversuch, hier HDT-B 101 °C) — die gelten für Minuten unter definierter Last, nicht für Dauerbetrieb. Ohne Dauerlast gibt es kein Kriechen; dann trägt der gemessene Wert (HDT-B 101 °C). Unter Last hängt die Grenze an der Spannung im Querschnitt: Mehr Wandstärke und mehr Füllung senken die Spannung und verschieben die brauchbare Temperatur nach oben — den Glasübergang verschieben sie nicht.",
        "en": "Our own conservative recommendation for a permanently loaded part, not the datasheet figure: HDT-A 93 °C (lowest datasheet figure; the median 95 °C is what the record carries) less 15 K. The datasheets state higher numbers (short-term heat deflection, here HDT-B 101 °C) — those apply for minutes under a defined load, not for continuous service. Without sustained load there is no creep, and the measured value carries (HDT-B 101 °C). Under load the limit depends on the stress in the section: more wall and more infill lower the stress and shift the usable temperature up — they do not shift the glass transition."
      }
    }
  },
  "processing": {
    "nozzleTemperature": {
      "value": 265,
      "unit": "°C",
      "source": "src_bambu_tds",
      "confidence": "medium",
      "min": 250,
      "max": 280
    },
    "bedTemperature": {
      "value": 90,
      "unit": "°C",
      "source": "src_bambu_tds",
      "confidence": "medium",
      "min": 80,
      "max": 100
    },
    "chamberTemperature": {
      "value": 53,
      "unit": "°C",
      "source": "src_bambu_tds",
      "confidence": "medium",
      "min": 45,
      "max": 60
    },
    "chamberRequirement": {
      "value": "recommended",
      "source": "estimate_reasoning",
      "confidence": "estimated",
      "note": {
        "de": "Ohne temperierte Kammer sind Verzug und Delamination bei größeren Bauteilen wahrscheinlich.",
        "en": "Without a heated chamber, warping and delamination are likely on larger parts."
      }
    },
    "dryingTemperature": {
      "value": 80,
      "unit": "°C",
      "source": "src_bambu_tds",
      "confidence": "medium"
    },
    "dryingTime": {
      "value": 8,
      "unit": "h",
      "source": "src_bambu_tds",
      "confidence": "medium"
    },
    "maxResidualHumidity": {
      "value": 20,
      "unit": "%RH",
      "source": "src_bambu_tds",
      "confidence": "medium",
      "conditions": "Lagerung und Druck, versiegelt mit Trockenmittel"
    },
    "printSpeed": {
      "value": 250,
      "unit": "mm/s",
      "source": "src_bambu_tds",
      "confidence": "medium",
      "max": 250,
      "note": {
        "de": "Maschinenabhängige Obergrenze aus dem Datenblatt, keine Materialeigenschaft.",
        "en": "Machine-dependent upper limit from the datasheet, not a material property."
      }
    },
    "maxOverhangAngle": {
      "value": 70,
      "unit": "°",
      "source": "src_bambu_tds",
      "confidence": "medium"
    },
    "hardenedNozzleRequired": {
      "value": true,
      "source": "src_bambu_tds",
      "confidence": "high",
      "note": {
        "de": "Kohlenstofffaser weitet Messingdüsen binnen weniger Druckstunden auf. Gehärtete Stahl- oder Rubindüse zwingend.",
        "en": "Carbon fibre widens brass nozzles within a few printing hours. A hardened steel or ruby nozzle is mandatory."
      }
    },
    "minNozzleDiameter": {
      "value": 0.4,
      "unit": "mm",
      "source": "src_bambu_tds",
      "confidence": "medium",
      "min": 0.4
    },
    "printability": {
      "value": 3,
      "scale": "printability",
      "source": "estimate_reasoning",
      "confidence": "estimated"
    },
    "warpingTendency": {
      "value": 2,
      "scale": "warpingTendency",
      "source": "estimate_reasoning",
      "confidence": "estimated"
    },
    "hygroscopy": {
      "value": 3,
      "scale": "hygroscopy",
      "source": "estimate_reasoning",
      "confidence": "estimated"
    },
    "abrasiveness": {
      "value": 5,
      "scale": "abrasiveness",
      "source": "estimate_reasoning",
      "confidence": "estimated"
    },
    "stringingTendency": {
      "value": 2,
      "scale": "stringingTendency",
      "source": "estimate_reasoning",
      "confidence": "estimated"
    },
    "layerAdhesion": {
      "value": 5,
      "scale": "layerAdhesion",
      "source": "src_bambu_tds",
      "confidence": "medium",
      "note": {
        "de": "Bewertung abgeleitet aus dem gemessenen Anisotropiefaktor.",
        "en": "Rating derived from the measured anisotropy factor."
      }
    }
  },
  "durability": {
    "waterAbsorption": {
      "value": 0.33,
      "unit": "%",
      "source": "src_bambu_tds",
      "confidence": "medium",
      "conditions": "Sättigung bei 25 °C und 55 % rF"
    },
    "uvResistance": {
      "value": 5,
      "scale": "uvResistance",
      "source": "estimate_reasoning",
      "confidence": "estimated"
    },
    "weatherResistance": {
      "value": 5,
      "scale": "weatherResistance",
      "source": "estimate_reasoning",
      "confidence": "estimated"
    },
    "hydrolysisResistance": {
      "value": 4,
      "scale": "hydrolysisResistance",
      "source": "estimate_reasoning",
      "confidence": "estimated"
    },
    "yellowingTendency": {
      "value": 1,
      "scale": "yellowingTendency",
      "source": "estimate_reasoning",
      "confidence": "estimated"
    },
    "stressCrackingSensitivity": {
      "value": 3,
      "scale": "stressCrackingSensitivity",
      "source": "estimate_reasoning",
      "confidence": "estimated"
    },
    "outdoorServiceLife": {
      "value": 10,
      "unit": "a",
      "source": "estimate_reasoning",
      "confidence": "estimated",
      "min": 5,
      "max": 15,
      "conditions": "mitteleuropäische Bewitterung, ungefärbt/unlackiert"
    },
    "chemicalResistance": [
      {
        "chemicalId": "chem_water",
        "rating": "resistant",
        "source": "src_bambu_tds",
        "confidence": "medium",
        "conditions": "Raumtemperatur"
      },
      {
        "chemicalId": "chem_salt_water",
        "rating": "resistant",
        "source": "estimate_reasoning",
        "confidence": "estimated",
        "note": {
          "de": "Aus der Polymerklasse abgeleitet, nicht gemessen. Chemische Beständigkeit ist im Kern eine Eigenschaft des Grundpolymers — eine Faserfüllung ändert daran nichts. Für kritische Anwendungen ersetzt das keinen Auslagerungsversuch im Originalmedium.",
          "en": "Derived from the polymer class, not measured. Chemical resistance is fundamentally a property of the base polymer — a fibre filler does not change it. For critical applications this does not replace an immersion test in the actual medium."
        }
      },
      {
        "chemicalId": "chem_steam",
        "rating": "not-resistant",
        "source": "estimate_reasoning",
        "confidence": "estimated",
        "note": {
          "de": "Aus der Polymerklasse abgeleitet, nicht gemessen. Chemische Beständigkeit ist im Kern eine Eigenschaft des Grundpolymers — eine Faserfüllung ändert daran nichts. Für kritische Anwendungen ersetzt das keinen Auslagerungsversuch im Originalmedium.",
          "en": "Derived from the polymer class, not measured. Chemical resistance is fundamentally a property of the base polymer — a fibre filler does not change it. For critical applications this does not replace an immersion test in the actual medium."
        }
      },
      {
        "chemicalId": "chem_mineral_oil",
        "rating": "resistant",
        "source": "src_bambu_tds",
        "confidence": "medium"
      },
      {
        "chemicalId": "chem_grease",
        "rating": "resistant",
        "source": "src_bambu_tds",
        "confidence": "medium"
      },
      {
        "chemicalId": "chem_hydraulic_oil",
        "rating": "limited",
        "source": "estimate_reasoning",
        "confidence": "estimated",
        "note": {
          "de": "Aus der Polymerklasse abgeleitet, nicht gemessen. Chemische Beständigkeit ist im Kern eine Eigenschaft des Grundpolymers — eine Faserfüllung ändert daran nichts. Für kritische Anwendungen ersetzt das keinen Auslagerungsversuch im Originalmedium.",
          "en": "Derived from the polymer class, not measured. Chemical resistance is fundamentally a property of the base polymer — a fibre filler does not change it. For critical applications this does not replace an immersion test in the actual medium."
        }
      },
      {
        "chemicalId": "chem_coolant_mwf",
        "rating": "limited",
        "source": "estimate_reasoning",
        "confidence": "estimated"
      },
      {
        "chemicalId": "chem_brake_fluid",
        "rating": "not-resistant",
        "source": "estimate_reasoning",
        "confidence": "estimated",
        "note": {
          "de": "Aus der Polymerklasse abgeleitet, nicht gemessen. Chemische Beständigkeit ist im Kern eine Eigenschaft des Grundpolymers — eine Faserfüllung ändert daran nichts. Für kritische Anwendungen ersetzt das keinen Auslagerungsversuch im Originalmedium.",
          "en": "Derived from the polymer class, not measured. Chemical resistance is fundamentally a property of the base polymer — a fibre filler does not change it. For critical applications this does not replace an immersion test in the actual medium."
        }
      },
      {
        "chemicalId": "chem_petrol_diesel",
        "rating": "not-resistant",
        "source": "estimate_reasoning",
        "confidence": "estimated",
        "note": {
          "de": "Aus der Polymerklasse abgeleitet, nicht gemessen. Chemische Beständigkeit ist im Kern eine Eigenschaft des Grundpolymers — eine Faserfüllung ändert daran nichts. Für kritische Anwendungen ersetzt das keinen Auslagerungsversuch im Originalmedium.",
          "en": "Derived from the polymer class, not measured. Chemical resistance is fundamentally a property of the base polymer — a fibre filler does not change it. For critical applications this does not replace an immersion test in the actual medium."
        }
      },
      {
        "chemicalId": "chem_ipa",
        "rating": "limited",
        "source": "estimate_reasoning",
        "confidence": "estimated"
      },
      {
        "chemicalId": "chem_ethanol",
        "rating": "limited",
        "source": "estimate_reasoning",
        "confidence": "estimated",
        "note": {
          "de": "Aus der Polymerklasse abgeleitet, nicht gemessen. Chemische Beständigkeit ist im Kern eine Eigenschaft des Grundpolymers — eine Faserfüllung ändert daran nichts. Für kritische Anwendungen ersetzt das keinen Auslagerungsversuch im Originalmedium.",
          "en": "Derived from the polymer class, not measured. Chemical resistance is fundamentally a property of the base polymer — a fibre filler does not change it. For critical applications this does not replace an immersion test in the actual medium."
        }
      },
      {
        "chemicalId": "chem_acetone",
        "rating": "not-resistant",
        "source": "estimate_reasoning",
        "confidence": "estimated"
      },
      {
        "chemicalId": "chem_mek",
        "rating": "not-resistant",
        "source": "estimate_reasoning",
        "confidence": "estimated",
        "note": {
          "de": "Aus der Polymerklasse abgeleitet, nicht gemessen. Chemische Beständigkeit ist im Kern eine Eigenschaft des Grundpolymers — eine Faserfüllung ändert daran nichts. Für kritische Anwendungen ersetzt das keinen Auslagerungsversuch im Originalmedium.",
          "en": "Derived from the polymer class, not measured. Chemical resistance is fundamentally a property of the base polymer — a fibre filler does not change it. For critical applications this does not replace an immersion test in the actual medium."
        }
      },
      {
        "chemicalId": "chem_surface_disinfectant",
        "rating": "limited",
        "source": "estimate_reasoning",
        "confidence": "estimated",
        "note": {
          "de": "Aus der Polymerklasse abgeleitet, nicht gemessen. Chemische Beständigkeit ist im Kern eine Eigenschaft des Grundpolymers — eine Faserfüllung ändert daran nichts. Für kritische Anwendungen ersetzt das keinen Auslagerungsversuch im Originalmedium.",
          "en": "Derived from the polymer class, not measured. Chemical resistance is fundamentally a property of the base polymer — a fibre filler does not change it. For critical applications this does not replace an immersion test in the actual medium."
        }
      },
      {
        "chemicalId": "chem_bleach",
        "rating": "limited",
        "source": "estimate_reasoning",
        "confidence": "estimated",
        "note": {
          "de": "Aus der Polymerklasse abgeleitet, nicht gemessen. Chemische Beständigkeit ist im Kern eine Eigenschaft des Grundpolymers — eine Faserfüllung ändert daran nichts. Für kritische Anwendungen ersetzt das keinen Auslagerungsversuch im Originalmedium.",
          "en": "Derived from the polymer class, not measured. Chemical resistance is fundamentally a property of the base polymer — a fibre filler does not change it. For critical applications this does not replace an immersion test in the actual medium."
        }
      },
      {
        "chemicalId": "chem_hydrogen_peroxide",
        "rating": "limited",
        "source": "estimate_reasoning",
        "confidence": "estimated",
        "note": {
          "de": "Aus der Polymerklasse abgeleitet, nicht gemessen. Chemische Beständigkeit ist im Kern eine Eigenschaft des Grundpolymers — eine Faserfüllung ändert daran nichts. Für kritische Anwendungen ersetzt das keinen Auslagerungsversuch im Originalmedium.",
          "en": "Derived from the polymer class, not measured. Chemical resistance is fundamentally a property of the base polymer — a fibre filler does not change it. For critical applications this does not replace an immersion test in the actual medium."
        }
      },
      {
        "chemicalId": "chem_dilute_acid",
        "rating": "resistant",
        "source": "src_bambu_tds",
        "confidence": "low",
        "conditions": "Datenblatt nennt weder Säure noch Konzentration"
      },
      {
        "chemicalId": "chem_dilute_alkali",
        "rating": "resistant",
        "source": "src_bambu_tds",
        "confidence": "low",
        "conditions": "Datenblatt nennt weder Lauge noch Konzentration"
      },
      {
        "chemicalId": "chem_strong_acid",
        "rating": "limited",
        "source": "estimate_reasoning",
        "confidence": "estimated",
        "note": {
          "de": "Aus der Polymerklasse abgeleitet, nicht gemessen. Chemische Beständigkeit ist im Kern eine Eigenschaft des Grundpolymers — eine Faserfüllung ändert daran nichts. Für kritische Anwendungen ersetzt das keinen Auslagerungsversuch im Originalmedium.",
          "en": "Derived from the polymer class, not measured. Chemical resistance is fundamentally a property of the base polymer — a fibre filler does not change it. For critical applications this does not replace an immersion test in the actual medium."
        }
      },
      {
        "chemicalId": "chem_strong_alkali",
        "rating": "resistant",
        "source": "estimate_reasoning",
        "confidence": "estimated",
        "note": {
          "de": "Aus der Polymerklasse abgeleitet, nicht gemessen. Chemische Beständigkeit ist im Kern eine Eigenschaft des Grundpolymers — eine Faserfüllung ändert daran nichts. Für kritische Anwendungen ersetzt das keinen Auslagerungsversuch im Originalmedium.",
          "en": "Derived from the polymer class, not measured. Chemical resistance is fundamentally a property of the base polymer — a fibre filler does not change it. For critical applications this does not replace an immersion test in the actual medium."
        }
      },
      {
        "chemicalId": "chem_ester",
        "rating": "not-resistant",
        "source": "estimate_reasoning",
        "confidence": "estimated",
        "note": {
          "de": "Aus der Polymerklasse abgeleitet, nicht gemessen. Chemische Beständigkeit ist im Kern eine Eigenschaft des Grundpolymers — eine Faserfüllung ändert daran nichts. Für kritische Anwendungen ersetzt das keinen Auslagerungsversuch im Originalmedium.",
          "en": "Derived from the polymer class, not measured. Chemical resistance is fundamentally a property of the base polymer — a fibre filler does not change it. For critical applications this does not replace an immersion test in the actual medium."
        }
      }
    ]
  },
  "compliance": {
    "foodContact": {
      "status": {
        "value": "not-declared",
        "source": "src_bambu_tds",
        "confidence": "medium",
        "note": {
          "de": "Das Datenblatt erklärt keine Lebensmittelkonformität.",
          "en": "The datasheet declares no food contact compliance."
        }
      },
      "partLevelWarning": {
        "de": "Auch bei einem lebensmittelkonformen Material ist das FDM-Bauteil nicht automatisch lebensmittelkonform: die Schichtstruktur bildet Kapillaren und Keimnischen, die sich nicht sicher reinigen lassen.",
        "en": "Even with a food-compliant material the FDM part is not automatically food safe: the layer structure forms capillaries and bacterial niches that cannot be reliably cleaned."
      }
    },
    "flameRetardancy": {
      "ul94": {
        "value": "not-classified",
        "source": "src_bambu_tds",
        "confidence": "medium",
        "note": {
          "de": "Das Datenblatt nennt den Werkstoff schlicht 'flammable'. Keine Brandschutzeinstufung vorhanden.",
          "en": "The datasheet simply calls the material 'flammable'. No fire classification available."
        }
      }
    },
    "printEmissions": {
      "concernLevel": {
        "value": "high",
        "source": "estimate_reasoning",
        "confidence": "estimated"
      },
      "extractionRecommended": {
        "value": true,
        "source": "estimate_reasoning",
        "confidence": "estimated"
      },
      "note": {
        "de": "Beim Schleifen faserhaltiger Bauteile entsteht kohlenstofffaserhaltiger Feinstaub - Absaugung und FFP2/FFP3 sind Pflicht.",
        "en": "Sanding fibre-filled parts generates carbon-fibre dust - extraction and FFP2/FFP3 protection are mandatory."
      }
    },
    "translucency": {
      "value": "opaque",
      "source": "src_bambu_tds",
      "confidence": "medium"
    },
    "esd": {
      "classification": {
        "value": "insulating",
        "source": "estimate_reasoning",
        "confidence": "estimated",
        "note": {
          "de": "Kohlenstofffaser bedeutet nicht leitfähig: bei üblichen Kurzfaseranteilen bildet sich kein Perkolationsnetzwerk. Wer ESD braucht, braucht ein deklariertes ESD-Compound.",
          "en": "Carbon fibre does not mean conductive: at usual chopped-fibre loadings no percolation network forms. Anyone needing ESD needs a declared ESD compound."
        }
      }
    }
  },
  "sustainability": {
    "bioBasedContent": {
      "value": 0,
      "unit": "%",
      "source": "estimate_reasoning",
      "confidence": "estimated"
    },
    "industriallyCompostable": {
      "value": false,
      "source": "estimate_reasoning",
      "confidence": "estimated"
    },
    "practicalRecyclability": {
      "value": "not-practical-fibre-filled",
      "source": "estimate_reasoning",
      "confidence": "estimated"
    }
  },
  "finishing": {
    "surfaceQuality": {
      "value": 4,
      "scale": "surfaceQuality",
      "source": "estimate_reasoning",
      "confidence": "estimated"
    },
    "layerLineVisibility": {
      "value": 2,
      "scale": "layerLineVisibility",
      "source": "estimate_reasoning",
      "confidence": "estimated"
    },
    "sandability": {
      "value": 3,
      "scale": "sandability",
      "source": "estimate_reasoning",
      "confidence": "estimated"
    },
    "fillability": {
      "value": 4,
      "scale": "fillability",
      "source": "estimate_reasoning",
      "confidence": "estimated"
    },
    "paintAdhesion": {
      "value": 4,
      "scale": "paintAdhesion",
      "source": "estimate_reasoning",
      "confidence": "estimated"
    },
    "bondability": {
      "value": 2,
      "scale": "bondability",
      "source": "field_experience_reents",
      "confidence": "medium",
      "note": {
        "de": "Faserverstärkte Werkstoffe brauchen nach Werkstatterfahrung besondere Klebstoffe oder 2K-Epoxide — die Faser an der Bruchfläche verändert das Benetzungsverhalten gegenüber der ungefüllten Type.",
        "en": "Fibre-reinforced materials need special adhesives or 2K epoxies according to shop-floor experience — the fibre at the fracture surface changes wetting behaviour compared with the unfilled grade."
      }
    },
    "recommendedAdhesives": [
      "2K-Epoxid",
      "Cyanacrylat mit Aktivator",
      "MS-Polymer"
    ],
    "gloss": {
      "value": "matte",
      "source": "estimate_reasoning",
      "confidence": "estimated"
    },
    "colourAvailability": {
      "value": "limited-mostly-black",
      "source": "estimate_reasoning",
      "confidence": "estimated"
    },
    "chemicalSmoothing": {
      "suitable": {
        "value": false,
        "source": "estimate_reasoning",
        "confidence": "estimated"
      }
    },
    "heatSetInserts": {
      "value": true,
      "source": "estimate_reasoning",
      "confidence": "estimated"
    }
  },
  "commercial": {
    "priceIndex": {
      "value": 2,
      "scale": "priceIndex",
      "derivedFrom": [
        "commercial.pricePerKg"
      ],
      "source": "estimate_reasoning",
      "confidence": "estimated",
      "note": {
        "de": "Aus dem Kilopreis abgeleitet: Alle Werkstoffe sind nach ihrem €/kg-Wert in fünf gleich große Preisstufen eingeteilt. Maßgeblich ist der Kilopreis; die Stufe dient nur der schnellen Einordnung.",
        "en": "Derived from the price per kilogram: all materials are sorted into five equal price bands by their €/kg value. The per-kilogram price is what counts; the band is only for quick orientation."
      }
    },
    "availability": {
      "value": 3,
      "scale": "availability",
      "source": "estimate_reasoning",
      "confidence": "estimated"
    },
    "smallSeriesSuitability": {
      "value": 3,
      "scale": "smallSeriesSuitability",
      "source": "estimate_reasoning",
      "confidence": "estimated"
    },
    "xxl": {
      "maxSensibleEdgeMm": {
        "value": 1600,
        "unit": "mm",
        "source": "estimate_reasoning",
        "confidence": "estimated",
        "derivedFrom": [
          "processing.warpingTendency",
          "processing.chamberRequirement"
        ],
        "note": {
          "de": "Geschätzt aus Verzugsneigung und Kammerbedarf, nicht gemessen. Aus der eigenen Fertigung belegt ist bisher: bis 800 × 800 mm ohne Probleme. Das ist ein unterer Rand und keine Grenze; größere Teile wurden bisher schlicht nicht gefertigt.",
          "en": "Estimated from warping tendency and chamber requirement, not measured. Established from own production so far: up to 800 × 800 mm without problems. That is a lower bound, not a limit; larger parts simply have not been made yet."
        }
      },
      "maxSpoolWeightKg": {
        "value": 8,
        "unit": "kg",
        "source": "src_ofd",
        "confidence": "low",
        "conditions": "16 Produkte, 46 Spulen",
        "note": {
          "de": "Marktbeobachtung über 16 Produkte und 46 Spulenangebote (Open Filament Database 2026.07.31). Größte am Markt geführte Spule. Reicht sie für das Bauteil nicht, fällt mitten im Druck ein Spulenwechsel an. Keine Lieferzusage — zusammen mit largeSpoolShare lesen.",
          "en": "Market observation across 16 products and 46 spool offers (Open Filament Database 2026.07.31). Largest spool offered on the market. If it does not cover the part, a spool change falls in mid-print. Not a supply commitment — read together with largeSpoolShare."
        }
      },
      "largeSpoolShare": {
        "value": 8.7,
        "unit": "%",
        "source": "src_ofd",
        "confidence": "low",
        "conditions": "Anteil der Spulen ab 2 kg; 46 Spulen betrachtet",
        "note": {
          "de": "Marktbeobachtung über 16 Produkte und 46 Spulenangebote (Open Filament Database 2026.07.31). Anteil der Angebote ab 2 kg. Niedriger Anteil bei hohem Maximum heißt: Die Großspule existiert, hängt aber an wenigen Anbietern und meist einer Farbe.",
          "en": "Market observation across 16 products and 46 spool offers (Open Filament Database 2026.07.31). Share of offers at 2 kg or above. A low share alongside a high maximum means the large spool exists but hangs on few suppliers and usually one colour."
        }
      }
    },
    "reentsPortfolioStatus": {
      "value": "unknown",
      "source": "estimate_reasoning",
      "confidence": "estimated",
      "note": {
        "de": "Noch nicht mit dem Reents3D-Materiallager abgeglichen. Der Portfolio-Status beeinflusst die Bewertung nicht.",
        "en": "Not yet reconciled with the Reents3D material stock. Portfolio status does not affect the assessment."
      }
    },
    "pricePerKg": {
      "value": 53.05,
      "min": 29.99,
      "max": 99.87,
      "unit": "€/kg",
      "conditions": "Median aus 6 Angeboten über 3 Händler und 5 Marken, auf €/kg normiert, inkl. MwSt., Stand 2026-08-06",
      "source": [
        "src_price_asa_cf_3djake",
        "src_price_asa_cf_extrudr",
        "src_price_asa_cf_filamentworld"
      ],
      "confidence": "medium",
      "note": {
        "de": "Erhoben, nicht geschätzt: 6 Listenpreise von 5 Marken (The Filament, 3DJAKE, Polymaker, Extrudr, 3DXTech) über 3 Händler, jeweils auf €/kg normiert — die Spulengröße ist dabei die eigentliche Falle, Spezialfilamente kommen auf 0,5- und 0,75-kg-Spulen. Geführt ist der Median, die Spanne ist das günstigste bis teuerste gefundene Angebot. Kein Einkaufspreis und kein Angebot; Preise ändern sich täglich.",
        "en": "Surveyed, not estimated: 6 list prices from 5 brands (The Filament, 3DJAKE, Polymaker, Extrudr, 3DXTech) across 3 retailer(s), each normalised to €/kg — spool size is the real trap here, specialty filaments ship on 0.5 and 0.75 kg spools. The carried value is the median, the range is the cheapest to the most expensive offer found. Not a purchase price and not an offer; prices change daily."
      }
    },
    "spoolSizes": [
      "1 kg",
      "8 kg"
    ]
  },
  "governance": {
    "lastReviewed": "2026-08-01",
    "reviewedBy": "Claude Code (Erstimport aus Herstellerdatenblatt) - fachliche Freigabe durch Riko Reents ausstehend",
    "reviewCycleMonths": 12,
    "dataCompleteness": null,
    "sources": [
      {
        "id": "src_bambu_tds",
        "type": "manufacturer-tds",
        "publisher": "Bambu Lab",
        "productName": "Bambu ASA-CF",
        "title": "Bambu Filament Technical Data Sheet - ASA-CF",
        "documentVersion": "V1.0",
        "url": "https://wiki.bambulab.com/filament-acc/asacf-pahtcf/bambus_asa-cf_technical_data_sheet.pdf",
        "retrievedAt": "2026-08-01",
        "confidenceCeiling": "high",
        "note": {
          "de": "Prüfkörper sind gedruckt, nicht spritzgegossen, und mit X-Y- und Z-Werten ausgewiesen. Das macht die Werte für FDM-Auslegung brauchbar und über alle Bambu-Materialien vergleichbar - anders als Rohstoff-Datenblätter.",
          "en": "Specimens are printed, not injection moulded, and reported with both X-Y and Z values. That makes the figures usable for FDM design and comparable across all Bambu materials - unlike resin datasheets."
        }
      },
      {
        "id": "src_type_datasheets",
        "type": "manufacturer-tds",
        "publisher": "mehrere Hersteller",
        "title": "Median der Produktdatenblätter dieses Werkstofftyps",
        "confidenceCeiling": "medium",
        "note": {
          "de": "Zusammenfassung mehrerer Herstellerdatenblätter zu diesem Werkstofftyp. Geführt wird der Median; Spritzgusswerte werden nicht mit Werten an gedruckten Prüfkörpern vermischt und Elastomerprüfungen (ISO 37) nicht mit Zugversuchen (ISO 527). Ein Median über mehrere Marken beschreibt den Werkstofftyp, nicht ein einzelnes Produkt.",
          "en": "Summary of several manufacturer datasheets for this material type. The median is recorded; moulded values are not mixed with values from printed specimens, and elastomer tests (ISO 37) not with tensile tests (ISO 527). A median across several brands describes the material type, not an individual product."
        }
      },
      {
        "id": "field_experience_reents",
        "type": "field-experience",
        "publisher": "Reents Technologies GmbH",
        "title": "Werkstatterfahrung Reents3D — XXL-Fertigung",
        "retrievedAt": "2026-08-07",
        "confidenceCeiling": "medium",
        "note": {
          "de": "Eigene Fertigungserfahrung aus laufender XXL-Produktion (Bauraum bis 1.800 × 2.400 × 1.800 mm), keine Versuchsreihe. Sie zeigt, was in dieser Fertigung zuverlässig läuft: mit Kammer, Brim und geübtem Personal. Eine andere Werkstatt kann andere Grenzen haben.",
          "en": "Own production experience from ongoing XXL manufacturing (build volume up to 1,800 × 2,400 × 1,800 mm), not a test series. It shows what runs reliably in this shop: with chamber, brim and practised staff. Another workshop may find different limits."
        }
      },
      {
        "id": "src_price_asa_cf_3djake",
        "type": "retailer-listing",
        "publisher": "3DJAKE",
        "title": "3DJAKE — Listenpreise ASA-CF",
        "url": "https://www.3djake.de/filament/asa",
        "retrievedAt": "2026-08-02",
        "confidenceCeiling": "medium",
        "note": {
          "de": "3 Angebote von 3 Marken (3DJAKE, Polymaker, The Filament). Günstigstes The Filament ASA CF Grey, 1 kg für 29,99 € (29,99 €/kg); teuerstes Polymaker Fiberon ASA-CF08 Navy Blue, 0,5 kg für 19,99 € (39,98 €/kg).",
          "en": "3 offers from 3 brands (3DJAKE, Polymaker, The Filament). Cheapest The Filament ASA CF Grey, 1 kg at 29.99 € (29.99 €/kg); dearest Polymaker Fiberon ASA-CF08 Navy Blue, 0.5 kg at 19.99 € (39.98 €/kg)."
        }
      },
      {
        "id": "src_price_asa_cf_extrudr",
        "type": "retailer-listing",
        "publisher": "Extrudr",
        "title": "Extrudr — Listenpreise ASA-CF",
        "url": "https://extrudr.com/de/de/products/durapro-asa-cf/",
        "retrievedAt": "2026-08-06",
        "confidenceCeiling": "medium",
        "note": {
          "de": "1 Angebot von 1 Marke (Extrudr). Einziges Angebot: Extrudr DuraPro ASA CF black 1.75 mm 0.75 kg, 0,75 kg für 49,58 € (66,11 €/kg).",
          "en": "1 offer from 1 brand (Extrudr). Only offer: Extrudr DuraPro ASA CF black 1.75 mm 0.75 kg, 0.75 kg at 49.58 € (66.11 €/kg)."
        }
      },
      {
        "id": "src_price_asa_cf_filamentworld",
        "type": "retailer-listing",
        "publisher": "Filamentworld",
        "title": "Filamentworld — Listenpreise ASA-CF",
        "url": "https://www.filamentworld.de/shop/",
        "retrievedAt": "2026-08-02",
        "confidenceCeiling": "medium",
        "note": {
          "de": "2 Angebote von 2 Marken (3DXTech, Extrudr). Günstigstes Extrudr DuraPro Carbon-ASA Schwarz, 0,75 kg für 49,90 € (66,53 €/kg); teuerstes 3DXTech CarbonX Carbon-ASA Schwarz, 0,75 kg für 74,90 € (99,87 €/kg).",
          "en": "2 offers from 2 brands (3DXTech, Extrudr). Cheapest Extrudr DuraPro Carbon-ASA Schwarz, 0.75 kg at 49.90 € (66.53 €/kg); dearest 3DXTech CarbonX Carbon-ASA Schwarz, 0.75 kg at 74.90 € (99.87 €/kg)."
        }
      },
      {
        "id": "src_ofd",
        "type": "community",
        "publisher": "Open Filament Collective",
        "title": "Open Filament Database — Marktbestand an Filamenten, Spulengrößen und Druckparametern",
        "documentVersion": "2026.07.31",
        "url": "https://api.openfilamentdatabase.org/api/v1/",
        "retrievedAt": "2026-08-04",
        "confidenceCeiling": "low",
        "note": {
          "de": "Gemeinschaftlich gepflegte Marktdatenbank (155 Marken, 2020 Filamente). Sie enthält keine Kennwerte und keine Prüfnormen, sondern beschreibt das Angebot am Markt. Ihre Angaben dienen deshalb nur der Einordnung.",
          "en": "Community-maintained market database (155 brands, 2020 filaments). It contains no material values and no test standards; it describes what is on the market. Its figures therefore serve orientation only."
        }
      },
      {
        "id": "estimate_reasoning",
        "type": "estimate",
        "publisher": "FDM-Materialberater",
        "title": "Fachliche Ableitung ohne Primärquelle",
        "confidenceCeiling": "estimated"
      }
    ],
    "openQuestions": [
      {
        "id": "oq_specimen_conditions",
        "question": {
          "de": "Das Datenblatt nennt als Prüfkörper-Druckbedingungen 220 °C Düse und 35 °C Bett. Diese Werte stammen erkennbar aus dem PLA-Datenblatt - ASA lässt sich so nicht verarbeiten. Die mechanischen Werte selbst wirken konsistent, die Prüfbedingungen sind aber unbelegt.",
          "en": "The datasheet lists specimen printing conditions of 220 °C nozzle and 35 °C bed. These are evidently copied from the PLA datasheet - ASA cannot be processed that way. The mechanical values themselves look consistent, but the test conditions are unsubstantiated."
        },
        "blocking": false,
        "affectsFields": [
          "mechanics"
        ]
      }
    ]
  }
}
