Repository: Reents3D/fdm-material-advisor

# FDM-Materialberater

**[→ Werkzeug öffnen](https://materialberater.reents3d.de/)** · kostenlos, ohne Anmeldung
· ein Werkzeug der [Reents Technologies GmbH](https://reents3d.de/) (Reents3D), XXL-3D-Druck und Exponatebau in Holm bei Hamburg

Welches FDM-Material passt zum Anwendungsfall — und **warum**. Ein quelloffener
Materialberater mit einer offenen Datenbank, in der jeder Kennwert seine Quelle, seine
Prüfnorm und seine Konfidenz mitführt.

**43 Werkstofftypen · 254 Produkte von 17 Marken · 3.182 belegte Einzelaussagen ·
20 Anwendungsfälle · 21 Medien · 29 Glossareinträge**
*[English summary below](#english)*

---

File: data/materials/asa.json (part 1 of 2)
{
  "$schema": "../../schema/material.schema.json",
  "schemaVersion": "1.0.0",
  "id": "asa",
  "identity": {
    "name": "ASA",
    "family": "ASA",
    "polymerClass": "amorphous",
    "variant": [
      "basic"
    ],
    "aliases": [
      "Acrylnitril-Styrol-Acrylat",
      "ABS-Ersatz für Außen"
    ],
    "trademarkNotice": {
      "de": "Genannte Handels- und Markennamen sind Marken der jeweiligen Inhaber und dienen ausschließlich der Quellenangabe.",
      "en": "Trade and brand names mentioned are trademarks of their respective owners and serve source attribution only."
    },
    "abstract": {
      "de": "ASA ist der Außenwerkstoff im FDM: UV- und witterungsbeständig, temperaturfest bis rund 92 °C und beständig gegen verdünnte Säuren und Laugen. Grenzen: Es braucht eine beheizte Kammer, warpt ähnlich wie ABS und ist teurer - für Innenbauteile ohne Sonne gibt es günstigere Optionen.",
      "en": "ASA is the outdoor material in FDM: UV and weather resistant, temperature stable to around 92 °C and resistant to dilute acids and alkalis. Limits: it needs a heated chamber, warps like ABS and costs more - for indoor parts without sun there are cheaper options."
    },
    "positioning": {
      "de": "Erste Wahl für alles, was dauerhaft draußen steht.",
      "en": "First choice for anything that stays outdoors permanently."
    }
  },
  "mechanics": {
    "density": {
      "value": 1.07,
      "unit": "g/cm³",
      "source": "src_type_datasheets",
      "confidence": "medium",
      "testStandard": "ISO 1183",
      "note": {
        "de": "Median aus 14 Herstellerblättern, Spanne 1.05 g/cm³ (Alzament) bis 1.18 g/cm³ (Extrudr). Prüfkörper: 4 von 14 gedruckt, Rest ohne Angabe. Prüfnormen gemischt: ISO 1183 (7), ASTM D792 (6). Nicht mitgezählt: 1× Spritzguss, 2× von einem anderen Blatt übernommen.",
        "en": "Median of 14 manufacturer datasheets, range 1.05 g/cm³ (Alzament) to 1.18 g/cm³ (Extrudr). Specimens: 4 of 14 printed, remainder not stated. Mixed test standards: ISO 1183 (7), ASTM D792 (6). Not counted: 1× moulded, 2× copied from another sheet."
      },
      "min": 1.05,
      "max": 1.18,
      "conditions": "mehrere Prüfnormfamilien - siehe Notiz"
    },
    "tensileStrengthXy": {
      "value": 42.55,
      "unit": "MPa",
      "source": "src_type_datasheets",
      "confidence": "medium",
      "testStandard": "ISO 527",
      "orientation": "XY",
      "note": {
        "de": "Median aus 12 Herstellerblättern, Spanne 37 MPa (Alzament) bis 63 MPa (Extrudr). Prüfkörper: 4 von 12 gedruckt, Rest ohne Angabe. Prüfnormen gemischt: ISO 527 (6), ASTM D638 (6). Nicht mitgezählt: 1× Spritzguss, 3× von einem anderen Blatt übernommen.",
        "en": "Median of 12 manufacturer datasheets, range 37 MPa (Alzament) to 63 MPa (Extrudr). Specimens: 4 of 12 printed, remainder not stated. Mixed test standards: ISO 527 (6), ASTM D638 (6). Not counted: 1× moulded, 3× copied from another sheet."
      },
      "min": 37,
      "max": 63,
      "conditions": "mehrere Prüfnormfamilien - siehe Notiz"
    },
    "tensileStrengthZ": {
      "value": 31,
      "unit": "MPa",
      "source": "src_bambu_tds",
      "confidence": "medium",
      "tolerance": 4,
      "testStandard": "ISO 527 / GB/T 1040",
      "orientation": "Z"
    },
    "tensileModulusXy": {
      "value": 2140,
      "unit": "MPa",
      "source": "src_type_datasheets",
      "confidence": "medium",
      "testStandard": "ISO 527",
      "orientation": "XY",
      "note": {
        "de": "Median aus 10 Herstellerblättern, Spanne 1600 MPa (Prusament) bis 2450 MPa (Alzament). Prüfkörper: 4 von 10 gedruckt, Rest ohne Angabe. Prüfnormen gemischt: ISO 527 (5), ASTM D638 (5). Nicht mitgezählt: 3× von einem anderen Blatt übernommen.",
        "en": "Median of 10 manufacturer datasheets, range 1600 MPa (Prusament) to 2450 MPa (Alzament). Specimens: 4 of 10 printed, remainder not stated. Mixed test standards: ISO 527 (5), ASTM D638 (5). Not counted: 3× copied from another sheet."
      },
      "min": 1600,
      "max": 2450,
      "conditions": "mehrere Prüfnormfamilien - siehe Notiz"
    },
    "tensileModulusZ": {
      "value": 2120,
      "unit": "MPa",
      "source": "src_bambu_tds",
      "confidence": "medium",
      "tolerance": 260,
      "testStandard": "ISO 527 / GB/T 1040",
      "orientation": "Z"
    },
    "elongationAtBreakXy": {
      "value": 15,
      "unit": "%",
      "source": "src_type_datasheets",
      "confidence": "low",
      "testStandard": "ASTM D638",
      "orientation": "XY",
      "note": {
        "de": "Median aus 11 Herstellerblättern, Spanne 6 % (Fiberlogy) bis 55 % (Nebula Filaments). Prüfkörper: 3 von 11 gedruckt, Rest ohne Angabe. Prüfnormen gemischt: ASTM D638 (6), ISO 527 (5). Nicht mitgezählt: 1× Spritzguss, 3× von einem anderen Blatt übernommen.",
        "en": "Median of 11 manufacturer datasheets, range 6 % (Fiberlogy) to 55 % (Nebula Filaments). Specimens: 3 of 11 printed, remainder not stated. Mixed test standards: ASTM D638 (6), ISO 527 (5). Not counted: 1× moulded, 3× copied from another sheet."
      },
      "min": 6,
      "max": 55,
      "conditions": "mehrere Prüfnormfamilien - siehe Notiz"
    },
    "elongationAtBreakZ": {
      "value": 4.6,
      "unit": "%",
      "source": "src_bambu_tds",
      "confidence": "medium",
      "tolerance": 0.8,
      "testStandard": "ISO 527 / GB/T 1040",
      "orientation": "Z"
    },
    "flexuralStrengthXy": {
      "value": 64.5,
      "unit": "MPa",
      "source": "src_type_datasheets",
      "confidence": "medium",
      "testStandard": "ASTM D790",
      "orientation": "XY",
      "note": {
        "de": "Median aus 10 Herstellerblättern, Spanne 62 MPa (Anycubic) bis 100 MPa (Extrudr). Prüfkörper: 4 von 10 gedruckt, Rest ohne Angabe. Prüfnormen gemischt: ASTM D790 (6), ISO 178 (4). Nicht mitgezählt: 2× von einem anderen Blatt übernommen.",
        "en": "Median of 10 manufacturer datasheets, range 62 MPa (Anycubic) to 100 MPa (Extrudr). Specimens: 4 of 10 printed, remainder not stated. Mixed test standards: ASTM D790 (6), ISO 178 (4). Not counted: 2× copied from another sheet."
      },
      "min": 62,
      "max": 100,
      "conditions": "mehrere Prüfnormfamilien - siehe Notiz"
    },
    "flexuralStrengthZ": {
      "value": 40,
      "unit": "MPa",
      "source": "src_bambu_tds",
      "confidence": "medium",
      "tolerance": 3,
      "testStandard": "ISO 178 / GB/T 9341",
      "orientation": "Z"
    },
    "flexuralModulusXy": {
      "value": 2017,
      "unit": "MPa",
      "source": "src_type_datasheets",
      "confidence": "medium",
      "testStandard": "ASTM D790",
      "orientation": "XY",
      "note": {
        "de": "Median aus 8 Herstellerblättern, Spanne 1814 MPa (Fillamentum) bis 3500 MPa (Extrudr). Prüfkörper: 3 von 8 gedruckt, Rest ohne Angabe. Prüfnormen gemischt: ASTM D790 (5), ISO 178 (3). Nicht mitgezählt: 1× Spritzguss, 2× von einem anderen Blatt übernommen.",
        "en": "Median of 8 manufacturer datasheets, range 1814 MPa (Fillamentum) to 3500 MPa (Extrudr). Specimens: 3 of 8 printed, remainder not stated. Mixed test standards: ASTM D790 (5), ISO 178 (3). Not counted: 1× moulded, 2× copied from another sheet."
      },
      "min": 1814,
      "max": 3500,
      "conditions": "mehrere Prüfnormfamilien - siehe Notiz"
    },
    "flexuralModulusZ": {
      "value": 1650,
      "unit": "MPa",
      "source": "src_bambu_tds",
      "confidence": "medium",
      "tolerance": 120,
      "testStandard": "ISO 178 / GB/T 9341",
      "orientation": "Z"
    },
    "charpyUnnotchedXy": {
      "value": 25,
      "unit": "kJ/m²",
      "source": "src_type_datasheets",
      "confidence": "low",
      "testStandard": "ISO 179",
      "orientation": "XY",
      "note": {
        "de": "Median aus 5 Herstellerblättern, Spanne 19.6 kJ/m² (Bambu Lab) bis 41 kJ/m² (Alzament). Prüfkörper: 4 von 5 gedruckt, Rest ohne Angabe. Nicht mitgezählt: 1× von einem anderen Blatt übernommen.",
        "en": "Median of 5 manufacturer datasheets, range 19.6 kJ/m² (Bambu Lab) to 41 kJ/m² (Alzament). Specimens: 4 of 5 printed, remainder not stated. Not counted: 1× copied from another sheet."
      },
      "min": 19.6,
      "max": 41
    },
    "charpyUnnotchedZ": {
      "value": 4.9,
      "unit": "kJ/m²",
      "source": "src_bambu_tds",
      "confidence": "medium",
      "tolerance": 0.6,
      "testStandard": "ISO 179 / GB/T 1043",
      "orientation": "Z"
    },
    "anisotropyFactorTensile": {
      "value": 0.84,
      "unit": "-",
      "source": "src_bambu_tds",
      "confidence": "medium",
      "min": 0.68,
      "max": 1.03,
      "orientation": "Z",
      "conditions": "Beide Zahlen aus demselben Datenblatt und Prüfdurchgang",
      "derivedFrom": [
        "mechanics.tensileStrengthZ",
        "mechanics.tensileStrengthXy"
      ],
      "note": {
        "de": "Senkrecht zur Schicht bleiben 84 % der Zugfestigkeit erhalten (31 von 37 MPa).",
        "en": "Perpendicular to the layers 84 % of the tensile strength remains (31 of 37 MPa)."
      }
    },
    "anisotropyFactorImpact": {
      "value": 0.25,
      "unit": "-",
      "source": "src_bambu_tds",
      "confidence": "medium",
      "orientation": "Z",
      "derivedFrom": [
        "mechanics.charpyUnnotchedZ",
        "mechanics.charpyUnnotchedXy"
      ],
      "note": {
        "de": "Die Schlagzähigkeit bricht in Z stärker ein als die Zugfestigkeit - schlagbelastete Bauteile müssen orientiert werden.",
        "en": "Impact strength collapses more in Z than tensile strength - impact-loaded parts must be oriented."
      }
    },
    "toughness": {
      "value": 4,
      "scale": "toughness",
      "source": "estimate_reasoning",
      "confidence": "estimated"
    },
    "creepTendency": {
      "value": 3,
      "scale": "creepTendency",
      "source": "estimate_reasoning",
      "confidence": "estimated"
    },
    "notchSensitivity": {
      "value": 3,
      "scale": "notchSensitivity",
      "source": "estimate_reasoning",
      "confidence": "estimated"
    },
    "charpyNotchedXy": {
      "value": 12,
      "unit": "kJ/m²",
      "source": "src_type_datasheets",
      "confidence": "low",
      "note": {
        "de": "Median aus 5 Herstellerblättern, Spanne 7.5 kJ/m² (Fiberlogy) bis 19.6 kJ/m² (Alzament). Prüfkörper: 2 von 5 gedruckt, Rest ohne Angabe. Nicht mitgezählt: 1× von einem anderen Blatt übernommen.",
        "en": "Median of 5 manufacturer datasheets, range 7.5 kJ/m² (Fiberlogy) to 19.6 kJ/m² (Alzament). Specimens: 2 of 5 printed, remainder not stated. Not counted: 1× copied from another sheet."
      },
      "orientation": "XY",
      "min": 7.5,
      "max": 19.6,
      "testStandard": "ISO 179"
    },
    "izodNotchedXy": {
      "value": 14,
      "unit": "kJ/m²",
      "source": "src_type_datasheets",
      "confidence": "low",
      "note": {
        "de": "Median aus 2 Herstellerblättern, Spanne 10 kJ/m² (Extrudr) bis 18 kJ/m² (SUNLU). Prüfkörper: 0 von 2 gedruckt, Rest ohne Angabe. Nicht mitgezählt: 1× wegen Widerspruch im Blatt ausgeschlossen, 2× andere Einheit.",
        "en": "Median of 2 manufacturer datasheets, range 10 kJ/m² (Extrudr) to 18 kJ/m² (SUNLU). Specimens: 0 of 2 printed, remainder not stated. Not counted: 1× excluded as contradictory, 2× different unit."
      },
      "orientation": "XY",
      "min": 10,
      "max": 18,
      "testStandard": "ISO 180"
    }
  },
  "thermal": {
    "hdtA": {
      "value": 91,
      "unit": "°C",
      "source": "src_type_datasheets",
      "confidence": "medium",
      "testStandard": "ISO 75",
      "note": {
        "de": "Median aus 4 Herstellerblättern, Spanne 86 °C (Prusament) bis 95 °C (FormFutura). Prüfkörper: 3 von 4 gedruckt, Rest ohne Angabe. Nicht mitgezählt: 1× Spritzguss, 1× von einem anderen Blatt übernommen.",
        "en": "Median of 4 manufacturer datasheets, range 86 °C (Prusament) to 95 °C (FormFutura). Specimens: 3 of 4 printed, remainder not stated. Not counted: 1× moulded, 1× copied from another sheet."
      },
      "min": 86,
      "max": 95
    },
    "hdtB": {
      "value": 96,
      "unit": "°C",
      "source": "src_type_datasheets",
      "confidence": "medium",
      "testStandard": "ISO 75",
      "note": {
        "de": "Median aus 7 Herstellerblättern, Spanne 86 °C (FormFutura) bis 100 °C (Bambu Lab). Prüfkörper: 2 von 7 gedruckt, Rest ohne Angabe. Prüfnormen gemischt: ISO 75 (4), ASTM D648 (3). Nicht mitgezählt: 1× von einem anderen Blatt übernommen.",
        "en": "Median of 7 manufacturer datasheets, range 86 °C (FormFutura) to 100 °C (Bambu Lab). Specimens: 2 of 7 printed, remainder not stated. Mixed test standards: ISO 75 (4), ASTM D648 (3). Not counted: 1× copied from another sheet."
      },
      "min": 86,
      "max": 100,
      "conditions": "mehrere Prüfnormfamilien - siehe Notiz"
    },
    "vicatB50": {
      "value": 98,
      "unit": "°C",
      "source": "src_type_datasheets",
      "confidence": "medium",
      "testStandard": "ISO 306",
      "note": {
        "de": "Median aus 4 Herstellerblättern, Spanne 94 °C (Fillamentum) bis 105 °C (SUNLU). Prüfkörper: 0 von 4 gedruckt, Rest ohne Angabe. Prüfnormen gemischt: ISO 306 (2), ASTM D1525 (2).",
        "en": "Median of 4 manufacturer datasheets, range 94 °C (Fillamentum) to 105 °C (SUNLU). Specimens: 0 of 4 printed, remainder not stated. Mixed test standards: ISO 306 (2), ASTM D1525 (2)."
      },
      "min": 94,
      "max": 105,
      "conditions": "mehrere Prüfnormfamilien - siehe Notiz"
    },
    "meltingTemperature": {
      "value": 210,
      "unit": "°C",
      "source": "src_bambu_tds",
      "confidence": "low",
      "testStandard": "DSC, 10 °C/min",
      "note": {
        "de": "Physikalisch fragwürdig: Der Werkstoff ist amorph und hat keinen echten Schmelzpunkt. Dokumentiert, aber nicht für Bewertungen verwendet.",
        "en": "Physically questionable: the material is amorphous and has no true melting point. Documented but not used for scoring."
      }
    },
    "recommendedMaxServiceTemperature": {
      "value": 70,
      "unit": "°C",
      "source": "estimate_reasoning",
      "confidence": "estimated",
      "min": 60,
      "max": 75,
      "conditions": "dauerhaft unter mechanischer Last, Luft",
      "note": {
        "de": "Eigene konservative Empfehlung für ein dauerhaft belastetes Bauteil, nicht der Datenblattwert: HDT-A 86 °C (niedrigster Blattwert; geführt ist der Median 91 °C) abzüglich 15 K. Die Datenblätter nennen höhere Zahlen (Formbeständigkeit im Kurzversuch, hier HDT-B 96 °C) — die gelten für Minuten unter definierter Last, nicht für Dauerbetrieb. Ohne Dauerlast gibt es kein Kriechen; dann trägt der gemessene Wert (HDT-B 96 °C). Unter Last hängt die Grenze an der Spannung im Querschnitt: Mehr Wandstärke und mehr Füllung senken die Spannung und verschieben die brauchbare Temperatur nach oben — den Glasübergang verschieben sie nicht.",
        "en": "Our own conservative recommendation for a permanently loaded part, not the datasheet figure: HDT-A 86 °C (lowest datasheet figure; the median 91 °C is what the record carries) less 15 K. The datasheets state higher numbers (short-term heat deflection, here HDT-B 96 °C) — those apply for minutes under a defined load, not for continuous service. Without sustained load there is no creep, and the measured value carries (HDT-B 96 °C). Under load the limit depends on the stress in the section: more wall and more infill lower the stress and shift the usable temperature up — they do not shift the glass transition."
      }
    },
    "glassTransition": {
      "value": 108,
      "unit": "°C",
      "source": "src_type_datasheets",
      "confidence": "low",
      "note": {
        "de": "Einzelnes Blatt: SUNLU. Prüfkörper: 0 von 1 gedruckt, Rest ohne Angabe.",
        "en": "Single datasheet: SUNLU. Specimens: 0 of 1 printed, remainder not stated."
      },
      "testStandard": "ASTM D7426"
    }
  },
  "processing": {
    "nozzleTemperature": {
      "value": 255,
      "unit": "°C",
      "source": "src_bambu_tds",
      "confidence": "medium",
      "min": 240,
      "max": 270
    },
    "bedTemperature": {
      "value": 90,
      "unit": "°C",
      "source": "src_bambu_tds",
      "confidence": "medium",
      "min": 80,
      "max": 100
    },
    "chamberTemperature": {
      "value": 53,
      "unit": "°C",
      "source": "src_bambu_tds",
      "confidence": "medium",
      "min": 45,
      "max": 60
    },
    "chamberRequirement": {
      "value": "recommended",
      "source": "estimate_reasoning",
      "confidence": "estimated",
      "note": {
        "de": "Ohne temperierte Kammer sind Verzug und Delamination bei größeren Bauteilen wahrscheinlich.",
        "en": "Without a heated chamber, warping and delamination are likely on larger parts."
      }
    },
    "dryingTemperature": {
      "value": 80,
      "unit": "°C",
      "source": "src_bambu_tds",
      "confidence": "medium"
    },
    "dryingTime": {
      "value": 8,
      "unit": "h",
      "source": "src_bambu_tds",
      "confidence": "medium"
    },
    "maxResidualHumidity": {
      "value": 20,
      "unit": "%RH",
      "source": "src_bambu_tds",
      "confidence": "medium",
      "conditions": "Lagerung und Druck, versiegelt mit Trockenmittel"
    },
    "printSpeed": {
      "value": 250,
      "unit": "mm/s",
      "source": "src_bambu_tds",
      "confidence": "medium",
      "max": 250,
      "note": {
        "de": "Maschinenabhängige Obergrenze aus dem Datenblatt, keine Materialeigenschaft.",
        "en": "Machine-dependent upper limit from the datasheet, not a material property."
      }
    },
    "maxOverhangAngle": {
      "value": 70,
      "unit": "°",
      "source": "src_bambu_tds",
      "confidence": "medium"
    },
    "printability": {
      "value": 2,
      "scale": "printability",
      "source": "estimate_reasoning",
      "confidence": "estimated"
    },
    "warpingTendency": {
      "value": 4,
      "scale": "warpingTendency",
      "source": "estimate_reasoning",
      "confidence": "estimated"
    },
    "hygroscopy": {
      "value": 3,
      "scale": "hygroscopy",
      "source": "estimate_reasoning",
      "confidence": "estimated"
    },
    "abrasiveness": {
      "value": 1,
      "scale": "abrasiveness",
      "source": "estimate_reasoning",
      "confidence": "estimated"
    },
    "stringingTendency": {
      "value": 2,
      "scale": "stringingTendency",
      "source": "estimate_reasoning",
      "confidence": "estimated"
    },
    "layerAdhesion": {
      "value": 5,
      "scale": "layerAdhesion",
      "source": "src_bambu_tds",
      "confidence": "medium",
      "note": {
        "de": "Bewertung abgeleitet aus dem gemessenen Anisotropiefaktor.",
        "en": "Rating derived from the measured anisotropy factor."
      }
    }
  },
  "durability": {
    "waterAbsorption": {
      "value": 0.45,
      "unit": "%",
      "source": "src_bambu_tds",
      "confidence": "medium",
      "conditions": "Sättigung bei 25 °C und 55 % rF"
    },
    "uvResistance": {
      "value": 5,
      "scale": "uvResistance",
      "source": "estimate_reasoning",
      "confidence": "estimated"
    },
    "weatherResistance": {
      "value": 5,
      "scale": "weatherResistance",
      "source": "estimate_reasoning",
      "confidence": "estimated"
    },
    "hydrolysisResistance": {
      "value": 4,
      "scale": "hydrolysisResistance",
      "source": "estimate_reasoning",
      "confidence": "estimated"
    },
    "yellowingTendency": {
      "value": 1,
      "scale": "yellowingTendency",
      "source": "estimate_reasoning",
      "confidence": "estimated"
    },
    "stressCrackingSensitivity": {
      "value": 3,
      "scale": "stressCrackingSensitivity",
      "source": "estimate_reasoning",
      "confidence": "estimated"
    },
    "outdoorServiceLife": {
      "value": 10,
      "unit": "a",
      "source": "estimate_reasoning",
      "confidence": "estimated",
      "min": 5,
      "max": 15,
      "conditions": "mitteleuropäische Bewitterung, ungefärbt/unlackiert"
    },
    "chemicalResistance": [
      {
        "chemicalId": "chem_water",
        "rating": "resistant",
        "source": "src_bambu_tds",
        "confidence": "medium",
        "conditions": "Raumtemperatur"
      },
      {
        "chemicalId": "chem_salt_water",
        "rating": "resistant",
        "source": "estimate_reasoning",
        "confidence": "estimated",
        "note": {
          "de": "Aus der Polymerklasse abgeleitet, nicht gemessen. Chemische Beständigkeit ist im Kern eine Eigenschaft des Grundpolymers — eine Faserfüllung ändert daran nichts. Für kritische Anwendungen ersetzt das keinen Auslagerungsversuch im Originalmedium.",
          "en": "Derived from the polymer class, not measured. Chemical resistance is fundamentally a property of the base polymer — a fibre filler does not change it. For critical applications this does not replace an immersion test in the actual medium."
        }
      },
      {
        "chemicalId": "chem_steam",
        "rating": "not-resistant",
        "source": "estimate_reasoning",
        "confidence": "estimated",
        "note": {
          "de": "Aus der Polymerklasse abgeleitet, nicht gemessen. Chemische Beständigkeit ist im Kern eine Eigenschaft des Grundpolymers — eine Faserfüllung ändert daran nichts. Für kritische Anwendungen ersetzt das keinen Auslagerungsversuch im Originalmedium.",
          "en": "Derived from the polymer class, not measured. Chemical resistance is fundamentally a property of the base polymer — a fibre filler does not change it. For critical applications this does not replace an immersion test in the actual medium."
        }
      },
      {
        "chemicalId": "chem_mineral_oil",
        "rating": "limited",
        "source": "src_bambu_tds",
        "confidence": "medium"
      },
      {
        "chemicalId": "chem_grease",
        "rating": "limited",
        "source": "src_bambu_tds",
        "confidence": "medium"
      },
      {
        "chemicalId": "chem_hydraulic_oil",
        "rating": "limited",
        "source": "estimate_reasoning",
        "confidence": "estimated",
        "note": {
          "de": "Aus der Polymerklasse abgeleitet, nicht gemessen. Chemische Beständigkeit ist im Kern eine Eigenschaft des Grundpolymers — eine Faserfüllung ändert daran nichts. Für kritische Anwendungen ersetzt das keinen Auslagerungsversuch im Originalmedium.",
          "en": "Derived from the polymer class, not measured. Chemical resistance is fundamentally a property of the base polymer — a fibre filler does not change it. For critical applications this does not replace an immersion test in the actual medium."
        }
      },
      {
        "chemicalId": "chem_coolant_mwf",
        "rating": "limited",
        "source": "estimate_reasoning",
        "confidence": "estimated"
      },
      {
        "chemicalId": "chem_brake_fluid",
        "rating": "not-resistant",
        "source": "estimate_reasoning",
        "confidence": "estimated",
        "note": {
          "de": "Aus der Polymerklasse abgeleitet, nicht gemessen. Chemische Beständigkeit ist im Kern eine Eigenschaft des Grundpolymers — eine Faserfüllung ändert daran nichts. Für kritische Anwendungen ersetzt das keinen Auslagerungsversuch im Originalmedium.",
          "en": "Derived from the polymer class, not measured. Chemical resistance is fundamentally a property of the base polymer — a fibre filler does not change it. For critical applications this does not replace an immersion test in the actual medium."
        }
      },
      {
        "chemicalId": "chem_petrol_diesel",
        "rating": "not-resistant",
        "source": "estimate_reasoning",
        "confidence": "estimated",
        "note": {
          "de": "Aus der Polymerklasse abgeleitet, nicht gemessen. Chemische Beständigkeit ist im Kern eine Eigenschaft des Grundpolymers — eine Faserfüllung ändert daran nichts. Für kritische Anwendungen ersetzt das keinen Auslagerungsversuch im Originalmedium.",
          "en": "Derived from the polymer class, not measured. Chemical resistance is fundamentally a property of the base polymer — a fibre filler does not change it. For critical applications this does not replace an immersion test in the actual medium."
        }
      },
      {
        "chemicalId": "chem_ipa",
        "rating": "limited",
        "source": "estimate_reasoning",
        "confidence": "estimated"
      },
      {
        "chemicalId": "chem_ethanol",
        "rating": "limited",
        "source": "estimate_reasoning",
        "confidence": "estimated",
        "note": {
          "de": "Aus der Polymerklasse abgeleitet, nicht gemessen. Chemische Beständigkeit ist im Kern eine Eigenschaft des Grundpolymers — eine Faserfüllung ändert daran nichts. Für kritische Anwendungen ersetzt das keinen Auslagerungsversuch im Originalmedium.",
          "en": "Derived from the polymer class, not measured. Chemical resistance is fundamentally a property of the base polymer — a fibre filler does not change it. For critical applications this does not replace an immersion test in the actual medium."
        }
      },
      {
        "chemicalId": "chem_acetone",
        "rating": "not-resistant",
        "source": "estimate_reasoning",
        "confidence": "estimated"
      },
      {
        "chemicalId": "chem_mek",
        "rating": "not-resistant",
        "source": "estimate_reasoning",
        "confidence": "estimated",
        "note": {
          "de": "Aus der Polymerklasse abgeleitet, nicht gemessen. Chemische Beständigkeit ist im Kern eine Eigenschaft des Grundpolymers — eine Faserfüllung ändert daran nichts. Für kritische Anwendungen ersetzt das keinen Auslagerungsversuch im Originalmedium.",
          "en": "Derived from the polymer class, not measured. Chemical resistance is fundamentally a property of the base polymer — a fibre filler does not change it. For critical applications this does not replace an immersion test in the actual medium."
        }
      },
      {
        "chemicalId": "chem_surface_disinfectant",
        "rating": "limited",
        "source": "estimate_reasoning",
        "confidence": "estimated",
        "note": {
          "de": "Aus der Polymerklasse abgeleitet, nicht gemessen. Chemische Beständigkeit ist im Kern eine Eigenschaft des Grundpolymers — eine Faserfüllung ändert daran nichts. Für kritische Anwendungen ersetzt das keinen Auslagerungsversuch im Originalmedium.",
          "en": "Derived from the polymer class, not measured. Chemical resistance is fundamentally a property of the base polymer — a fibre filler does not change it. For critical applications this does not replace an immersion test in the actual medium."
        }
      },
      {
        "chemicalId": "chem_bleach",
        "rating": "limited",
        "source": "estimate_reasoning",
        "confidence": "estimated",
        "note": {
          "de": "Aus der Polymerklasse abgeleitet, nicht gemessen. Chemische Beständigkeit ist im Kern eine Eigenschaft des Grundpolymers — eine Faserfüllung ändert daran nichts. Für kritische Anwendungen ersetzt das keinen Auslagerungsversuch im Originalmedium.",
          "en": "Derived from the polymer class, not measured. Chemical resistance is fundamentally a property of the base polymer — a fibre filler does not change it. For critical applications this does not replace an immersion test in the actual medium."
        }
      },
      {
        "chemicalId": "chem_hydrogen_peroxide",
        "rating": "limited",
        "source": "estimate_reasoning",
        "confidence": "estimated",
        "note": {
          "de": "Aus der Polymerklasse abgeleitet, nicht gemessen. Chemische Beständigkeit ist im Kern eine Eigenschaft des Grundpolymers — eine Faserfüllung ändert daran nichts. Für kritische Anwendungen ersetzt das keinen Auslagerungsversuch im Originalmedium.",
          "en": "Derived from the polymer class, not measured. Chemical resistance is fundamentally a property of the base polymer — a fibre filler does not change it. For critical applications this does not replace an immersion test in the actual medium."
        }
      },
      {
        "chemicalId": "chem_dilute_acid",
        "rating": "resistant",
        "source": "src_bambu_tds",
        "confidence": "low",
        "conditions": "Datenblatt nennt weder Säure noch Konzentration"
      },
      {
        "chemicalId": "chem_dilute_alkali",
        "rating": "resistant",
        "source": "src_bambu_tds",
        "confidence": "low",
        "conditions": "Datenblatt nennt weder Lauge noch Konzentration"
      },
      {
        "chemicalId": "chem_strong_acid",
        "rating": "limited",
        "source": "estimate_reasoning",
        "confidence": "estimated",
        "note": {
          "de": "Aus der Polymerklasse abgeleitet, nicht gemessen. Chemische Beständigkeit ist im Kern eine Eigenschaft des Grundpolymers — eine Faserfüllung ändert daran nichts. Für kritische Anwendungen ersetzt das keinen Auslagerungsversuch im Originalmedium.",
          "en": "Derived from the polymer class, not measured. Chemical resistance is fundamentally a property of the base polymer — a fibre filler does not change it. For critical applications this does not replace an immersion test in the actual medium."
        }
      },
      {
        "chemicalId": "chem_strong_alkali",
        "rating": "resistant",
        "source": "estimate_reasoning",
        "confidence": "estimated",
        "note": {
          "de": "Aus der Polymerklasse abgeleitet, nicht gemessen. Chemische Beständigkeit ist im Kern eine Eigenschaft des Grundpolymers — eine Faserfüllung ändert daran nichts. Für kritische Anwendungen ersetzt das keinen Auslagerungsversuch im Originalmedium.",
          "en": "Derived from the polymer class, not measured. Chemical resistance is fundamentally a property of the base polymer — a fibre filler does not change it. For critical applications this does not replace an immersion test in the actual medium."
        }
      },
      {
        "chemicalId": "chem_ester",
        "rating": "not-resistant",
        "source": "estimate_reasoning",
        "confidence": "estimated",
        "note": {
          "de": "Aus der Polymerklasse abgeleitet, nicht gemessen. Chemische Beständigkeit ist im Kern eine Eigenschaft des Grundpolymers — eine Faserfüllung ändert daran nichts. Für kritische Anwendungen ersetzt das keinen Auslagerungsversuch im Originalmedium.",
          "en": "Derived from the polymer class, not measured. Chemical resistance is fundamentally a property of the base polymer — a fibre filler does not change it. For critical applications this does not replace an immersion test in the actual medium."
        }
      }
    ]
  },
  "compliance": {
    "foodContact": {
      "status": {
        "value": "not-declared",
        "source": "src_bambu_tds",
        "confidence": "medium",
        "note": {
          "de": "Das Datenblatt erklärt keine Lebensmittelkonformität.",
          "en": "The datasheet declares no food contact compliance."
        }
      },
      "partLevelWarning": {
        "de": "Auch bei einem lebensmittelkonformen Material ist das FDM-Bauteil nicht automatisch lebensmittelkonform: die Schichtstruktur bildet Kapillaren und Keimnischen, die sich nicht sicher reinigen lassen.",
        "en": "Even with a food-compliant material the FDM part is not automatically food safe: the layer structure forms capillaries and bacterial niches that cannot be reliably cleaned."
      }
    },
    "flameRetardancy": {
      "ul94": {
        "value": "not-classified",
        "source": "src_bambu_tds",
        "confidence": "medium",
        "note": {
          "de": "Das Datenblatt nennt den Werkstoff schlicht 'flammable'. Keine Brandschutzeinstufung vorhanden.",
          "en": "The datasheet simply calls the material 'flammable'. No fire classification available."
        }
      },
      "ul94ViaProduct": {
        "value": "V-0",
        "products": [
          {
            "id": "formfutura-apollox-fr",
            "name": "ApolloX Flame Retardant",
            "brand": "FormFutura"
          }
        ],
        "source": "src_flame_formfutura_apollox_fr",
        "confidence": "low",
        "note": {
          "de": "ASA als Werkstofftyp ist nicht V-0 — nur eine ausdrücklich flammgeschützte Type dieser Familie ist es: FormFutura ApolloX Flame Retardant. Das ist ein anderer Werkstoff als die Standardtype, und der Flammschutz kostet regelmäßig Zähigkeit. Wer diese Anforderung hat, muss genau diese Type bestellen und sich das Prüfzeugnis geben lassen — eine Datenblattzeile ist kein Zeugnis.",
          "en": "ASA as a material type is not V-0 — only an explicitly flame-retardant grade in this family is: FormFutura ApolloX Flame Retardant. That is a different material from the standard grade, and flame retardancy regularly costs toughness. Anyone with this requirement must order precisely that grade and obtain the test certificate — a datasheet line is not a certificate."
        }
      }
    },
    "printEmissions": {
      "concernLevel": {
        "value": "high",
        "source": "estimate_reasoning",
        "confidence": "estimated"
      },
      "extractionRecommended": {
        "value": true,
        "source": "estimate_reasoning",
        "confidence": "estimated"
      }
    },
    "translucency": {
      "value": "opaque",
      "source": "src_bambu_tds",
      "confidence": "medium"
    }
  },
  "sustainability": {
    "bioBasedContent": {
      "value": 0,
      "unit": "%",
      "source": "estimate_reasoning",
      "confidence": "estimated"
    },
    "industriallyCompostable": {
      "value": false,
      "source": "estimate_reasoning",
      "confidence": "estimated"
    },
    "practicalRecyclability": {
      "value": "possible-in-theory",
      "source": "estimate_reasoning",
      "confidence": "estimated"
    }
  },
  "finishing": {
    "surfaceQuality": {
      "value": 3,
      "scale": "surfaceQuality",
      "source": "estimate_reasoning",
      "confidence": "estimated"
    },
    "layerLineVisibility": {
      "value": 3,
      "scale": "layerLineVisibility",
      "source": "estimate_reasoning",
      "confidence": "estimated"
    },
    "sandability": {
      "value": 5,
      "scale": "sandability",
      "source": "estimate_reasoning",
      "confidence": "estimated"
    },
    "fillability": {
      "value": 4,
      "scale": "fillability",
      "source": "estimate_reasoning",
      "confidence": "estimated"
    },
    "paintAdhesion": {
      "value": 4,
      "scale": "paintAdhesion",
      "source": "field_experience_reents",
      "confidence": "medium",
      "note": {
        "de": "Lackierbar, aber nur mit geeignetem Haftvermittler — nicht mit jedem Grundierungssystem. Werkstatterfahrung Reents3D.\n\nGilt nur nach Vorbereitung. Direkt auf den Druck zu lackieren führt zu keinem brauchbaren Ergebnis — geschliffen, entfettet und grundiert werden muss immer, unabhängig vom Werkstoff. Die Bewertung sagt, wie gut das Ergebnis danach wird.",
        "en": "Paintable, but only with a suitable adhesion promoter — not with every primer system. Reents3D shop-floor experience.\n\nApplies only after preparation. Painting straight onto the print gives no usable result — sanding, degreasing and priming are always required, whatever the material. The rating states how good the result is after that."
      }
    },
    "bondability": {
      "value": 3,
      "scale": "bondability",
      "source": "field_experience_reents",
      "confidence": "medium",
      "note": {
        "de": "Braucht nach Werkstatterfahrung einen Haftvermittler. Die frühere 5 beruhte auf der Lösemittelschweißung mit Aceton — die funktioniert hervorragend, aber nur ASA auf ASA, nicht als allgemeine Fügung.",
        "en": "Needs an adhesion promoter according to shop-floor experience. The earlier 5 rested on acetone solvent welding — excellent, but only ASA to ASA, not as general joining."
      }
    },
    "primerRecommendation": {
      "de": "Wie ABS: anschleifen, entfetten, lackieren. Für Außenbauteile UV-stabilen 2K-Lack verwenden - er schützt zusätzlich die Schichtfugen.",
      "en": "Like ABS: sand, degrease, paint. For outdoor parts use a UV-stable 2K paint - it additionally protects the layer seams."
    },
    "recommendedAdhesives": [
      "2K-Epoxid",
      "Aceton (Lösemittelschweissen)",
      "Cyanacrylat",
      "MS-Polymer"
    ],
    "gloss": {
      "value": "semi-gloss",
      "source": "estimate_reasoning",
      "confidence": "estimated"
    },
    "colourAvailability": {
      "value": "wide",
      "source": "estimate_reasoning",
      "confidence": "estimated"
    },
    "chemicalSmoothing": {
      "suitable": {
        "value": true,
        "source": "estimate_reasoning",
        "confidence": "estimated"
      },
      "medium": "Aceton (eingeschränkt, langsamer als bei ABS)"
    },
    "heatSetInserts": {
      "value": true,
      "source": "estimate_reasoning",
      "confidence": "estimated"
    }
  },
  "commercial": {
    "priceIndex": {
      "value": 1,
      "scale": "priceIndex",
      "derivedFrom": [
        "commercial.pricePerKg"
      ],
      "source": "estimate_reasoning",
      "confidence": "estimated",
      "note": {
        "de": "Aus dem Kilopreis abgeleitet: Alle Werkstoffe sind nach ihrem €/kg-Wert in fünf gleich große Preisstufen eingeteilt. Maßgeblich ist der Kilopreis; die Stufe dient nur der schnellen Einordnung.",
        "en": "Derived from the price per kilogram: all materials are sorted into five equal price bands by their €/kg value. The per-kilogram price is what counts; the band is only for quick orientation."
      }
    },
    "availability": {
      "value": 4,
      "scale": "availability",
      "source": "estimate_reasoning",
      "confidence": "estimated"
    },
    "smallSeriesSuitability": {
      "value": 3,
      "scale": "smallSeriesSuitability",
      "source": "estimate_reasoning",
      "confidence": "estimated"
    },
    "xxl": {
      "maxSensibleEdgeMm": {
        "value": 1800,
        "unit": "mm",
        "source": "field_experience_reents",
        "confidence": "medium",
        "derivedFrom": [
          "processing.warpingTendency",
          "processing.chamberRequirement"
        ],
        "note": {
          "de": "Belegt: Über einen Meter Kantenlänge wird dieser Werkstoff in der eigenen Fertigung zuverlässig gefahren. Er schrumpft dabei geometrieabhängig stärker als PLA; die Maßhaltigkeit ist der begrenzende Faktor, nicht die Fertigbarkeit. Die 700 mm, die hier vorher standen, waren aus der Verzugsneigung abgeleitet — also aus dem, was ein Bauteil ohne Gegenmaßnahmen tut. Mit Kammer, Brim und Erfahrung ist das die falsche Bezugsgröße. Die Zahl ist weiterhin eine Aufwandsschwelle und keine Maschinen­grenze; belegt ist der Bereich ab 1.000 mm, ein oberes Ende wurde nicht gefunden.",
          "en": "Established: above one metre edge length this material runs reliably in our own production. It shrinks more than PLA depending on geometry; dimensional accuracy is the limiting factor, not manufacturability. The 700 mm previously recorded here were derived from warping tendency — that is, from what a part does without countermeasures. With chamber, brim and experience that is the wrong reference. The figure remains an effort threshold, not a machine limit; what is established is the range above 1,000 mm, no upper end was found."
        },
        "min": 1000
      },
      "maxSpoolWeightKg": {
        "value": 9,
        "unit": "kg",
        "source": "src_ofd",
        "confidence": "low",
        "conditions": "80 Produkte, 967 Spulen",
        "note": {
