Repository: Reents3D/fdm-material-advisor

# FDM-Materialberater

**[→ Werkzeug öffnen](https://materialberater.reents3d.de/)** · kostenlos, ohne Anmeldung
· ein Werkzeug der [Reents Technologies GmbH](https://reents3d.de/) (Reents3D), XXL-3D-Druck und Exponatebau in Holm bei Hamburg

Welches FDM-Material passt zum Anwendungsfall — und **warum**. Ein quelloffener
Materialberater mit einer offenen Datenbank, in der jeder Kennwert seine Quelle, seine
Prüfnorm und seine Konfidenz mitführt.

**43 Werkstofftypen · 254 Produkte von 17 Marken · 3.182 belegte Einzelaussagen ·
20 Anwendungsfälle · 21 Medien · 29 Glossareinträge**
*[English summary below](#english)*

---

File: data/materials/esd-pla.json
{
  "$schema": "../../schema/material.schema.json",
  "schemaVersion": "1.0.0",
  "id": "esd-pla",
  "identity": {
    "name": "ESD-PLA",
    "family": "PLA",
    "polymerClass": "semi-crystalline",
    "variant": [
      "ESD"
    ],
    "aliases": [
      "ableitfähiges PLA",
      "antistatisches PLA",
      "PLA ESD"
    ],
    "abstract": {
      "de": "ESD-PLA ist der einfachste Einstieg in ableitfähige Bauteile: Oberflächenwiderstand 10^6 bis 10^8 Ohm, gedruckt wie normales PLA ohne Kammer. Für Ablagen, Einsätze und Handhabungshilfen in der Elektronikfertigung. Grenzen: nur 65 bis 70 °C Wärmeformbeständigkeit, damit nicht für Lötnähe oder dauerwarme Umgebungen geeignet.",
      "en": "ESD-PLA is the simplest entry into dissipative parts: surface resistance 10^6 to 10^8 ohm, printed like normal PLA without a chamber. For trays, inserts and handling aids in electronics manufacturing. Limits: only 65 to 70 °C heat deflection, so unsuitable near soldering or in permanently warm environments."
    },
    "positioning": {
      "de": "Ableitfähig ohne Kammer — solange es nicht warm wird.",
      "en": "Dissipative without an enclosure — as long as it does not get warm."
    }
  },
  "mechanics": {
    "density": {
      "value": 1.24,
      "unit": "g/cm³",
      "testStandard": "ASTM D792",
      "source": "src_m4p_tds",
      "confidence": "medium"
    },
    "tensileStrengthXy": {
      "value": 37,
      "unit": "MPa",
      "testStandard": "ISO 527 bzw. ASTM D638",
      "orientation": "n/a",
      "source": "src_m4p_tds",
      "confidence": "medium"
    },
    "tensileModulusXy": {
      "value": 2150,
      "unit": "MPa",
      "testStandard": "ISO 527",
      "orientation": "n/a",
      "source": "src_m4p_tds",
      "confidence": "medium"
    },
    "flexuralModulusXy": {
      "value": 3800,
      "unit": "MPa",
      "testStandard": "ISO 178",
      "orientation": "n/a",
      "source": "src_m4p_tds",
      "confidence": "medium"
    },
    "toughness": {
      "value": 2,
      "scale": "toughness",
      "source": "estimate_reasoning",
      "confidence": "estimated"
    },
    "notchSensitivity": {
      "value": 4,
      "scale": "notchSensitivity",
      "source": "estimate_reasoning",
      "confidence": "estimated"
    }
  },
  "thermal": {
    "hdtA": {
      "value": 67,
      "unit": "°C",
      "testStandard": "ISO 75, 1.8 MPa",
      "source": "src_m4p_tds",
      "confidence": "medium"
    },
    "recommendedMaxServiceTemperature": {
      "value": 40,
      "unit": "°C",
      "conditions": "dauerhaft unter mechanischer Last, Luft",
      "source": "estimate_reasoning",
      "confidence": "estimated",
      "note": {
        "de": "Eigene konservative Empfehlung mit Abstand zur Erweichungsgrenze.",
        "en": "Our own conservative recommendation with margin to the softening limit."
      }
    },
    "hdtB": {
      "value": 67.5,
      "unit": "°C",
      "source": "src_type_datasheets",
      "confidence": "low",
      "note": {
        "de": "Einzelnes Blatt: Material4Print. Prüfkörper: ausschließlich spritzgegossene Prüfkörper — gedruckte Bauteile erreichen diese Werte nicht.",
        "en": "Single datasheet: Material4Print. Specimens: moulded specimens only — printed parts do not reach these figures."
      },
      "testStandard": "ASTM D648"
    }
  },
  "processing": {
    "nozzleTemperature": {
      "value": 220,
      "unit": "°C",
      "min": 210,
      "max": 230,
      "source": "src_m4p_tds",
      "confidence": "medium"
    },
    "bedTemperature": {
      "value": 53,
      "unit": "°C",
      "min": 40,
      "max": 65,
      "source": "src_m4p_tds",
      "confidence": "medium"
    },
    "chamberRequirement": {
      "value": "not-required",
      "source": "src_m4p_tds",
      "confidence": "medium"
    },
    "dryingTemperature": {
      "value": 50,
      "unit": "°C",
      "source": "src_m4p_tds",
      "confidence": "medium"
    },
    "dryingTime": {
      "value": 4,
      "unit": "h",
      "source": "src_m4p_tds",
      "confidence": "medium"
    },
    "printability": {
      "value": 4,
      "scale": "printability",
      "source": "estimate_reasoning",
      "confidence": "estimated"
    },
    "warpingTendency": {
      "value": 1,
      "scale": "warpingTendency",
      "source": "estimate_reasoning",
      "confidence": "estimated"
    },
    "hygroscopy": {
      "value": 2,
      "scale": "hygroscopy",
      "source": "estimate_reasoning",
      "confidence": "estimated"
    },
    "abrasiveness": {
      "value": 3,
      "scale": "abrasiveness",
      "source": "estimate_reasoning",
      "confidence": "estimated"
    }
  },
  "durability": {
    "uvResistance": {
      "value": 2,
      "scale": "uvResistance",
      "source": "estimate_reasoning",
      "confidence": "estimated"
    },
    "weatherResistance": {
      "value": 2,
      "scale": "weatherResistance",
      "source": "estimate_reasoning",
      "confidence": "estimated"
    },
    "chemicalResistance": [
      {
        "chemicalId": "chem_water",
        "rating": "resistant",
        "source": "estimate_reasoning",
        "confidence": "estimated"
      },
      {
        "chemicalId": "chem_salt_water",
        "rating": "resistant",
        "source": "estimate_reasoning",
        "confidence": "estimated",
        "note": {
          "de": "Aus der Polymerklasse abgeleitet, nicht gemessen. Chemische Beständigkeit ist im Kern eine Eigenschaft des Grundpolymers — eine Faserfüllung ändert daran nichts. Für kritische Anwendungen ersetzt das keinen Auslagerungsversuch im Originalmedium.",
          "en": "Derived from the polymer class, not measured. Chemical resistance is fundamentally a property of the base polymer — a fibre filler does not change it. For critical applications this does not replace an immersion test in the actual medium."
        }
      },
      {
        "chemicalId": "chem_steam",
        "rating": "not-resistant",
        "source": "estimate_reasoning",
        "confidence": "estimated",
        "note": {
          "de": "Aus der Polymerklasse abgeleitet, nicht gemessen. Chemische Beständigkeit ist im Kern eine Eigenschaft des Grundpolymers — eine Faserfüllung ändert daran nichts. Für kritische Anwendungen ersetzt das keinen Auslagerungsversuch im Originalmedium.",
          "en": "Derived from the polymer class, not measured. Chemical resistance is fundamentally a property of the base polymer — a fibre filler does not change it. For critical applications this does not replace an immersion test in the actual medium."
        }
      },
      {
        "chemicalId": "chem_mineral_oil",
        "rating": "limited",
        "source": "estimate_reasoning",
        "confidence": "estimated"
      },
      {
        "chemicalId": "chem_grease",
        "rating": "resistant",
        "source": "estimate_reasoning",
        "confidence": "estimated",
        "note": {
          "de": "Aus der Polymerklasse abgeleitet, nicht gemessen. Chemische Beständigkeit ist im Kern eine Eigenschaft des Grundpolymers — eine Faserfüllung ändert daran nichts. Für kritische Anwendungen ersetzt das keinen Auslagerungsversuch im Originalmedium.",
          "en": "Derived from the polymer class, not measured. Chemical resistance is fundamentally a property of the base polymer — a fibre filler does not change it. For critical applications this does not replace an immersion test in the actual medium."
        }
      },
      {
        "chemicalId": "chem_hydraulic_oil",
        "rating": "resistant",
        "source": "estimate_reasoning",
        "confidence": "estimated",
        "note": {
          "de": "Aus der Polymerklasse abgeleitet, nicht gemessen. Chemische Beständigkeit ist im Kern eine Eigenschaft des Grundpolymers — eine Faserfüllung ändert daran nichts. Für kritische Anwendungen ersetzt das keinen Auslagerungsversuch im Originalmedium.",
          "en": "Derived from the polymer class, not measured. Chemical resistance is fundamentally a property of the base polymer — a fibre filler does not change it. For critical applications this does not replace an immersion test in the actual medium."
        }
      },
      {
        "chemicalId": "chem_coolant_mwf",
        "rating": "not-resistant",
        "source": "estimate_reasoning",
        "confidence": "estimated",
        "note": {
          "de": "Aus der Polymerklasse abgeleitet, nicht gemessen. Chemische Beständigkeit ist im Kern eine Eigenschaft des Grundpolymers — eine Faserfüllung ändert daran nichts. Für kritische Anwendungen ersetzt das keinen Auslagerungsversuch im Originalmedium.",
          "en": "Derived from the polymer class, not measured. Chemical resistance is fundamentally a property of the base polymer — a fibre filler does not change it. For critical applications this does not replace an immersion test in the actual medium."
        }
      },
      {
        "chemicalId": "chem_brake_fluid",
        "rating": "not-resistant",
        "source": "estimate_reasoning",
        "confidence": "estimated",
        "note": {
          "de": "Aus der Polymerklasse abgeleitet, nicht gemessen. Chemische Beständigkeit ist im Kern eine Eigenschaft des Grundpolymers — eine Faserfüllung ändert daran nichts. Für kritische Anwendungen ersetzt das keinen Auslagerungsversuch im Originalmedium.",
          "en": "Derived from the polymer class, not measured. Chemical resistance is fundamentally a property of the base polymer — a fibre filler does not change it. For critical applications this does not replace an immersion test in the actual medium."
        }
      },
      {
        "chemicalId": "chem_petrol_diesel",
        "rating": "limited",
        "source": "estimate_reasoning",
        "confidence": "estimated",
        "note": {
          "de": "Aus der Polymerklasse abgeleitet, nicht gemessen. Chemische Beständigkeit ist im Kern eine Eigenschaft des Grundpolymers — eine Faserfüllung ändert daran nichts. Für kritische Anwendungen ersetzt das keinen Auslagerungsversuch im Originalmedium.",
          "en": "Derived from the polymer class, not measured. Chemical resistance is fundamentally a property of the base polymer — a fibre filler does not change it. For critical applications this does not replace an immersion test in the actual medium."
        }
      },
      {
        "chemicalId": "chem_ipa",
        "rating": "resistant",
        "source": "estimate_reasoning",
        "confidence": "estimated",
        "note": {
          "de": "Aus der Polymerklasse abgeleitet, nicht gemessen. Chemische Beständigkeit ist im Kern eine Eigenschaft des Grundpolymers — eine Faserfüllung ändert daran nichts. Für kritische Anwendungen ersetzt das keinen Auslagerungsversuch im Originalmedium.",
          "en": "Derived from the polymer class, not measured. Chemical resistance is fundamentally a property of the base polymer — a fibre filler does not change it. For critical applications this does not replace an immersion test in the actual medium."
        }
      },
      {
        "chemicalId": "chem_ethanol",
        "rating": "limited",
        "source": "estimate_reasoning",
        "confidence": "estimated",
        "note": {
          "de": "Aus der Polymerklasse abgeleitet, nicht gemessen. Chemische Beständigkeit ist im Kern eine Eigenschaft des Grundpolymers — eine Faserfüllung ändert daran nichts. Für kritische Anwendungen ersetzt das keinen Auslagerungsversuch im Originalmedium.",
          "en": "Derived from the polymer class, not measured. Chemical resistance is fundamentally a property of the base polymer — a fibre filler does not change it. For critical applications this does not replace an immersion test in the actual medium."
        }
      },
      {
        "chemicalId": "chem_acetone",
        "rating": "limited",
        "source": "estimate_reasoning",
        "confidence": "estimated",
        "note": {
          "de": "Aus der Polymerklasse abgeleitet, nicht gemessen. Chemische Beständigkeit ist im Kern eine Eigenschaft des Grundpolymers — eine Faserfüllung ändert daran nichts. Für kritische Anwendungen ersetzt das keinen Auslagerungsversuch im Originalmedium.",
          "en": "Derived from the polymer class, not measured. Chemical resistance is fundamentally a property of the base polymer — a fibre filler does not change it. For critical applications this does not replace an immersion test in the actual medium."
        }
      },
      {
        "chemicalId": "chem_mek",
        "rating": "not-resistant",
        "source": "estimate_reasoning",
        "confidence": "estimated",
        "note": {
          "de": "Aus der Polymerklasse abgeleitet, nicht gemessen. Chemische Beständigkeit ist im Kern eine Eigenschaft des Grundpolymers — eine Faserfüllung ändert daran nichts. Für kritische Anwendungen ersetzt das keinen Auslagerungsversuch im Originalmedium.",
          "en": "Derived from the polymer class, not measured. Chemical resistance is fundamentally a property of the base polymer — a fibre filler does not change it. For critical applications this does not replace an immersion test in the actual medium."
        }
      },
      {
        "chemicalId": "chem_surface_disinfectant",
        "rating": "limited",
        "source": "estimate_reasoning",
        "confidence": "estimated",
        "note": {
          "de": "Aus der Polymerklasse abgeleitet, nicht gemessen. Chemische Beständigkeit ist im Kern eine Eigenschaft des Grundpolymers — eine Faserfüllung ändert daran nichts. Für kritische Anwendungen ersetzt das keinen Auslagerungsversuch im Originalmedium.",
          "en": "Derived from the polymer class, not measured. Chemical resistance is fundamentally a property of the base polymer — a fibre filler does not change it. For critical applications this does not replace an immersion test in the actual medium."
        }
      },
      {
        "chemicalId": "chem_bleach",
        "rating": "limited",
        "source": "estimate_reasoning",
        "confidence": "estimated",
        "note": {
          "de": "Aus der Polymerklasse abgeleitet, nicht gemessen. Chemische Beständigkeit ist im Kern eine Eigenschaft des Grundpolymers — eine Faserfüllung ändert daran nichts. Für kritische Anwendungen ersetzt das keinen Auslagerungsversuch im Originalmedium.",
          "en": "Derived from the polymer class, not measured. Chemical resistance is fundamentally a property of the base polymer — a fibre filler does not change it. For critical applications this does not replace an immersion test in the actual medium."
        }
      },
      {
        "chemicalId": "chem_hydrogen_peroxide",
        "rating": "limited",
        "source": "estimate_reasoning",
        "confidence": "estimated",
        "note": {
          "de": "Aus der Polymerklasse abgeleitet, nicht gemessen. Chemische Beständigkeit ist im Kern eine Eigenschaft des Grundpolymers — eine Faserfüllung ändert daran nichts. Für kritische Anwendungen ersetzt das keinen Auslagerungsversuch im Originalmedium.",
          "en": "Derived from the polymer class, not measured. Chemical resistance is fundamentally a property of the base polymer — a fibre filler does not change it. For critical applications this does not replace an immersion test in the actual medium."
        }
      },
      {
        "chemicalId": "chem_dilute_acid",
        "rating": "limited",
        "source": "estimate_reasoning",
        "confidence": "estimated",
        "note": {
          "de": "Aus der Polymerklasse abgeleitet, nicht gemessen. Chemische Beständigkeit ist im Kern eine Eigenschaft des Grundpolymers — eine Faserfüllung ändert daran nichts. Für kritische Anwendungen ersetzt das keinen Auslagerungsversuch im Originalmedium.",
          "en": "Derived from the polymer class, not measured. Chemical resistance is fundamentally a property of the base polymer — a fibre filler does not change it. For critical applications this does not replace an immersion test in the actual medium."
        }
      },
      {
        "chemicalId": "chem_dilute_alkali",
        "rating": "not-resistant",
        "source": "estimate_reasoning",
        "confidence": "estimated",
        "note": {
          "de": "Aus der Polymerklasse abgeleitet, nicht gemessen. Chemische Beständigkeit ist im Kern eine Eigenschaft des Grundpolymers — eine Faserfüllung ändert daran nichts. Für kritische Anwendungen ersetzt das keinen Auslagerungsversuch im Originalmedium.",
          "en": "Derived from the polymer class, not measured. Chemical resistance is fundamentally a property of the base polymer — a fibre filler does not change it. For critical applications this does not replace an immersion test in the actual medium."
        }
      },
      {
        "chemicalId": "chem_strong_acid",
        "rating": "not-resistant",
        "source": "estimate_reasoning",
        "confidence": "estimated",
        "note": {
          "de": "Aus der Polymerklasse abgeleitet, nicht gemessen. Chemische Beständigkeit ist im Kern eine Eigenschaft des Grundpolymers — eine Faserfüllung ändert daran nichts. Für kritische Anwendungen ersetzt das keinen Auslagerungsversuch im Originalmedium.",
          "en": "Derived from the polymer class, not measured. Chemical resistance is fundamentally a property of the base polymer — a fibre filler does not change it. For critical applications this does not replace an immersion test in the actual medium."
        }
      },
      {
        "chemicalId": "chem_strong_alkali",
        "rating": "not-resistant",
        "source": "estimate_reasoning",
        "confidence": "estimated",
        "note": {
          "de": "Aus der Polymerklasse abgeleitet, nicht gemessen. Chemische Beständigkeit ist im Kern eine Eigenschaft des Grundpolymers — eine Faserfüllung ändert daran nichts. Für kritische Anwendungen ersetzt das keinen Auslagerungsversuch im Originalmedium.",
          "en": "Derived from the polymer class, not measured. Chemical resistance is fundamentally a property of the base polymer — a fibre filler does not change it. For critical applications this does not replace an immersion test in the actual medium."
        }
      },
      {
        "chemicalId": "chem_ester",
        "rating": "not-resistant",
        "source": "estimate_reasoning",
        "confidence": "estimated",
        "note": {
          "de": "Aus der Polymerklasse abgeleitet, nicht gemessen. Chemische Beständigkeit ist im Kern eine Eigenschaft des Grundpolymers — eine Faserfüllung ändert daran nichts. Für kritische Anwendungen ersetzt das keinen Auslagerungsversuch im Originalmedium.",
          "en": "Derived from the polymer class, not measured. Chemical resistance is fundamentally a property of the base polymer — a fibre filler does not change it. For critical applications this does not replace an immersion test in the actual medium."
        }
      }
    ]
  },
  "compliance": {
    "foodContact": {
      "status": {
        "value": "not-declared",
        "source": "src_m4p_tds",
        "confidence": "medium"
      },
      "partLevelWarning": {
        "de": "Auch bei einem lebensmittelkonformen Material ist das FDM-Bauteil nicht automatisch lebensmittelkonform: die Schichtstruktur bildet Kapillaren und Keimnischen.",
        "en": "Even with a food-compliant material the FDM part is not automatically food safe: the layer structure forms capillaries and bacterial niches."
      }
    },
    "flameRetardancy": {
      "ul94": {
        "value": "not-classified",
        "source": "estimate_reasoning",
        "confidence": "estimated"
      }
    },
    "esd": {
      "classification": {
        "value": "dissipative",
        "source": "src_m4p_tds",
        "confidence": "medium",
        "note": {
          "de": "Herstellerangabe Oberflächenwiderstand 1e+6 bis 1e+8 Ohm nach ASTM D257 — das liegt im ableitfähigen Bereich.",
          "en": "Manufacturer states a surface resistance of 1e+6 to 1e+8 ohm to ASTM D257 — that is within the dissipative range."
        }
      },
      "surfaceResistivity": {
        "value": 10000000,
        "unit": "Ω/sq",
        "min": 1000000,
        "max": 100000000,
        "testStandard": "ASTM D257",
        "source": "src_m4p_tds",
        "confidence": "medium"
      }
    },
    "printEmissions": {
      "concernLevel": {
        "value": "low",
        "source": "estimate_reasoning",
        "confidence": "estimated"
      },
      "extractionRecommended": {
        "value": false,
        "source": "estimate_reasoning",
        "confidence": "estimated"
      }
    },
    "translucency": {
      "value": "opaque",
      "source": "src_m4p_tds",
      "confidence": "medium"
    }
  },
  "finishing": {
    "surfaceQuality": {
      "value": 3,
      "scale": "surfaceQuality",
      "source": "estimate_reasoning",
      "confidence": "estimated"
    },
    "paintAdhesion": {
      "value": 5,
      "scale": "paintAdhesion",
      "source": "field_experience_reents",
      "confidence": "low",
      "note": {
        "de": "Lässt sich nach Werkstatterfahrung sehr gut lackieren (schleifen, grundieren, lackieren).\n\nVom Stammtyp derselben Polymerfamilie übernommen — dieser Typ wurde nicht einzeln bestätigt. Das Grundpolymer ist identisch, die Vorbehandlung entsprechend dieselbe.\n\nGilt nur nach Vorbereitung. Direkt auf den Druck zu lackieren führt zu keinem brauchbaren Ergebnis — geschliffen, entfettet und grundiert werden muss immer, unabhängig vom Werkstoff. Die Bewertung sagt, wie gut das Ergebnis danach wird.",
        "en": "Paints very well according to shop-floor experience (sand, prime, paint).\n\nCarried over from the base type of the same polymer family — this grade was not confirmed individually. The base polymer is identical, so the surface preparation is the same.\n\nApplies only after preparation. Painting straight onto the print gives no usable result — sanding, degreasing and priming are always required, whatever the material. The rating states how good the result is after that."
      }
    },
    "bondability": {
      "value": 5,
      "scale": "bondability",
      "source": "field_experience_reents",
      "confidence": "low",
      "note": {
        "de": "Lässt sich nach Werkstatterfahrung sehr einfach kleben — Cyanacrylat oder 2K-Epoxid, ohne Haftvermittler.\n\nVom Stammtyp derselben Polymerfamilie übernommen — dieser Typ wurde nicht einzeln bestätigt. Das Grundpolymer ist identisch, die Vorbehandlung entsprechend dieselbe.",
        "en": "Very easy to bond according to shop-floor experience — cyanoacrylate or 2K epoxy, no adhesion promoter needed.\n\nCarried over from the base type of the same polymer family — this grade was not confirmed individually. The base polymer is identical, so the surface preparation is the same."
      }
    },
    "chemicalSmoothing": {
      "suitable": {
        "value": false,
        "source": "estimate_reasoning",
        "confidence": "estimated"
      }
    }
  },
  "commercial": {
    "priceIndex": {
      "value": 5,
      "scale": "priceIndex",
      "derivedFrom": [
        "commercial.pricePerKg"
      ],
      "source": "estimate_reasoning",
      "confidence": "estimated",
      "note": {
        "de": "Aus dem Kilopreis abgeleitet: Alle Werkstoffe sind nach ihrem €/kg-Wert in fünf gleich große Preisstufen eingeteilt. Maßgeblich ist der Kilopreis; die Stufe dient nur der schnellen Einordnung.",
        "en": "Derived from the price per kilogram: all materials are sorted into five equal price bands by their €/kg value. The per-kilogram price is what counts; the band is only for quick orientation."
      }
    },
    "availability": {
      "value": 2,
      "scale": "availability",
      "source": "estimate_reasoning",
      "confidence": "estimated"
    },
    "smallSeriesSuitability": {
      "value": 3,
      "scale": "smallSeriesSuitability",
      "source": "estimate_reasoning",
      "confidence": "estimated"
    },
    "xxl": {
      "maxSensibleEdgeMm": {
        "value": 2400,
        "unit": "mm",
        "source": "estimate_reasoning",
        "confidence": "estimated",
        "derivedFrom": [
          "processing.warpingTendency",
          "processing.chamberRequirement"
        ],
        "note": {
          "de": "Keine Fertigungsgrenze, sondern eine Aufwandsschwelle: Ab dieser Kantenlänge braucht es Brim, beheizte Kammer oder Segmentierung. Die Größe eines FDM-Bauteils begrenzt der Bauraum und das Verfahren, nicht das Polymer — mit Kammer und Segmentierung laufen praktisch alle diese Werkstoffe auf zwei Meter und darüber. Hergeleitet aus Verzugsneigung und Kammerbedarf, nicht gemessen. Druckzeit, Spulenlogistik und Handhabung sind darin nicht enthalten.",
          "en": "Not a manufacturing limit but an effort threshold: from this edge length a brim, a heated chamber or segmentation becomes necessary. The size of an FDM part is limited by the build volume and the process, not by the polymer — with a chamber and segmentation practically all of these materials run to two metres and beyond. Derived from warping tendency and chamber requirement, not measured. Print time, spool logistics and handling are not included."
        }
      }
    },
    "reentsPortfolioStatus": {
      "value": "unknown",
      "source": "estimate_reasoning",
      "confidence": "estimated"
    },
    "pricePerKg": {
      "value": 107.99,
      "min": 89.98,
      "max": 119.93,
      "unit": "€/kg",
      "conditions": "Median aus 13 Angeboten über 2 Händler und 2 Marken, auf €/kg normiert, inkl. MwSt., Stand 2026-08-06",
      "source": [
        "src_price_esd_pla_3djake",
        "src_price_esd_pla_material4print"
      ],
      "confidence": "medium",
      "note": {
        "de": "Erhoben, nicht geschätzt: 13 Listenpreise von 2 Marken (Spectrum, M4P) über 2 Händler, jeweils auf €/kg normiert — die Spulengröße ist dabei die eigentliche Falle, Spezialfilamente kommen auf 0,5- und 0,75-kg-Spulen. Geführt ist der Median, die Spanne ist das günstigste bis teuerste gefundene Angebot. Kein Einkaufspreis und kein Angebot; Preise ändern sich täglich.",
        "en": "Surveyed, not estimated: 13 list prices from 2 brands (Spectrum, M4P) across 2 retailer(s), each normalised to €/kg — spool size is the real trap here, specialty filaments ship on 0.5 and 0.75 kg spools. The carried value is the median, the range is the cheapest to the most expensive offer found. Not a purchase price and not an offer; prices change daily."
      }
    }
  },
  "governance": {
    "lastReviewed": "2026-08-01",
    "reviewedBy": "Claude Code (Erstimport aus Herstellerdatenblatt) - fachliche Freigabe ausstehend",
    "reviewCycleMonths": 12,
    "dataCompleteness": null,
    "sources": [
      {
        "id": "src_m4p_tds",
        "type": "manufacturer-tds",
        "publisher": "Material 4 Print GmbH & Co. KG",
        "productName": "ESD-PLA",
        "title": "ESD-PLA — Material Data Sheet",
        "url": "https://www.material4print.de/pages/materialdatenblatter",
        "retrievedAt": "2026-08-01",
        "confidenceCeiling": "medium",
        "note": {
          "de": "Materialdatenblatt vom 2021-04-12, Datei Data_Sheet_M4P_ESD-PLA.pdf. Der Hersteller erklärt die Werte ausdrücklich als Rohstoffkennwerte. Die Datenblattseite blockt automatisierte Abrufe; das Dokument wurde manuell bezogen.",
          "en": "Material data sheet dated 2021-04-12, file Data_Sheet_M4P_ESD-PLA.pdf. The manufacturer explicitly declares the values as raw-material data. The datasheet page blocks automated retrieval; the document was obtained manually."
        }
      },
      {
        "id": "src_type_datasheets",
        "type": "manufacturer-tds",
        "publisher": "mehrere Hersteller",
        "title": "Median der Produktdatenblätter dieses Werkstofftyps",
        "confidenceCeiling": "medium",
        "note": {
          "de": "Zusammenfassung mehrerer Herstellerdatenblätter zu diesem Werkstofftyp. Geführt wird der Median; Spritzgusswerte werden nicht mit Werten an gedruckten Prüfkörpern vermischt und Elastomerprüfungen (ISO 37) nicht mit Zugversuchen (ISO 527). Ein Median über mehrere Marken beschreibt den Werkstofftyp, nicht ein einzelnes Produkt.",
          "en": "Summary of several manufacturer datasheets for this material type. The median is recorded; moulded values are not mixed with values from printed specimens, and elastomer tests (ISO 37) not with tensile tests (ISO 527). A median across several brands describes the material type, not an individual product."
        }
      },
      {
        "id": "field_experience_reents",
        "type": "field-experience",
        "publisher": "Reents Technologies GmbH",
        "title": "Werkstatterfahrung Reents3D — Lackierung und Fügung",
        "retrievedAt": "2026-08-02",
        "confidenceCeiling": "medium",
        "note": {
          "de": "Eigene Fertigungserfahrung aus laufender Produktion, kein genormter Gitterschnitt nach ISO 2409.",
          "en": "Own production experience from ongoing manufacturing, not a standardised cross-cut test to ISO 2409."
        }
      },
      {
        "id": "src_price_esd_pla_3djake",
        "type": "retailer-listing",
        "publisher": "3DJAKE",
        "title": "3DJAKE — Listenpreise ESD-PLA",
        "url": "https://www.3djake.de/filament/esd-antistatisch",
        "retrievedAt": "2026-08-02",
        "confidenceCeiling": "medium",
        "note": {
          "de": "3 Angebote von 1 Marke (Spectrum). Günstigstes Spectrum PLA ESD Light Grey, 0,5 kg für 44,99 € (89,98 €/kg); teuerstes Spectrum PLA ESD Traffic Black, 0,5 kg für 49,99 € (99,98 €/kg).",
          "en": "3 offers from 1 brand (Spectrum). Cheapest Spectrum PLA ESD Light Grey, 0.5 kg at 44.99 € (89.98 €/kg); dearest Spectrum PLA ESD Traffic Black, 0.5 kg at 49.99 € (99.98 €/kg)."
        }
      },
      {
        "id": "src_price_esd_pla_material4print",
        "type": "retailer-listing",
        "publisher": "Material4Print",
        "title": "Material4Print — Listenpreise ESD-PLA",
        "url": "https://www.material4print.de/collections/filament/products.json?limit=250",
        "retrievedAt": "2026-08-06",
        "confidenceCeiling": "medium",
        "note": {
          "de": "10 Angebote von 1 Marke (M4P). Günstigstes M4P ESD PLA — 1.75 mm / 2 Kg, 2 kg für 215,95 € (107,98 €/kg); teuerstes M4P ESD PLA — 2.85 mm / 0.75 Kg, 0,75 kg für 89,95 € (119,93 €/kg).",
          "en": "10 offers from 1 brand (M4P). Cheapest M4P ESD PLA — 1.75 mm / 2 Kg, 2 kg at 215.95 € (107.98 €/kg); dearest M4P ESD PLA — 2.85 mm / 0.75 Kg, 0.75 kg at 89.95 € (119.93 €/kg)."
        }
      },
      {
        "id": "estimate_reasoning",
        "type": "estimate",
        "publisher": "FDM-Materialberater",
        "title": "Fachliche Ableitung ohne Primärquelle",
        "confidenceCeiling": "estimated"
      }
    ],
    "openQuestions": [
      {
        "id": "oq_printed_values",
        "question": {
          "de": "Alle Kennwerte dieses Typs stammen aus Rohstoffdatenblättern. Werte an gedruckten Prüfkörpern ergänzen, sobald eine Quelle vorliegt.",
          "en": "All values for this type come from raw-material datasheets. Add printed-specimen values as soon as a source is available."
        },
        "blocking": false,
        "affectsFields": [
          "mechanics"
        ]
      },
      {
        "id": "oq_second_source",
        "question": {
          "de": "Zweite unabhängige Herstellerquelle für diesen Werkstofftyp ergänzen.",
          "en": "Add a second independent manufacturer source for this material type."
        },
        "blocking": false,
        "affectsFields": [
          "mechanics",
          "thermal"
        ]
      },
      {
        "id": "oq_biobased",
        "question": {
          "de": "Bioanteil nach ISO 16620-2 beschaffen. Die Familie PLA erlaubt keine Ableitung aus der Herkunft allein — hier entscheidet die Rezeptur, nicht das Grundpolymer.",
          "en": "Obtain the bio-based content per ISO 16620-2. The family PLA does not allow a derivation from origin alone — the formulation decides here, not the base polymer."
        },
        "blocking": false,
        "affectsFields": [
          "sustainability.bioBasedContent"
        ]
      }
    ]
  }
}
