Repository: Reents3D/fdm-material-advisor

# FDM-Materialberater

**[→ Werkzeug öffnen](https://materialberater.reents3d.de/)** · kostenlos, ohne Anmeldung
· ein Werkzeug der [Reents Technologies GmbH](https://reents3d.de/) (Reents3D), XXL-3D-Druck und Exponatebau in Holm bei Hamburg

Welches FDM-Material passt zum Anwendungsfall — und **warum**. Ein quelloffener
Materialberater mit einer offenen Datenbank, in der jeder Kennwert seine Quelle, seine
Prüfnorm und seine Konfidenz mitführt.

**43 Werkstofftypen · 254 Produkte von 17 Marken · 3.182 belegte Einzelaussagen ·
20 Anwendungsfälle · 21 Medien · 29 Glossareinträge**
*[English summary below](#english)*

---

File: data/materials/greentec.json
{
  "$schema": "../../schema/material.schema.json",
  "schemaVersion": "1.0.0",
  "id": "greentec",
  "identity": {
    "name": "GreenTEC",
    "family": "PHA",
    "polymerClass": "semi-crystalline",
    "variant": [
      "bio-blend",
      "high-temp"
    ],
    "aliases": [
      "GreenTEC Pro",
      "Biopolymer-Compound",
      "Hochtemperatur-Biopolymer"
    ],
    "trademarkNotice": {
      "de": "DuraPro, GreenTEC, XPETG und Flex sind Produktbezeichnungen der FD3D GmbH (Extrudr).",
      "en": "DuraPro, GreenTEC, XPETG and Flex are product designations of FD3D GmbH (Extrudr)."
    },
    "abstract": {
      "de": "GreenTEC ist ein Biopolymer-Compound, das ohne beheizte Kammer und ohne gehärtete Düse bis 115 °C HDT/B kommt — eine Temperaturbeständigkeit, für die sonst PC mit Kammer nötig wäre. Für Gehäuse und Funktionsteile mit moderater Wärmebelastung. Grenzen: spröde (2,8 % Bruchdehnung bei der Pro-Variante), und die Temperaturwerte sind erst ab 4 mm Wanddicke geprüft.",
      "en": "GreenTEC is a biopolymer compound reaching 115 °C HDT/B without a heated chamber and without a hardened nozzle — heat resistance that otherwise requires PC with an enclosure. For housings and functional parts under moderate heat. Limits: brittle (2.8 % elongation in the Pro grade), and the temperature values are only verified from 4 mm wall thickness."
    },
    "positioning": {
      "de": "Temperaturbeständigkeit ohne Kammer — der bequemste Weg über die 100-°C-Marke.",
      "en": "Heat resistance without an enclosure — the most convenient way past the 100 °C mark."
    }
  },
  "mechanics": {
    "density": {
      "value": 1.3,
      "unit": "g/cm³",
      "testStandard": "ISO 1183",
      "source": "src_type_datasheets",
      "confidence": "medium",
      "note": {
        "de": "Median aus 3 Herstellerblättern, Spanne 1.2 g/cm³ (Extrudr) bis 1.35 g/cm³ (Extrudr). Prüfkörper: 0 von 3 gedruckt, Rest ohne Angabe.",
        "en": "Median of 3 manufacturer datasheets, range 1.2 g/cm³ (Extrudr) to 1.35 g/cm³ (Extrudr). Specimens: 0 of 3 printed, remainder not stated."
      },
      "min": 1.2,
      "max": 1.35
    },
    "tensileStrengthXy": {
      "value": 58,
      "unit": "MPa",
      "testStandard": "ISO 527",
      "orientation": "XY",
      "source": "src_type_datasheets",
      "confidence": "medium",
      "note": {
        "de": "Median aus 3 Herstellerblättern, Spanne 46 MPa (Extrudr) bis 65 MPa (Extrudr). Prüfkörper: 0 von 3 gedruckt, Rest ohne Angabe.",
        "en": "Median of 3 manufacturer datasheets, range 46 MPa (Extrudr) to 65 MPa (Extrudr). Specimens: 0 of 3 printed, remainder not stated."
      },
      "min": 46,
      "max": 65
    },
    "tensileModulusXy": {
      "value": 4300,
      "unit": "MPa",
      "testStandard": "ISO 527",
      "orientation": "XY",
      "source": "src_type_datasheets",
      "confidence": "low",
      "note": {
        "de": "Median aus 3 Herstellerblättern, Spanne 3200 MPa (Extrudr) bis 7120 MPa (Extrudr). Prüfkörper: 0 von 3 gedruckt, Rest ohne Angabe.",
        "en": "Median of 3 manufacturer datasheets, range 3200 MPa (Extrudr) to 7120 MPa (Extrudr). Specimens: 0 of 3 printed, remainder not stated."
      },
      "min": 3200,
      "max": 7120
    },
    "elongationAtBreakXy": {
      "value": 2.8,
      "unit": "%",
      "testStandard": "ISO 527",
      "orientation": "XY",
      "source": "src_type_datasheets",
      "confidence": "low",
      "note": {
        "de": "Median aus 3 Herstellerblättern, Spanne 2.5 % (Extrudr) bis 14 % (Extrudr). Prüfkörper: 0 von 3 gedruckt, Rest ohne Angabe.",
        "en": "Median of 3 manufacturer datasheets, range 2.5 % (Extrudr) to 14 % (Extrudr). Specimens: 0 of 3 printed, remainder not stated."
      },
      "min": 2.5,
      "max": 14
    },
    "izodNotchedXy": {
      "value": 4,
      "unit": "kJ/m²",
      "testStandard": "ISO 180/A",
      "orientation": "n/a",
      "source": "src_extrudr_tds",
      "confidence": "medium"
    },
    "toughness": {
      "value": 2,
      "scale": "toughness",
      "source": "estimate_reasoning",
      "confidence": "estimated"
    },
    "notchSensitivity": {
      "value": 4,
      "scale": "notchSensitivity",
      "source": "estimate_reasoning",
      "confidence": "estimated"
    },
    "charpyUnnotchedXy": {
      "value": 82,
      "unit": "kJ/m²",
      "source": "src_type_datasheets",
      "confidence": "low",
      "note": {
        "de": "Median aus 3 Herstellerblättern, Spanne 71 kJ/m² (Extrudr) bis 218 kJ/m² (Extrudr). Prüfkörper: 0 von 3 gedruckt, Rest ohne Angabe.",
        "en": "Median of 3 manufacturer datasheets, range 71 kJ/m² (Extrudr) to 218 kJ/m² (Extrudr). Specimens: 0 of 3 printed, remainder not stated."
      },
      "orientation": "XY",
      "min": 71,
      "max": 218,
      "testStandard": "ISO 179"
    },
    "charpyNotchedXy": {
      "value": 4.6,
      "unit": "kJ/m²",
      "source": "src_type_datasheets",
      "confidence": "low",
      "note": {
        "de": "Median aus 3 Herstellerblättern, Spanne 4 kJ/m² (Extrudr) bis 19 kJ/m² (Extrudr). Prüfkörper: 0 von 3 gedruckt, Rest ohne Angabe.",
        "en": "Median of 3 manufacturer datasheets, range 4 kJ/m² (Extrudr) to 19 kJ/m² (Extrudr). Specimens: 0 of 3 printed, remainder not stated."
      },
      "orientation": "XY",
      "min": 4,
      "max": 19,
      "testStandard": "ISO 179"
    }
  },
  "thermal": {
    "hdtB": {
      "value": 115,
      "unit": "°C",
      "testStandard": "ISO 75, 0.45 MPa",
      "conditions": "Temperaturbeständigkeit laut Datenblatt-Fußnote nur bei Wanddicke ab 4 mm geprüft",
      "source": "src_extrudr_tds",
      "confidence": "medium"
    },
    "vicatB50": {
      "value": 160,
      "unit": "°C",
      "testStandard": "ISO 306",
      "conditions": "Temperaturbeständigkeit laut Datenblatt-Fußnote nur bei Wanddicke ab 4 mm geprüft",
      "source": "src_extrudr_tds",
      "confidence": "medium"
    },
    "recommendedMaxServiceTemperature": {
      "value": 90,
      "unit": "°C",
      "conditions": "dauerhaft unter mechanischer Last, Luft",
      "source": "estimate_reasoning",
      "confidence": "estimated",
      "note": {
        "de": "Eigene konservative Empfehlung mit Abstand zur Erweichungsgrenze. Bei teilkristallinen Polyamiden bewusst an HDT-A (1,8 MPa) orientiert, nicht am deutlich höheren HDT-B.",
        "en": "Our own conservative recommendation with margin to the softening limit. For semi-crystalline polyamides deliberately based on HDT-A (1.8 MPa) rather than the much higher HDT-B."
      }
    }
  },
  "processing": {
    "nozzleTemperature": {
      "value": 220,
      "unit": "°C",
      "min": 210,
      "max": 230,
      "source": "src_extrudr_tds",
      "confidence": "medium"
    },
    "bedTemperature": {
      "value": 55,
      "unit": "°C",
      "min": 20,
      "max": 90,
      "source": "src_extrudr_tds",
      "confidence": "medium"
    },
    "chamberRequirement": {
      "value": "not-required",
      "source": "src_extrudr_tds",
      "confidence": "medium"
    },
    "dryingTemperature": {
      "value": 60,
      "unit": "°C",
      "source": "estimate_reasoning",
      "confidence": "estimated"
    },
    "dryingTime": {
      "value": 6,
      "unit": "h",
      "source": "estimate_reasoning",
      "confidence": "estimated"
    },
    "printability": {
      "value": 4,
      "scale": "printability",
      "source": "estimate_reasoning",
      "confidence": "estimated"
    },
    "warpingTendency": {
      "value": 2,
      "scale": "warpingTendency",
      "source": "estimate_reasoning",
      "confidence": "estimated"
    },
    "hygroscopy": {
      "value": 3,
      "scale": "hygroscopy",
      "source": "estimate_reasoning",
      "confidence": "estimated"
    },
    "abrasiveness": {
      "value": 2,
      "scale": "abrasiveness",
      "source": "estimate_reasoning",
      "confidence": "estimated"
    }
  },
  "durability": {
    "uvResistance": {
      "value": 3,
      "scale": "uvResistance",
      "source": "estimate_reasoning",
      "confidence": "estimated"
    },
    "weatherResistance": {
      "value": 3,
      "scale": "weatherResistance",
      "source": "estimate_reasoning",
      "confidence": "estimated"
    },
    "chemicalResistance": [
      {
        "chemicalId": "chem_water",
        "rating": "resistant",
        "source": "estimate_reasoning",
        "confidence": "estimated"
      },
      {
        "chemicalId": "chem_salt_water",
        "rating": "resistant",
        "source": "estimate_reasoning",
        "confidence": "estimated",
        "note": {
          "de": "Aus der Polymerklasse abgeleitet, nicht gemessen. Chemische Beständigkeit ist im Kern eine Eigenschaft des Grundpolymers — eine Faserfüllung ändert daran nichts. Für kritische Anwendungen ersetzt das keinen Auslagerungsversuch im Originalmedium.",
          "en": "Derived from the polymer class, not measured. Chemical resistance is fundamentally a property of the base polymer — a fibre filler does not change it. For critical applications this does not replace an immersion test in the actual medium."
        }
      },
      {
        "chemicalId": "chem_steam",
        "rating": "not-resistant",
        "source": "estimate_reasoning",
        "confidence": "estimated",
        "note": {
          "de": "Aus der Polymerklasse abgeleitet, nicht gemessen. Chemische Beständigkeit ist im Kern eine Eigenschaft des Grundpolymers — eine Faserfüllung ändert daran nichts. Für kritische Anwendungen ersetzt das keinen Auslagerungsversuch im Originalmedium.",
          "en": "Derived from the polymer class, not measured. Chemical resistance is fundamentally a property of the base polymer — a fibre filler does not change it. For critical applications this does not replace an immersion test in the actual medium."
        }
      },
      {
        "chemicalId": "chem_mineral_oil",
        "rating": "limited",
        "source": "estimate_reasoning",
        "confidence": "estimated"
      },
      {
        "chemicalId": "chem_grease",
        "rating": "resistant",
        "source": "estimate_reasoning",
        "confidence": "estimated",
        "note": {
          "de": "Aus der Polymerklasse abgeleitet, nicht gemessen. Chemische Beständigkeit ist im Kern eine Eigenschaft des Grundpolymers — eine Faserfüllung ändert daran nichts. Für kritische Anwendungen ersetzt das keinen Auslagerungsversuch im Originalmedium.",
          "en": "Derived from the polymer class, not measured. Chemical resistance is fundamentally a property of the base polymer — a fibre filler does not change it. For critical applications this does not replace an immersion test in the actual medium."
        }
      },
      {
        "chemicalId": "chem_hydraulic_oil",
        "rating": "resistant",
        "source": "estimate_reasoning",
        "confidence": "estimated",
        "note": {
          "de": "Aus der Polymerklasse abgeleitet, nicht gemessen. Chemische Beständigkeit ist im Kern eine Eigenschaft des Grundpolymers — eine Faserfüllung ändert daran nichts. Für kritische Anwendungen ersetzt das keinen Auslagerungsversuch im Originalmedium.",
          "en": "Derived from the polymer class, not measured. Chemical resistance is fundamentally a property of the base polymer — a fibre filler does not change it. For critical applications this does not replace an immersion test in the actual medium."
        }
      },
      {
        "chemicalId": "chem_coolant_mwf",
        "rating": "not-resistant",
        "source": "estimate_reasoning",
        "confidence": "estimated",
        "note": {
          "de": "Aus der Polymerklasse abgeleitet, nicht gemessen. Chemische Beständigkeit ist im Kern eine Eigenschaft des Grundpolymers — eine Faserfüllung ändert daran nichts. Für kritische Anwendungen ersetzt das keinen Auslagerungsversuch im Originalmedium.",
          "en": "Derived from the polymer class, not measured. Chemical resistance is fundamentally a property of the base polymer — a fibre filler does not change it. For critical applications this does not replace an immersion test in the actual medium."
        }
      },
      {
        "chemicalId": "chem_brake_fluid",
        "rating": "not-resistant",
        "source": "estimate_reasoning",
        "confidence": "estimated",
        "note": {
          "de": "Aus der Polymerklasse abgeleitet, nicht gemessen. Chemische Beständigkeit ist im Kern eine Eigenschaft des Grundpolymers — eine Faserfüllung ändert daran nichts. Für kritische Anwendungen ersetzt das keinen Auslagerungsversuch im Originalmedium.",
          "en": "Derived from the polymer class, not measured. Chemical resistance is fundamentally a property of the base polymer — a fibre filler does not change it. For critical applications this does not replace an immersion test in the actual medium."
        }
      },
      {
        "chemicalId": "chem_petrol_diesel",
        "rating": "limited",
        "source": "estimate_reasoning",
        "confidence": "estimated",
        "note": {
          "de": "Aus der Polymerklasse abgeleitet, nicht gemessen. Chemische Beständigkeit ist im Kern eine Eigenschaft des Grundpolymers — eine Faserfüllung ändert daran nichts. Für kritische Anwendungen ersetzt das keinen Auslagerungsversuch im Originalmedium.",
          "en": "Derived from the polymer class, not measured. Chemical resistance is fundamentally a property of the base polymer — a fibre filler does not change it. For critical applications this does not replace an immersion test in the actual medium."
        }
      },
      {
        "chemicalId": "chem_ipa",
        "rating": "resistant",
        "source": "estimate_reasoning",
        "confidence": "estimated",
        "note": {
          "de": "Aus der Polymerklasse abgeleitet, nicht gemessen. Chemische Beständigkeit ist im Kern eine Eigenschaft des Grundpolymers — eine Faserfüllung ändert daran nichts. Für kritische Anwendungen ersetzt das keinen Auslagerungsversuch im Originalmedium.",
          "en": "Derived from the polymer class, not measured. Chemical resistance is fundamentally a property of the base polymer — a fibre filler does not change it. For critical applications this does not replace an immersion test in the actual medium."
        }
      },
      {
        "chemicalId": "chem_ethanol",
        "rating": "limited",
        "source": "estimate_reasoning",
        "confidence": "estimated",
        "note": {
          "de": "Aus der Polymerklasse abgeleitet, nicht gemessen. Chemische Beständigkeit ist im Kern eine Eigenschaft des Grundpolymers — eine Faserfüllung ändert daran nichts. Für kritische Anwendungen ersetzt das keinen Auslagerungsversuch im Originalmedium.",
          "en": "Derived from the polymer class, not measured. Chemical resistance is fundamentally a property of the base polymer — a fibre filler does not change it. For critical applications this does not replace an immersion test in the actual medium."
        }
      },
      {
        "chemicalId": "chem_acetone",
        "rating": "limited",
        "source": "estimate_reasoning",
        "confidence": "estimated",
        "note": {
          "de": "Aus der Polymerklasse abgeleitet, nicht gemessen. Chemische Beständigkeit ist im Kern eine Eigenschaft des Grundpolymers — eine Faserfüllung ändert daran nichts. Für kritische Anwendungen ersetzt das keinen Auslagerungsversuch im Originalmedium.",
          "en": "Derived from the polymer class, not measured. Chemical resistance is fundamentally a property of the base polymer — a fibre filler does not change it. For critical applications this does not replace an immersion test in the actual medium."
        }
      },
      {
        "chemicalId": "chem_mek",
        "rating": "not-resistant",
        "source": "estimate_reasoning",
        "confidence": "estimated",
        "note": {
          "de": "Aus der Polymerklasse abgeleitet, nicht gemessen. Chemische Beständigkeit ist im Kern eine Eigenschaft des Grundpolymers — eine Faserfüllung ändert daran nichts. Für kritische Anwendungen ersetzt das keinen Auslagerungsversuch im Originalmedium.",
          "en": "Derived from the polymer class, not measured. Chemical resistance is fundamentally a property of the base polymer — a fibre filler does not change it. For critical applications this does not replace an immersion test in the actual medium."
        }
      },
      {
        "chemicalId": "chem_surface_disinfectant",
        "rating": "limited",
        "source": "estimate_reasoning",
        "confidence": "estimated",
        "note": {
          "de": "Aus der Polymerklasse abgeleitet, nicht gemessen. Chemische Beständigkeit ist im Kern eine Eigenschaft des Grundpolymers — eine Faserfüllung ändert daran nichts. Für kritische Anwendungen ersetzt das keinen Auslagerungsversuch im Originalmedium.",
          "en": "Derived from the polymer class, not measured. Chemical resistance is fundamentally a property of the base polymer — a fibre filler does not change it. For critical applications this does not replace an immersion test in the actual medium."
        }
      },
      {
        "chemicalId": "chem_bleach",
        "rating": "limited",
        "source": "estimate_reasoning",
        "confidence": "estimated",
        "note": {
          "de": "Aus der Polymerklasse abgeleitet, nicht gemessen. Chemische Beständigkeit ist im Kern eine Eigenschaft des Grundpolymers — eine Faserfüllung ändert daran nichts. Für kritische Anwendungen ersetzt das keinen Auslagerungsversuch im Originalmedium.",
          "en": "Derived from the polymer class, not measured. Chemical resistance is fundamentally a property of the base polymer — a fibre filler does not change it. For critical applications this does not replace an immersion test in the actual medium."
        }
      },
      {
        "chemicalId": "chem_hydrogen_peroxide",
        "rating": "limited",
        "source": "estimate_reasoning",
        "confidence": "estimated",
        "note": {
          "de": "Aus der Polymerklasse abgeleitet, nicht gemessen. Chemische Beständigkeit ist im Kern eine Eigenschaft des Grundpolymers — eine Faserfüllung ändert daran nichts. Für kritische Anwendungen ersetzt das keinen Auslagerungsversuch im Originalmedium.",
          "en": "Derived from the polymer class, not measured. Chemical resistance is fundamentally a property of the base polymer — a fibre filler does not change it. For critical applications this does not replace an immersion test in the actual medium."
        }
      },
      {
        "chemicalId": "chem_dilute_acid",
        "rating": "limited",
        "source": "estimate_reasoning",
        "confidence": "estimated",
        "note": {
          "de": "Aus der Polymerklasse abgeleitet, nicht gemessen. Chemische Beständigkeit ist im Kern eine Eigenschaft des Grundpolymers — eine Faserfüllung ändert daran nichts. Für kritische Anwendungen ersetzt das keinen Auslagerungsversuch im Originalmedium.",
          "en": "Derived from the polymer class, not measured. Chemical resistance is fundamentally a property of the base polymer — a fibre filler does not change it. For critical applications this does not replace an immersion test in the actual medium."
        }
      },
      {
        "chemicalId": "chem_dilute_alkali",
        "rating": "not-resistant",
        "source": "estimate_reasoning",
        "confidence": "estimated",
        "note": {
          "de": "Aus der Polymerklasse abgeleitet, nicht gemessen. Chemische Beständigkeit ist im Kern eine Eigenschaft des Grundpolymers — eine Faserfüllung ändert daran nichts. Für kritische Anwendungen ersetzt das keinen Auslagerungsversuch im Originalmedium.",
          "en": "Derived from the polymer class, not measured. Chemical resistance is fundamentally a property of the base polymer — a fibre filler does not change it. For critical applications this does not replace an immersion test in the actual medium."
        }
      },
      {
        "chemicalId": "chem_strong_acid",
        "rating": "not-resistant",
        "source": "estimate_reasoning",
        "confidence": "estimated",
        "note": {
          "de": "Aus der Polymerklasse abgeleitet, nicht gemessen. Chemische Beständigkeit ist im Kern eine Eigenschaft des Grundpolymers — eine Faserfüllung ändert daran nichts. Für kritische Anwendungen ersetzt das keinen Auslagerungsversuch im Originalmedium.",
          "en": "Derived from the polymer class, not measured. Chemical resistance is fundamentally a property of the base polymer — a fibre filler does not change it. For critical applications this does not replace an immersion test in the actual medium."
        }
      },
      {
        "chemicalId": "chem_strong_alkali",
        "rating": "not-resistant",
        "source": "estimate_reasoning",
        "confidence": "estimated",
        "note": {
          "de": "Aus der Polymerklasse abgeleitet, nicht gemessen. Chemische Beständigkeit ist im Kern eine Eigenschaft des Grundpolymers — eine Faserfüllung ändert daran nichts. Für kritische Anwendungen ersetzt das keinen Auslagerungsversuch im Originalmedium.",
          "en": "Derived from the polymer class, not measured. Chemical resistance is fundamentally a property of the base polymer — a fibre filler does not change it. For critical applications this does not replace an immersion test in the actual medium."
        }
      },
      {
        "chemicalId": "chem_ester",
        "rating": "not-resistant",
        "source": "estimate_reasoning",
        "confidence": "estimated",
        "note": {
          "de": "Aus der Polymerklasse abgeleitet, nicht gemessen. Chemische Beständigkeit ist im Kern eine Eigenschaft des Grundpolymers — eine Faserfüllung ändert daran nichts. Für kritische Anwendungen ersetzt das keinen Auslagerungsversuch im Originalmedium.",
          "en": "Derived from the polymer class, not measured. Chemical resistance is fundamentally a property of the base polymer — a fibre filler does not change it. For critical applications this does not replace an immersion test in the actual medium."
        }
      }
    ]
  },
  "compliance": {
    "foodContact": {
      "status": {
        "value": "not-declared",
        "source": "src_extrudr_tds",
        "confidence": "medium"
      },
      "partLevelWarning": {
        "de": "Auch bei einem lebensmittelkonformen Material ist das FDM-Bauteil nicht automatisch lebensmittelkonform: die Schichtstruktur bildet Kapillaren und Keimnischen.",
        "en": "Even with a food-compliant material the FDM part is not automatically food safe: the layer structure forms capillaries and bacterial niches."
      }
    },
    "flameRetardancy": {
      "ul94": {
        "value": "not-classified",
        "source": "estimate_reasoning",
        "confidence": "estimated"
      }
    },
    "printEmissions": {
      "concernLevel": {
        "value": "low",
        "source": "estimate_reasoning",
        "confidence": "estimated"
      },
      "extractionRecommended": {
        "value": false,
        "source": "estimate_reasoning",
        "confidence": "estimated"
      }
    },
    "translucency": {
      "value": "opaque",
      "source": "src_extrudr_tds",
      "confidence": "medium"
    }
  },
  "sustainability": {
    "bioBasedContent": {
      "value": 100,
      "unit": "%",
      "source": "src_extrudr_tds",
      "confidence": "medium"
    }
  },
  "finishing": {
    "surfaceQuality": {
      "value": 4,
      "scale": "surfaceQuality",
      "source": "estimate_reasoning",
      "confidence": "estimated"
    },
    "paintAdhesion": {
      "value": 3,
      "scale": "paintAdhesion",
      "source": "estimate_reasoning",
      "confidence": "estimated"
    },
    "bondability": {
      "value": 3,
      "scale": "bondability",
      "source": "estimate_reasoning",
      "confidence": "estimated"
    },
    "chemicalSmoothing": {
      "suitable": {
        "value": false,
        "source": "estimate_reasoning",
        "confidence": "estimated"
      }
    }
  },
  "commercial": {
    "priceIndex": {
      "value": 3,
      "scale": "priceIndex",
      "derivedFrom": [
        "commercial.pricePerKg"
      ],
      "source": "estimate_reasoning",
      "confidence": "estimated",
      "note": {
        "de": "Aus dem Kilopreis abgeleitet: Alle Werkstoffe sind nach ihrem €/kg-Wert in fünf gleich große Preisstufen eingeteilt. Maßgeblich ist der Kilopreis; die Stufe dient nur der schnellen Einordnung.",
        "en": "Derived from the price per kilogram: all materials are sorted into five equal price bands by their €/kg value. The per-kilogram price is what counts; the band is only for quick orientation."
      }
    },
    "availability": {
      "value": 3,
      "scale": "availability",
      "source": "estimate_reasoning",
      "confidence": "estimated"
    },
    "smallSeriesSuitability": {
      "value": 3,
      "scale": "smallSeriesSuitability",
      "source": "estimate_reasoning",
      "confidence": "estimated"
    },
    "xxl": {
      "maxSensibleEdgeMm": {
        "value": 1800,
        "unit": "mm",
        "source": "estimate_reasoning",
        "confidence": "estimated",
        "derivedFrom": [
          "processing.warpingTendency",
          "processing.chamberRequirement"
        ],
        "note": {
          "de": "Keine Fertigungsgrenze, sondern eine Aufwandsschwelle: Ab dieser Kantenlänge braucht es Brim, beheizte Kammer oder Segmentierung. Die Größe eines FDM-Bauteils begrenzt der Bauraum und das Verfahren, nicht das Polymer — mit Kammer und Segmentierung laufen praktisch alle diese Werkstoffe auf zwei Meter und darüber. Hergeleitet aus Verzugsneigung und Kammerbedarf, nicht gemessen. Druckzeit, Spulenlogistik und Handhabung sind darin nicht enthalten.",
          "en": "Not a manufacturing limit but an effort threshold: from this edge length a brim, a heated chamber or segmentation becomes necessary. The size of an FDM part is limited by the build volume and the process, not by the polymer — with a chamber and segmentation practically all of these materials run to two metres and beyond. Derived from warping tendency and chamber requirement, not measured. Print time, spool logistics and handling are not included."
        }
      },
      "infillWarningXxl": {
        "value": true,
        "source": "field_experience_reents",
        "confidence": "medium",
        "note": {
          "de": "Aus der eigenen Fertigung: 100 % gefüllte Bauteile sind im XXL-Format problematisch. Die inneren Spannungen werden extrem hoch, das Bauteil kann sich verziehen und schrumpft stärker. Das ist die Umkehrung der sonst richtigen Faustregel „mehr Füllung, mehr Sicherheit“: Für die Temperaturgrenze unter Dauerlast senkt mehr Füllung die Spannung im Querschnitt, für die Maßhaltigkeit eines Großteils erhöht sie den Verzug. Beides gilt gleichzeitig und zieht in verschiedene Richtungen.",
          "en": "From own production: 100 % infill is problematic at XXL scale. Internal stresses become extreme, the part can warp and shrinks more. This inverts the otherwise sound rule of thumb \"more infill, more safety\": for the service temperature under sustained load more infill lowers the stress in the section, for the dimensional accuracy of a large part it raises distortion. Both hold at once and pull in opposite directions."
        }
      }
    },
    "reentsPortfolioStatus": {
      "value": "unknown",
      "source": "estimate_reasoning",
      "confidence": "estimated"
    },
    "pricePerKg": {
      "value": 55.76,
      "min": 39.2,
      "max": 61.97,
      "unit": "€/kg",
      "conditions": "Median aus 5 Angeboten über 2 Händler, aber alle von einer Marke (Extrudr), auf €/kg normiert, inkl. MwSt., Stand 2026-08-06 — zwei Shops mit derselben Herstellerliste sind kein Marktvergleich",
      "source": [
        "src_price_greentec_3djake",
        "src_price_greentec_extrudr"
      ],
      "confidence": "low",
      "note": {
        "de": "Erhoben, nicht geschätzt: 5 Listenpreise von 1 Marken (Extrudr) über 2 Händler, jeweils auf €/kg normiert — die Spulengröße ist dabei die eigentliche Falle, Spezialfilamente kommen auf 0,5- und 0,75-kg-Spulen. Geführt ist der Median, die Spanne ist das günstigste bis teuerste gefundene Angebot. Kein Einkaufspreis und kein Angebot; Preise ändern sich täglich.",
        "en": "Surveyed, not estimated: 5 list prices from 1 brands (Extrudr) across 2 retailer(s), each normalised to €/kg — spool size is the real trap here, specialty filaments ship on 0.5 and 0.75 kg spools. The carried value is the median, the range is the cheapest to the most expensive offer found. Not a purchase price and not an offer; prices change daily."
      }
    }
  },
  "governance": {
    "lastReviewed": "2026-08-01",
    "reviewedBy": "Claude Code (Erstimport aus Herstellerdatenblatt) - fachliche Freigabe ausstehend",
    "reviewCycleMonths": 12,
    "dataCompleteness": null,
    "sources": [
      {
        "id": "src_extrudr_tds",
        "type": "manufacturer-tds",
        "publisher": "FD3D GmbH (Extrudr)",
        "productName": "GreenTEC",
        "title": "GreenTEC — Technisches Datenblatt (DE)",
        "url": "https://s3.extrudr.com/extrudr-media/datasheets/tds/tds-de/greentec-TDS-de.pdf",
        "retrievedAt": "2026-08-01",
        "confidenceCeiling": "high",
        "note": {
          "de": "Herstellerdatenblatt. Die Brandschutz-Einstufungen (UL94, EN 45545) sind entweder erteilt oder nicht und gelten deshalb als gesichert. Bei den mechanischen Werten gibt Extrudr nicht an, ob an gedruckten oder spritzgegossenen Prüfkörpern gemessen wurde; sie gelten deshalb nur als einfach belegt. Temperaturwerte gelten laut Fußnote erst ab 4 mm Wanddicke.",
          "en": "Manufacturer datasheet. The fire ratings (UL94, EN 45545) are either granted or not and therefore count as reliable. For the mechanical values Extrudr does not state whether they were measured on printed or moulded specimens, so they count as singly substantiated only. Temperature values apply only from 4 mm wall thickness according to the footnote."
        }
      },
      {
        "id": "src_type_datasheets",
        "type": "manufacturer-tds",
        "publisher": "mehrere Hersteller",
        "title": "Median der Produktdatenblätter dieses Werkstofftyps",
        "confidenceCeiling": "medium",
        "note": {
          "de": "Zusammenfassung mehrerer Herstellerdatenblätter zu diesem Werkstofftyp. Geführt wird der Median; Spritzgusswerte werden nicht mit Werten an gedruckten Prüfkörpern vermischt und Elastomerprüfungen (ISO 37) nicht mit Zugversuchen (ISO 527). Ein Median über mehrere Marken beschreibt den Werkstofftyp, nicht ein einzelnes Produkt.",
          "en": "Summary of several manufacturer datasheets for this material type. The median is recorded; moulded values are not mixed with values from printed specimens, and elastomer tests (ISO 37) not with tensile tests (ISO 527). A median across several brands describes the material type, not an individual product."
        }
      },
      {
        "id": "field_experience_reents",
        "type": "field-experience",
        "publisher": "Reents Technologies GmbH",
        "title": "Werkstatterfahrung Reents3D — XXL-Fertigung",
        "retrievedAt": "2026-08-07",
        "confidenceCeiling": "medium",
        "note": {
          "de": "Eigene Fertigungserfahrung aus laufender XXL-Produktion (Bauraum bis 1.800 × 2.400 × 1.800 mm), keine Versuchsreihe. Sie zeigt, was in dieser Fertigung zuverlässig läuft: mit Kammer, Brim und geübtem Personal. Eine andere Werkstatt kann andere Grenzen haben.",
          "en": "Own production experience from ongoing XXL manufacturing (build volume up to 1,800 × 2,400 × 1,800 mm), not a test series. It shows what runs reliably in this shop: with chamber, brim and practised staff. Another workshop may find different limits."
        }
      },
      {
        "id": "src_price_greentec_3djake",
        "type": "retailer-listing",
        "publisher": "3DJAKE",
        "title": "3DJAKE — Listenpreise GreenTEC",
        "url": "https://www.3djake.de/extrudr",
        "retrievedAt": "2026-08-02",
        "confidenceCeiling": "medium",
        "note": {
          "de": "2 Angebote von 1 Marke (Extrudr). Günstigstes Extrudr Green-TEC PRO Natur, 10 kg für 391,99 € (39,20 €/kg); teuerstes Extrudr Green-TEC PRO Schwarz, 0,8 kg für 44,99 € (56,24 €/kg).",
          "en": "2 offers from 1 brand (Extrudr). Cheapest Extrudr Green-TEC PRO Natur, 10 kg at 391.99 € (39.20 €/kg); dearest Extrudr Green-TEC PRO Schwarz, 0.8 kg at 44.99 € (56.24 €/kg)."
        }
      },
      {
        "id": "src_price_greentec_extrudr",
        "type": "retailer-listing",
        "publisher": "Extrudr",
        "title": "Extrudr — Listenpreise GreenTEC",
        "url": "https://extrudr.com/de/de/products/greentec/",
        "retrievedAt": "2026-08-06",
        "confidenceCeiling": "medium",
        "note": {
          "de": "3 Angebote von 1 Marke (Extrudr). Günstigstes Extrudr GreenTEC black 1.75 mm 1.1 kg, 1,1 kg für 55,54 € (50,49 €/kg); teuerstes Extrudr GreenTEC Pro CF black 1.75 mm 0.8 kg, 0,8 kg für 49,58 € (61,97 €/kg).",
          "en": "3 offers from 1 brand (Extrudr). Cheapest Extrudr GreenTEC black 1.75 mm 1.1 kg, 1.1 kg at 55.54 € (50.49 €/kg); dearest Extrudr GreenTEC Pro CF black 1.75 mm 0.8 kg, 0.8 kg at 49.58 € (61.97 €/kg)."
        }
      },
      {
        "id": "estimate_reasoning",
        "type": "estimate",
        "publisher": "FDM-Materialberater",
        "title": "Fachliche Ableitung ohne Primärquelle",
        "confidenceCeiling": "estimated"
      }
    ],
    "openQuestions": [
      {
        "id": "oq_specimen_type",
        "question": {
          "de": "Extrudr deklariert den Prüfkörpertyp nicht. Beim Hersteller erfragen, ob gedruckt oder spritzgegossen gemessen wurde.",
          "en": "Extrudr does not declare the specimen type. Ask the manufacturer whether values were measured printed or moulded."
        },
        "blocking": false,
        "affectsFields": [
          "mechanics"
        ]
      },
      {
        "id": "oq_price_survey",
        "question": {
          "de": "Preisbasis noch schmal: bisher 5 Angebote von 2 Anbietern und 1 Marke (Stand 2026-08-06). Angestrebt sind mindestens fünf Angebote von zwei Anbietern und zwei Marken, denn mehrere Preise aus demselben Shop sind nur eine Preisliste. Bis dahin ist der Preis nur ein Anhaltspunkt.",
          "en": "Price basis still thin: so far 5 offers from 2 retailers and 1 brand (as of 2026-08-06). The target is at least five offers from two retailers and two brands, since several prices from one shop are merely a price list. Until then the price is only a rough guide."
        },
        "blocking": false,
        "affectsFields": [
          "commercial.priceIndex"
        ]
      }
    ]
  }
}
