Repository: Reents3D/fdm-material-advisor

# FDM-Materialberater

**[→ Werkzeug öffnen](https://materialberater.reents3d.de/)** · kostenlos, ohne Anmeldung
· ein Werkzeug der [Reents Technologies GmbH](https://reents3d.de/) (Reents3D), XXL-3D-Druck und Exponatebau in Holm bei Hamburg

Welches FDM-Material passt zum Anwendungsfall — und **warum**. Ein quelloffener
Materialberater mit einer offenen Datenbank, in der jeder Kennwert seine Quelle, seine
Prüfnorm und seine Konfidenz mitführt.

**43 Werkstofftypen · 254 Produkte von 17 Marken · 3.182 belegte Einzelaussagen ·
20 Anwendungsfälle · 21 Medien · 29 Glossareinträge**
*[English summary below](#english)*

---

File: data/materials/hips.json
{
  "$schema": "../../schema/material.schema.json",
  "schemaVersion": "1.0.0",
  "id": "hips",
  "identity": {
    "name": "HIPS",
    "family": "HIPS",
    "polymerClass": "amorphous",
    "variant": [
      "support",
      "basic"
    ],
    "aliases": [
      "Polystyrol schlagzäh",
      "High Impact Polystyrene",
      "Stützmaterial"
    ],
    "abstract": {
      "de": "HIPS ist im FDM-Druck vor allem eines: das Stützmaterial, das sich in D-Limonen auflöst, während ABS und ASA unberührt bleiben. Als Konstruktionswerkstoff ist es gutmütig zu drucken, mit HDT-A 85 °C sogar wärmer belastbar als PLA, und dielektrisch sehr gut. Seine eigentliche Kennzahl steht im Kleingedruckten: Charpy ungekerbt bei 23 °C „kein Bruch“ — es zerbricht schlicht nicht. Gekerbt fällt derselbe Wert auf 17 kJ/m². Diese Spreizung ist die ehrlichste Kerbempfindlichkeitsangabe in der ganzen Datenbank.",
      "en": "In FDM printing HIPS is above all one thing: the support material that dissolves in D-limonene while ABS and ASA remain untouched. As a construction material it is forgiving to print, at HDT-A 85 °C it takes more heat than PLA, and it is dielectrically excellent. Its real figure hides in the fine print: Charpy unnotched at 23 °C reads “no break” — it simply does not fracture. Notched, the same figure drops to 17 kJ/m². That spread is the most honest notch-sensitivity statement in the whole dataset."
    },
    "positioning": {
      "de": "Das lösliche Stützmaterial für ABS und ASA — und ein unterschätzter Gehäusewerkstoff.",
      "en": "The soluble support material for ABS and ASA — and an underrated housing material."
    }
  },
  "mechanics": {
    "density": {
      "value": 1.05,
      "unit": "g/cm³",
      "testStandard": "ISO 1183",
      "source": "src_type_datasheets",
      "confidence": "medium",
      "min": 1.05,
      "max": 1.05,
      "note": {
        "de": "Median aus 3 Herstellerblättern, Spanne 1.05 g/cm³ (Fillamentum) bis 1.05 g/cm³ (Fillamentum). Prüfkörper: 0 von 3 gedruckt, Rest ohne Angabe. Nicht mitgezählt: 1× von einem anderen Blatt übernommen.",
        "en": "Median of 3 manufacturer datasheets, range 1.05 g/cm³ (Fillamentum) to 1.05 g/cm³ (Fillamentum). Specimens: 0 of 3 printed, remainder not stated. Not counted: 1× copied from another sheet."
      }
    },
    "tensileStrengthXy": {
      "value": 26,
      "unit": "MPa",
      "testStandard": "ISO 527",
      "orientation": "n/a",
      "source": "src_tds",
      "confidence": "low"
    },
    "elongationAtBreakXy": {
      "value": 40,
      "unit": "%",
      "testStandard": "ISO 527",
      "orientation": "n/a",
      "source": "src_tds",
      "confidence": "low"
    },
    "tensileModulusXy": {
      "value": 2000,
      "unit": "MPa",
      "testStandard": "ISO 527",
      "orientation": "n/a",
      "source": "src_tds",
      "confidence": "low"
    },
    "flexuralStrengthXy": {
      "value": 40,
      "unit": "MPa",
      "testStandard": "ISO 178",
      "orientation": "XY",
      "source": "src_type_datasheets",
      "confidence": "medium",
      "note": {
        "de": "Median aus 3 Herstellerblättern, Spanne 38 MPa (Nebula Filaments) bis 50 MPa (FormFutura). Prüfkörper: 0 von 3 gedruckt, Rest ohne Angabe. Nicht mitgezählt: 1× von einem anderen Blatt übernommen.",
        "en": "Median of 3 manufacturer datasheets, range 38 MPa (Nebula Filaments) to 50 MPa (FormFutura). Specimens: 0 of 3 printed, remainder not stated. Not counted: 1× copied from another sheet."
      },
      "min": 38,
      "max": 50
    },
    "flexuralModulusXy": {
      "value": 2100,
      "unit": "MPa",
      "testStandard": "ISO 178",
      "orientation": "n/a",
      "source": "src_tds",
      "confidence": "low"
    },
    "charpyNotchedXy": {
      "value": 17,
      "unit": "kJ/m²",
      "testStandard": "ISO 179-1eA",
      "orientation": "n/a",
      "conditions": "23 °C, gekerbt",
      "source": "src_tds",
      "confidence": "low"
    },
    "charpyUnnotchedXy": {
      "value": 130,
      "unit": "kJ/m²",
      "testStandard": "ISO 179-1eU",
      "orientation": "n/a",
      "conditions": "−30 °C, ungekerbt",
      "source": "src_tds",
      "confidence": "low",
      "note": {
        "de": "Bei 23 °C weist dasselbe Blatt ungekerbt „kein Bruch“ aus — der Wert lässt sich nicht als Zahl führen. Übernommen ist deshalb der −30-°C-Wert, der die untere Grenze markiert.",
        "en": "At 23 °C the same sheet reads “no break” unnotched — that cannot be carried as a number. The −30 °C value is imported instead, marking the lower bound."
      }
    },
    "toughness": {
      "value": 4,
      "scale": "toughness",
      "source": "estimate_reasoning",
      "confidence": "estimated"
    },
    "notchSensitivity": {
      "value": 4,
      "scale": "notchSensitivity",
      "source": "estimate_reasoning",
      "confidence": "estimated",
      "note": {
        "de": "Kerbempfindlich, und das Blatt belegt es ausnahmsweise selbst: ungekerbt kein Bruch, gekerbt 17 kJ/m². Scharfe Innenecken sind bei HIPS keine Schönheitsfrage.",
        "en": "Notch sensitive, and for once the sheet documents it: unnotched no break, notched 17 kJ/m². Sharp internal corners are not a cosmetic question with HIPS."
      }
    }
  },
  "thermal": {
    "hdtA": {
      "value": 85,
      "unit": "°C",
      "testStandard": "ISO 75, 1,8 MPa",
      "source": "src_tds",
      "confidence": "low"
    },
    "hdtB": {
      "value": 89,
      "unit": "°C",
      "testStandard": "ISO 75, 0,45 MPa",
      "source": "src_tds",
      "confidence": "low"
    },
    "vicatB50": {
      "value": 88.5,
      "unit": "°C",
      "testStandard": "ISO 306, 50 °C/h, 50 N",
      "source": "src_tds",
      "confidence": "low"
    },
    "recommendedMaxServiceTemperature": {
      "value": 60,
      "unit": "°C",
      "conditions": "dauerhaft unter mechanischer Last, Luft",
      "source": "estimate_reasoning",
      "confidence": "estimated",
      "note": {
        "de": "Abstand zur HDT-B von 89 °C. Gedruckte Teile erreichen die Blattwerte ohnehin nicht.",
        "en": "Margin to the HDT-B of 89 °C. Printed parts do not reach sheet values anyway."
      }
    }
  },
  "processing": {
    "nozzleTemperature": {
      "value": 240,
      "unit": "°C",
      "min": 230,
      "max": 250,
      "source": "src_tds",
      "confidence": "low"
    },
    "bedTemperature": {
      "value": 97,
      "unit": "°C",
      "min": 90,
      "max": 105,
      "source": "src_tds",
      "confidence": "low"
    },
    "chamberRequirement": {
      "value": "recommended",
      "source": "estimate_reasoning",
      "confidence": "estimated"
    },
    "printability": {
      "value": 4,
      "scale": "printability",
      "source": "estimate_reasoning",
      "confidence": "estimated"
    },
    "warpingTendency": {
      "value": 3,
      "scale": "warpingTendency",
      "source": "estimate_reasoning",
      "confidence": "estimated"
    },
    "hygroscopy": {
      "value": 1,
      "scale": "hygroscopy",
      "source": "estimate_reasoning",
      "confidence": "estimated",
      "note": {
        "de": "Wasseraufnahme unter 0,1 % nach ISO 62 — belegt, nicht geschätzt. HIPS ist einer der wenigen Werkstoffe, die ohne Trockner auskommen.",
        "en": "Water uptake below 0.1 % to ISO 62 — documented, not estimated. HIPS is one of the few materials that manages without a dryer."
      }
    },
    "abrasiveness": {
      "value": 1,
      "scale": "abrasiveness",
      "source": "estimate_reasoning",
      "confidence": "estimated"
    }
  },
  "durability": {
    "uvResistance": {
      "value": 1,
      "scale": "uvResistance",
      "source": "estimate_reasoning",
      "confidence": "estimated"
    },
    "weatherResistance": {
      "value": 1,
      "scale": "weatherResistance",
      "source": "estimate_reasoning",
      "confidence": "estimated"
    },
    "chemicalResistance": [
      {
        "chemicalId": "chem_water",
        "rating": "resistant",
        "source": "estimate_reasoning",
        "confidence": "estimated",
        "note": {
          "de": "Aus der Polymerklasse abgeleitet, nicht gemessen. Chemische Beständigkeit ist im Kern eine Eigenschaft des Grundpolymers — eine Faserfüllung ändert daran nichts. Für kritische Anwendungen ersetzt das keinen Auslagerungsversuch im Originalmedium.",
          "en": "Derived from the polymer class, not measured. Chemical resistance is fundamentally a property of the base polymer — a fibre filler does not change it. For critical applications this does not replace an immersion test in the actual medium."
        }
      },
      {
        "chemicalId": "chem_salt_water",
        "rating": "resistant",
        "source": "estimate_reasoning",
        "confidence": "estimated",
        "note": {
          "de": "Aus der Polymerklasse abgeleitet, nicht gemessen. Chemische Beständigkeit ist im Kern eine Eigenschaft des Grundpolymers — eine Faserfüllung ändert daran nichts. Für kritische Anwendungen ersetzt das keinen Auslagerungsversuch im Originalmedium.",
          "en": "Derived from the polymer class, not measured. Chemical resistance is fundamentally a property of the base polymer — a fibre filler does not change it. For critical applications this does not replace an immersion test in the actual medium."
        }
      },
      {
        "chemicalId": "chem_steam",
        "rating": "not-resistant",
        "source": "estimate_reasoning",
        "confidence": "estimated",
        "note": {
          "de": "Aus der Polymerklasse abgeleitet, nicht gemessen. Chemische Beständigkeit ist im Kern eine Eigenschaft des Grundpolymers — eine Faserfüllung ändert daran nichts. Für kritische Anwendungen ersetzt das keinen Auslagerungsversuch im Originalmedium.",
          "en": "Derived from the polymer class, not measured. Chemical resistance is fundamentally a property of the base polymer — a fibre filler does not change it. For critical applications this does not replace an immersion test in the actual medium."
        }
      },
      {
        "chemicalId": "chem_mineral_oil",
        "rating": "not-resistant",
        "source": "estimate_reasoning",
        "confidence": "estimated",
        "note": {
          "de": "Aus der Polymerklasse abgeleitet, nicht gemessen. Chemische Beständigkeit ist im Kern eine Eigenschaft des Grundpolymers — eine Faserfüllung ändert daran nichts. Für kritische Anwendungen ersetzt das keinen Auslagerungsversuch im Originalmedium.",
          "en": "Derived from the polymer class, not measured. Chemical resistance is fundamentally a property of the base polymer — a fibre filler does not change it. For critical applications this does not replace an immersion test in the actual medium."
        }
      },
      {
        "chemicalId": "chem_grease",
        "rating": "limited",
        "source": "estimate_reasoning",
        "confidence": "estimated",
        "note": {
          "de": "Aus der Polymerklasse abgeleitet, nicht gemessen. Chemische Beständigkeit ist im Kern eine Eigenschaft des Grundpolymers — eine Faserfüllung ändert daran nichts. Für kritische Anwendungen ersetzt das keinen Auslagerungsversuch im Originalmedium.",
          "en": "Derived from the polymer class, not measured. Chemical resistance is fundamentally a property of the base polymer — a fibre filler does not change it. For critical applications this does not replace an immersion test in the actual medium."
        }
      },
      {
        "chemicalId": "chem_hydraulic_oil",
        "rating": "not-resistant",
        "source": "estimate_reasoning",
        "confidence": "estimated",
        "note": {
          "de": "Aus der Polymerklasse abgeleitet, nicht gemessen. Chemische Beständigkeit ist im Kern eine Eigenschaft des Grundpolymers — eine Faserfüllung ändert daran nichts. Für kritische Anwendungen ersetzt das keinen Auslagerungsversuch im Originalmedium.",
          "en": "Derived from the polymer class, not measured. Chemical resistance is fundamentally a property of the base polymer — a fibre filler does not change it. For critical applications this does not replace an immersion test in the actual medium."
        }
      },
      {
        "chemicalId": "chem_coolant_mwf",
        "rating": "limited",
        "source": "estimate_reasoning",
        "confidence": "estimated",
        "note": {
          "de": "Aus der Polymerklasse abgeleitet, nicht gemessen. Chemische Beständigkeit ist im Kern eine Eigenschaft des Grundpolymers — eine Faserfüllung ändert daran nichts. Für kritische Anwendungen ersetzt das keinen Auslagerungsversuch im Originalmedium.",
          "en": "Derived from the polymer class, not measured. Chemical resistance is fundamentally a property of the base polymer — a fibre filler does not change it. For critical applications this does not replace an immersion test in the actual medium."
        }
      },
      {
        "chemicalId": "chem_brake_fluid",
        "rating": "not-resistant",
        "source": "estimate_reasoning",
        "confidence": "estimated",
        "note": {
          "de": "Aus der Polymerklasse abgeleitet, nicht gemessen. Chemische Beständigkeit ist im Kern eine Eigenschaft des Grundpolymers — eine Faserfüllung ändert daran nichts. Für kritische Anwendungen ersetzt das keinen Auslagerungsversuch im Originalmedium.",
          "en": "Derived from the polymer class, not measured. Chemical resistance is fundamentally a property of the base polymer — a fibre filler does not change it. For critical applications this does not replace an immersion test in the actual medium."
        }
      },
      {
        "chemicalId": "chem_petrol_diesel",
        "rating": "not-resistant",
        "source": "estimate_reasoning",
        "confidence": "estimated",
        "note": {
          "de": "Aus der Polymerklasse abgeleitet, nicht gemessen. Chemische Beständigkeit ist im Kern eine Eigenschaft des Grundpolymers — eine Faserfüllung ändert daran nichts. Für kritische Anwendungen ersetzt das keinen Auslagerungsversuch im Originalmedium.",
          "en": "Derived from the polymer class, not measured. Chemical resistance is fundamentally a property of the base polymer — a fibre filler does not change it. For critical applications this does not replace an immersion test in the actual medium."
        }
      },
      {
        "chemicalId": "chem_ipa",
        "rating": "limited",
        "source": "estimate_reasoning",
        "confidence": "estimated",
        "note": {
          "de": "Aus der Polymerklasse abgeleitet, nicht gemessen. Chemische Beständigkeit ist im Kern eine Eigenschaft des Grundpolymers — eine Faserfüllung ändert daran nichts. Für kritische Anwendungen ersetzt das keinen Auslagerungsversuch im Originalmedium.",
          "en": "Derived from the polymer class, not measured. Chemical resistance is fundamentally a property of the base polymer — a fibre filler does not change it. For critical applications this does not replace an immersion test in the actual medium."
        }
      },
      {
        "chemicalId": "chem_ethanol",
        "rating": "limited",
        "source": "estimate_reasoning",
        "confidence": "estimated",
        "note": {
          "de": "Aus der Polymerklasse abgeleitet, nicht gemessen. Chemische Beständigkeit ist im Kern eine Eigenschaft des Grundpolymers — eine Faserfüllung ändert daran nichts. Für kritische Anwendungen ersetzt das keinen Auslagerungsversuch im Originalmedium.",
          "en": "Derived from the polymer class, not measured. Chemical resistance is fundamentally a property of the base polymer — a fibre filler does not change it. For critical applications this does not replace an immersion test in the actual medium."
        }
      },
      {
        "chemicalId": "chem_acetone",
        "rating": "not-resistant",
        "source": "estimate_reasoning",
        "confidence": "estimated",
        "note": {
          "de": "Aus der Polymerklasse abgeleitet, nicht gemessen. Chemische Beständigkeit ist im Kern eine Eigenschaft des Grundpolymers — eine Faserfüllung ändert daran nichts. Für kritische Anwendungen ersetzt das keinen Auslagerungsversuch im Originalmedium.",
          "en": "Derived from the polymer class, not measured. Chemical resistance is fundamentally a property of the base polymer — a fibre filler does not change it. For critical applications this does not replace an immersion test in the actual medium."
        }
      },
      {
        "chemicalId": "chem_mek",
        "rating": "not-resistant",
        "source": "estimate_reasoning",
        "confidence": "estimated",
        "note": {
          "de": "Aus der Polymerklasse abgeleitet, nicht gemessen. Chemische Beständigkeit ist im Kern eine Eigenschaft des Grundpolymers — eine Faserfüllung ändert daran nichts. Für kritische Anwendungen ersetzt das keinen Auslagerungsversuch im Originalmedium.",
          "en": "Derived from the polymer class, not measured. Chemical resistance is fundamentally a property of the base polymer — a fibre filler does not change it. For critical applications this does not replace an immersion test in the actual medium."
        }
      },
      {
        "chemicalId": "chem_surface_disinfectant",
        "rating": "limited",
        "source": "estimate_reasoning",
        "confidence": "estimated",
        "note": {
          "de": "Aus der Polymerklasse abgeleitet, nicht gemessen. Chemische Beständigkeit ist im Kern eine Eigenschaft des Grundpolymers — eine Faserfüllung ändert daran nichts. Für kritische Anwendungen ersetzt das keinen Auslagerungsversuch im Originalmedium.",
          "en": "Derived from the polymer class, not measured. Chemical resistance is fundamentally a property of the base polymer — a fibre filler does not change it. For critical applications this does not replace an immersion test in the actual medium."
        }
      },
      {
        "chemicalId": "chem_bleach",
        "rating": "limited",
        "source": "estimate_reasoning",
        "confidence": "estimated",
        "note": {
          "de": "Aus der Polymerklasse abgeleitet, nicht gemessen. Chemische Beständigkeit ist im Kern eine Eigenschaft des Grundpolymers — eine Faserfüllung ändert daran nichts. Für kritische Anwendungen ersetzt das keinen Auslagerungsversuch im Originalmedium.",
          "en": "Derived from the polymer class, not measured. Chemical resistance is fundamentally a property of the base polymer — a fibre filler does not change it. For critical applications this does not replace an immersion test in the actual medium."
        }
      },
      {
        "chemicalId": "chem_hydrogen_peroxide",
        "rating": "limited",
        "source": "estimate_reasoning",
        "confidence": "estimated",
        "note": {
          "de": "Aus der Polymerklasse abgeleitet, nicht gemessen. Chemische Beständigkeit ist im Kern eine Eigenschaft des Grundpolymers — eine Faserfüllung ändert daran nichts. Für kritische Anwendungen ersetzt das keinen Auslagerungsversuch im Originalmedium.",
          "en": "Derived from the polymer class, not measured. Chemical resistance is fundamentally a property of the base polymer — a fibre filler does not change it. For critical applications this does not replace an immersion test in the actual medium."
        }
      },
      {
        "chemicalId": "chem_dilute_acid",
        "rating": "resistant",
        "source": "estimate_reasoning",
        "confidence": "estimated",
        "note": {
          "de": "Aus der Polymerklasse abgeleitet, nicht gemessen. Chemische Beständigkeit ist im Kern eine Eigenschaft des Grundpolymers — eine Faserfüllung ändert daran nichts. Für kritische Anwendungen ersetzt das keinen Auslagerungsversuch im Originalmedium.",
          "en": "Derived from the polymer class, not measured. Chemical resistance is fundamentally a property of the base polymer — a fibre filler does not change it. For critical applications this does not replace an immersion test in the actual medium."
        }
      },
      {
        "chemicalId": "chem_dilute_alkali",
        "rating": "resistant",
        "source": "estimate_reasoning",
        "confidence": "estimated",
        "note": {
          "de": "Aus der Polymerklasse abgeleitet, nicht gemessen. Chemische Beständigkeit ist im Kern eine Eigenschaft des Grundpolymers — eine Faserfüllung ändert daran nichts. Für kritische Anwendungen ersetzt das keinen Auslagerungsversuch im Originalmedium.",
          "en": "Derived from the polymer class, not measured. Chemical resistance is fundamentally a property of the base polymer — a fibre filler does not change it. For critical applications this does not replace an immersion test in the actual medium."
        }
      },
      {
        "chemicalId": "chem_strong_acid",
        "rating": "limited",
        "source": "estimate_reasoning",
        "confidence": "estimated",
        "note": {
          "de": "Aus der Polymerklasse abgeleitet, nicht gemessen. Chemische Beständigkeit ist im Kern eine Eigenschaft des Grundpolymers — eine Faserfüllung ändert daran nichts. Für kritische Anwendungen ersetzt das keinen Auslagerungsversuch im Originalmedium.",
          "en": "Derived from the polymer class, not measured. Chemical resistance is fundamentally a property of the base polymer — a fibre filler does not change it. For critical applications this does not replace an immersion test in the actual medium."
        }
      },
      {
        "chemicalId": "chem_strong_alkali",
        "rating": "resistant",
        "source": "estimate_reasoning",
        "confidence": "estimated",
        "note": {
          "de": "Aus der Polymerklasse abgeleitet, nicht gemessen. Chemische Beständigkeit ist im Kern eine Eigenschaft des Grundpolymers — eine Faserfüllung ändert daran nichts. Für kritische Anwendungen ersetzt das keinen Auslagerungsversuch im Originalmedium.",
          "en": "Derived from the polymer class, not measured. Chemical resistance is fundamentally a property of the base polymer — a fibre filler does not change it. For critical applications this does not replace an immersion test in the actual medium."
        }
      },
      {
        "chemicalId": "chem_ester",
        "rating": "not-resistant",
        "source": "estimate_reasoning",
        "confidence": "estimated",
        "note": {
          "de": "Aus der Polymerklasse abgeleitet, nicht gemessen. Chemische Beständigkeit ist im Kern eine Eigenschaft des Grundpolymers — eine Faserfüllung ändert daran nichts. Für kritische Anwendungen ersetzt das keinen Auslagerungsversuch im Originalmedium.",
          "en": "Derived from the polymer class, not measured. Chemical resistance is fundamentally a property of the base polymer — a fibre filler does not change it. For critical applications this does not replace an immersion test in the actual medium."
        }
      }
    ]
  },
  "compliance": {
    "foodContact": {
      "status": {
        "value": "not-declared",
        "source": "estimate_reasoning",
        "confidence": "estimated"
      },
      "partLevelWarning": {
        "de": "Auch bei einem lebensmittelkonformen Material ist das FDM-Bauteil nicht automatisch lebensmittelkonform: die Schichtstruktur bildet Kapillaren und Keimnischen.",
        "en": "Even with a food-compliant material the FDM part is not automatically food safe: the layer structure forms capillaries and bacterial niches."
      }
    },
    "flameRetardancy": {
      "ul94": {
        "value": "not-classified",
        "source": "estimate_reasoning",
        "confidence": "estimated"
      }
    },
    "printEmissions": {
      "concernLevel": {
        "value": "moderate",
        "source": "estimate_reasoning",
        "confidence": "estimated",
        "note": {
          "de": "Das Blatt sagt es selbst: Beim Drucken werden kleine Mengen Styrol frei. Absaugung oder geschlossener Bauraum sind bei HIPS keine Vorsichtsmaßnahme, sondern eine Angabe des Herstellers.",
          "en": "The sheet says so itself: small quantities of styrene are released during printing. Extraction or an enclosed build chamber is not a precaution with HIPS but a manufacturer statement."
        }
      }
    }
  },
  "sustainability": {
    "bioBasedContent": {
      "value": 0,
      "unit": "%",
      "source": "estimate_reasoning",
      "confidence": "estimated"
    },
    "industriallyCompostable": {
      "value": false,
      "source": "estimate_reasoning",
      "confidence": "estimated"
    },
    "practicalRecyclability": {
      "value": "possible-in-theory",
      "source": "estimate_reasoning",
      "confidence": "estimated"
    }
  },
  "finishing": {
    "surfaceQuality": {
      "value": 3,
      "scale": "surfaceQuality",
      "source": "estimate_reasoning",
      "confidence": "estimated"
    },
    "layerLineVisibility": {
      "value": 3,
      "scale": "layerLineVisibility",
      "source": "estimate_reasoning",
      "confidence": "estimated"
    },
    "sandability": {
      "value": 4,
      "scale": "sandability",
      "source": "estimate_reasoning",
      "confidence": "estimated"
    },
    "fillability": {
      "value": 4,
      "scale": "fillability",
      "source": "estimate_reasoning",
      "confidence": "estimated"
    },
    "paintAdhesion": {
      "value": 4,
      "scale": "paintAdhesion",
      "source": "estimate_reasoning",
      "confidence": "estimated"
    },
    "bondability": {
      "value": 4,
      "scale": "bondability",
      "source": "estimate_reasoning",
      "confidence": "estimated"
    },
    "gloss": {
      "value": "matte",
      "source": "estimate_reasoning",
      "confidence": "estimated"
    },
    "colourAvailability": {
      "value": "narrow",
      "source": "estimate_reasoning",
      "confidence": "estimated"
    }
  },
  "commercial": {
    "priceIndex": {
      "value": 2,
      "scale": "priceIndex",
      "derivedFrom": [
        "commercial.pricePerKg"
      ],
      "source": "estimate_reasoning",
      "confidence": "estimated",
      "note": {
        "de": "Aus dem Kilopreis abgeleitet: Alle Werkstoffe sind nach ihrem €/kg-Wert in fünf gleich große Preisstufen eingeteilt. Maßgeblich ist der Kilopreis; die Stufe dient nur der schnellen Einordnung.",
        "en": "Derived from the price per kilogram: all materials are sorted into five equal price bands by their €/kg value. The per-kilogram price is what counts; the band is only for quick orientation."
      }
    },
    "availability": {
      "value": 3,
      "scale": "availability",
      "source": "estimate_reasoning",
      "confidence": "estimated"
    },
    "smallSeriesSuitability": {
      "value": 4,
      "scale": "smallSeriesSuitability",
      "source": "estimate_reasoning",
      "confidence": "estimated"
    },
    "xxl": {
      "maxSensibleEdgeMm": {
        "value": 1100,
        "unit": "mm",
        "source": "estimate_reasoning",
        "confidence": "estimated",
        "derivedFrom": [
          "processing.warpingTendency",
          "processing.chamberRequirement"
        ],
        "note": {
          "de": "Keine Fertigungsgrenze, sondern eine Aufwandsschwelle: Ab dieser Kantenlänge braucht es Brim, beheizte Kammer oder Segmentierung. Die Größe eines FDM-Bauteils begrenzt der Bauraum und das Verfahren, nicht das Polymer — mit Kammer und Segmentierung laufen praktisch alle diese Werkstoffe auf zwei Meter und darüber. Hergeleitet aus Verzugsneigung und Kammerbedarf, nicht gemessen. Druckzeit, Spulenlogistik und Handhabung sind darin nicht enthalten.",
          "en": "Not a manufacturing limit but an effort threshold: from this edge length a brim, a heated chamber or segmentation becomes necessary. The size of an FDM part is limited by the build volume and the process, not by the polymer — with a chamber and segmentation practically all of these materials run to two metres and beyond. Derived from warping tendency and chamber requirement, not measured. Print time, spool logistics and handling are not included."
        }
      },
      "maxSpoolWeightKg": {
        "value": 9,
        "unit": "kg",
        "source": "src_ofd",
        "confidence": "low",
        "conditions": "17 Produkte, 63 Spulen",
        "note": {
          "de": "Marktbeobachtung über 17 Produkte und 63 Spulenangebote (Open Filament Database 2026.07.31). Größte am Markt geführte Spule. Reicht sie für das Bauteil nicht, fällt mitten im Druck ein Spulenwechsel an. Keine Lieferzusage — zusammen mit largeSpoolShare lesen.",
          "en": "Market observation across 17 products and 63 spool offers (Open Filament Database 2026.07.31). Largest spool offered on the market. If it does not cover the part, a spool change falls in mid-print. Not a supply commitment — read together with largeSpoolShare."
        }
      },
      "largeSpoolShare": {
        "value": 14.3,
        "unit": "%",
        "source": "src_ofd",
        "confidence": "low",
        "conditions": "Anteil der Spulen ab 2 kg; 63 Spulen betrachtet",
        "note": {
          "de": "Marktbeobachtung über 17 Produkte und 63 Spulenangebote (Open Filament Database 2026.07.31). Anteil der Angebote ab 2 kg. Niedriger Anteil bei hohem Maximum heißt: Die Großspule existiert, hängt aber an wenigen Anbietern und meist einer Farbe.",
          "en": "Market observation across 17 products and 63 spool offers (Open Filament Database 2026.07.31). Share of offers at 2 kg or above. A low share alongside a high maximum means the large spool exists but hangs on few suppliers and usually one colour."
        }
      }
    },
    "reentsPortfolioStatus": {
      "value": "unknown",
      "source": "estimate_reasoning",
      "confidence": "estimated",
      "note": {
        "de": "Noch nicht mit dem Reents3D-Materiallager abgeglichen. Der Portfolio-Status beeinflusst die Bewertung nicht.",
        "en": "Not yet reconciled with the Reents3D material stock. Portfolio status does not affect the assessment."
      }
    },
    "pricePerKg": {
      "value": 35.74,
      "min": 23.99,
      "max": 38.65,
      "unit": "€/kg",
      "conditions": "Median aus 14 Angeboten über 2 Händler und 4 Marken, auf €/kg normiert, inkl. MwSt., Stand 2026-08-06",
      "source": [
        "src_price_hips_3djake",
        "src_price_hips_fillamentum"
      ],
      "confidence": "medium",
      "note": {
        "de": "Erhoben, nicht geschätzt: 14 Listenpreise von 4 Marken (Spectrum, Fiberlogy, Fillamentum, FormFutura) über 2 Händler, jeweils auf €/kg normiert — die Spulengröße ist dabei die eigentliche Falle, Spezialfilamente kommen auf 0,5- und 0,75-kg-Spulen. Geführt ist der Median, die Spanne ist das günstigste bis teuerste gefundene Angebot. Kein Einkaufspreis und kein Angebot; Preise ändern sich täglich.",
        "en": "Surveyed, not estimated: 14 list prices from 4 brands (Spectrum, Fiberlogy, Fillamentum, FormFutura) across 2 retailer(s), each normalised to €/kg — spool size is the real trap here, specialty filaments ship on 0.5 and 0.75 kg spools. The carried value is the median, the range is the cheapest to the most expensive offer found. Not a purchase price and not an offer; prices change daily."
      }
    },
    "spoolSizes": [
      "0.75 kg",
      "0.85 kg",
      "1 kg",
      "2 kg",
      "9 kg"
    ]
  },
  "governance": {
    "lastReviewed": "2026-08-02",
    "reviewedBy": "Claude Code (Erstanlage aus Herstellerdatenblatt)",
    "openQuestions": [
      {
        "id": "oq_hips_single_source",
        "question": {
          "de": "Dieser Werkstofftyp beruht auf einem einzigen Herstellerdatenblatt. Eine Quelle kann keine Streuung zeigen, und gerade die Streuung zwischen Herstellern ist bei gut belegten Typen die eigentliche Information. Die Werte gelten deshalb bis zum zweiten Datenblatt als schwach belegt.",
          "en": "This material type rests on a single manufacturer datasheet. One source cannot show scatter, and it is precisely the scatter between manufacturers that carries the information for well-covered types. Until a second sheet exists, the values count as weakly substantiated."
        },
        "blocking": false,
        "affectsFields": [
          "mechanics",
          "thermal",
          "processing"
        ]
      }
    ],
    "sources": [
      {
        "id": "src_tds",
        "type": "manufacturer-tds",
        "publisher": "Fillamentum Manufacturing Czech s.r.o.",
        "title": "HIPS Extrafill — Technical Data Sheet",
        "url": "https://fillamentum.com/wp-content/uploads/2020/10/Technical-Data-Sheet_HIPS-Extrafill_03012019.pdf",
        "retrievedAt": "2026-08-02",
        "confidenceCeiling": "low",
        "note": {
          "de": "Einziges Datenblatt für diesen Werkstofftyp.",
          "en": "Only datasheet for this material type."
        }
      },
      {
        "id": "src_type_datasheets",
        "type": "manufacturer-tds",
        "publisher": "mehrere Hersteller",
        "title": "Median der Produktdatenblätter dieses Werkstofftyps",
        "confidenceCeiling": "medium",
        "note": {
          "de": "Zusammenfassung mehrerer Herstellerdatenblätter zu diesem Werkstofftyp. Geführt wird der Median; Spritzgusswerte werden nicht mit Werten an gedruckten Prüfkörpern vermischt und Elastomerprüfungen (ISO 37) nicht mit Zugversuchen (ISO 527). Ein Median über mehrere Marken beschreibt den Werkstofftyp, nicht ein einzelnes Produkt.",
          "en": "Summary of several manufacturer datasheets for this material type. The median is recorded; moulded values are not mixed with values from printed specimens, and elastomer tests (ISO 37) not with tensile tests (ISO 527). A median across several brands describes the material type, not an individual product."
        }
      },
      {
        "id": "src_price_hips_3djake",
        "type": "retailer-listing",
        "publisher": "3DJAKE",
        "title": "3DJAKE — Listenpreise HIPS",
        "url": "https://www.3djake.de/spectrum/hips-x-gypsum-white",
        "retrievedAt": "2026-08-06",
        "confidenceCeiling": "medium",
        "note": {
          "de": "9 Angebote von 3 Marken (Fiberlogy, FormFutura, Spectrum). Günstigstes Spectrum Spectrum HIPS-X Gypsum White, 1,75 mm / 1000 g, 1 kg für 23,99 € (23,99 €/kg); teuerstes FormFutura FormFutura EasyFil™ HIPS Grey, 1,75 mm / 750 g, 0,75 kg für 28,99 € (38,65 €/kg).",
          "en": "9 offers from 3 brands (Fiberlogy, FormFutura, Spectrum). Cheapest Spectrum Spectrum HIPS-X Gypsum White, 1,75 mm / 1000 g, 1 kg at 23.99 € (23.99 €/kg); dearest FormFutura FormFutura EasyFil™ HIPS Grey, 1,75 mm / 750 g, 0.75 kg at 28.99 € (38.65 €/kg)."
        }
      },
      {
        "id": "src_price_hips_fillamentum",
        "type": "retailer-listing",
        "publisher": "Fillamentum",
        "title": "Fillamentum — Listenpreise HIPS",
        "url": "https://shop.fillamentum.com/products/hips-extrafill-natural",
        "retrievedAt": "2026-08-06",
        "confidenceCeiling": "medium",
        "note": {
          "de": "5 Angebote von 1 Marke (Fillamentum). Günstigstes Fillamentum HIPS Extrafill \"Natural\" — 1.75 mm, 0,75 kg für 25,77 € (34,36 €/kg); teuerstes Fillamentum HIPS Extrafill \"Signal Red\" — 2.85 mm, 0,75 kg für 27,83 € (37,11 €/kg).",
          "en": "5 offers from 1 brand (Fillamentum). Cheapest Fillamentum HIPS Extrafill \"Natural\" — 1.75 mm, 0.75 kg at 25.77 € (34.36 €/kg); dearest Fillamentum HIPS Extrafill \"Signal Red\" — 2.85 mm, 0.75 kg at 27.83 € (37.11 €/kg)."
        }
      },
      {
        "id": "src_ofd",
        "type": "community",
        "publisher": "Open Filament Collective",
        "title": "Open Filament Database — Marktbestand an Filamenten, Spulengrößen und Druckparametern",
        "documentVersion": "2026.07.31",
        "url": "https://api.openfilamentdatabase.org/api/v1/",
        "retrievedAt": "2026-08-04",
        "confidenceCeiling": "low",
        "note": {
          "de": "Gemeinschaftlich gepflegte Marktdatenbank (155 Marken, 2020 Filamente). Sie enthält keine Kennwerte und keine Prüfnormen, sondern beschreibt das Angebot am Markt. Ihre Angaben dienen deshalb nur der Einordnung.",
          "en": "Community-maintained market database (155 brands, 2020 filaments). It contains no material values and no test standards; it describes what is on the market. Its figures therefore serve orientation only."
        }
      },
      {
        "id": "estimate_reasoning",
        "type": "estimate",
        "publisher": "Reents Technologies GmbH",
        "title": "Eigene Einschätzung aus Polymerklasse und Werkstattpraxis",
        "retrievedAt": "2026-08-02",
        "confidenceCeiling": "estimated",
        "note": {
          "de": "Skalenwerte und konservative Dauergebrauchstemperaturen. Ausdrücklich als Schätzung gekennzeichnet.",
          "en": "Scale values and conservative continuous service temperatures. Explicitly flagged as estimates."
        }
      }
    ]
  }
}
