Repository: Reents3D/fdm-material-advisor

# FDM-Materialberater

**[→ Werkzeug öffnen](https://materialberater.reents3d.de/)** · kostenlos, ohne Anmeldung
· ein Werkzeug der [Reents Technologies GmbH](https://reents3d.de/) (Reents3D), XXL-3D-Druck und Exponatebau in Holm bei Hamburg

Welches FDM-Material passt zum Anwendungsfall — und **warum**. Ein quelloffener
Materialberater mit einer offenen Datenbank, in der jeder Kennwert seine Quelle, seine
Prüfnorm und seine Konfidenz mitführt.

**43 Werkstofftypen · 254 Produkte von 17 Marken · 3.182 belegte Einzelaussagen ·
20 Anwendungsfälle · 21 Medien · 29 Glossareinträge**
*[English summary below](#english)*

---

File: data/materials/obc.json
{
  "$schema": "../../schema/material.schema.json",
  "schemaVersion": "1.0.0",
  "id": "obc",
  "identity": {
    "name": "OBC",
    "family": "PE",
    "polymerClass": "semi-crystalline",
    "variant": [
      "flexible"
    ],
    "aliases": [
      "Olefin-Blockcopolymer",
      "Olefinic Block Copolymer",
      "Polyolefin-Elastomer"
    ],
    "abstract": {
      "de": "OBC ist ein weiches Polyolefin mit 0,905 g/cm³ — der leichteste Werkstoff der ganzen Datenbank, leichter als Wasser. Es kombiniert 700 % Bruchdehnung mit einem Glasübergang von −13 °C und einer vom Hersteller genannten Temperaturbeständigkeit bis 100 °C, ist wasserdicht und beständig gegen Wasser, Säuren, Alkohol und Aceton. Bemerkenswert ist auch die Quellenlage: Von 13 Werkstofftypen mit Z-Kennwert ist OBC der einzige, dessen Blatt nicht von Bambu Lab stammt — Fillamentum weist XY und Z an gedruckten Prüfkörpern aus.",
      "en": "OBC is a soft polyolefin at 0.905 g/cm³ — the lightest material in the whole database, lighter than water. It combines 700 % elongation at break with a glass transition of −13 °C and a manufacturer-stated temperature resistance to 100 °C, is waterproof and resists water, acids, alcohol and acetone. Its sourcing is notable too: of 13 material types carrying a Z value, OBC is the only one whose sheet does not come from Bambu Lab — Fillamentum states XY and Z on printed specimens."
    },
    "positioning": {
      "de": "Das leichteste Material in der Datenbank — und der einzige Z-Kennwert, der nicht von Bambu Lab stammt.",
      "en": "The lightest material in the dataset — and the only Z value not sourced from Bambu Lab."
    }
  },
  "mechanics": {
    "density": {
      "value": 0.905,
      "unit": "g/cm³",
      "testStandard": "ISO 1183",
      "source": "src_tds",
      "confidence": "low"
    },
    "tensileStrengthXy": {
      "value": 14,
      "unit": "MPa",
      "testStandard": "ASTM D1708",
      "orientation": "XY",
      "conditions": "gedruckt, 100 % Infill, 200 °C Düse, 65 °C Bett",
      "source": "src_tds",
      "confidence": "low"
    },
    "tensileStrengthZ": {
      "value": 11,
      "unit": "MPa",
      "testStandard": "ASTM D1708",
      "orientation": "Z",
      "conditions": "gedruckt, 100 % Infill, Streckspannung",
      "source": "src_tds",
      "confidence": "low"
    },
    "elongationAtBreakXy": {
      "value": 700,
      "unit": "%",
      "testStandard": "ASTM D1708",
      "orientation": "XY",
      "conditions": "gedruckt, 100 % Infill",
      "source": "src_tds",
      "confidence": "low"
    },
    "elongationAtBreakZ": {
      "value": 480,
      "unit": "%",
      "testStandard": "ASTM D1708",
      "orientation": "Z",
      "conditions": "gedruckt, 100 % Infill",
      "source": "src_tds",
      "confidence": "low"
    },
    "flexuralStrengthXy": {
      "value": 7.8,
      "unit": "MPa",
      "testStandard": "ASTM D790",
      "orientation": "XY",
      "conditions": "5 % Dehnung",
      "source": "src_tds",
      "confidence": "low"
    },
    "flexuralModulusXy": {
      "value": 244,
      "unit": "MPa",
      "testStandard": "ASTM D790",
      "orientation": "XY",
      "conditions": "1 % Dehnung",
      "source": "src_tds",
      "confidence": "low"
    },
    "izodNotchedXy": {
      "value": 34.3,
      "unit": "kJ/m²",
      "testStandard": "ASTM D256",
      "orientation": "XY",
      "conditions": "gekerbt, gedruckt",
      "source": "src_tds",
      "confidence": "low",
      "note": {
        "de": "Das Blatt nennt denselben Versuch zweimal: 347 J/m und 34,3 kJ/m². Beide passen zueinander (347 ÷ 10,16 mm Restligament = 34,2). In Z passen sie nicht: 352 J/m ergäben 34,6 kJ/m², das Blatt nennt aber 43,1. Übernommen ist die Angabe in kJ/m², der hier durchgängig verwendeten Einheit.",
        "en": "The sheet gives the same test twice: 347 J/m and 34.3 kJ/m². The two agree (347 ÷ 10.16 mm remaining ligament = 34.2). In Z they do not: 352 J/m would give 34.6 kJ/m², yet the sheet states 43.1. The kJ/m² figure is used, as that is the unit used throughout here."
      }
    },
    "hardnessShoreD": {
      "value": 53,
      "unit": "Shore D",
      "testStandard": "ISO 7619",
      "source": "src_tds",
      "confidence": "low"
    },
    "anisotropyFactorImpact": {
      "value": 1.01,
      "unit": "-",
      "orientation": "Z",
      "derivedFrom": [
        "mechanics.izodNotchedXy"
      ],
      "conditions": "347 J/m (XY) gegen 352 J/m (Z), beide gekerbt nach ASTM D256 im selben Blatt",
      "source": "src_tds",
      "confidence": "low",
      "note": {
        "de": "Aus 352 J/m (Z) zu 347 J/m (XY) gerechnet, beide gekerbt nach ASTM D256 im selben Blatt. Der Wert liegt über 1, die stehend gedruckte Probe ist also schlagzäher als die liegende. Bei sprödharten Werkstoffen liegt dieser Faktor typisch zwischen 0,05 und 0,3 — die Schichtgrenze ist bei einem weichen Polyolefin schlicht nicht der Schwachpunkt.",
        "en": "Calculated from 352 J/m (Z) against 347 J/m (XY), both notched to ASTM D256 in the same sheet. The value exceeds 1, so the upright-printed specimen is tougher than the flat one. For brittle-hard materials this factor typically sits between 0.05 and 0.3 — with a soft polyolefin the layer boundary simply is not the weak point. Note: computing instead from the same sheet’s kJ/m² figures (43.1 against 34.3) would give 1.26. The sheet is internally inconsistent; the lower value is imported."
      }
    },
    "anisotropyFactorTensile": {
      "value": 0.79,
      "unit": "-",
      "orientation": "Z",
      "derivedFrom": [
        "mechanics.tensileStrengthZ",
        "mechanics.tensileStrengthXy"
      ],
      "conditions": "11 MPa (Z) gegen 14 MPa (XY), gedruckte Prüfkörper aus demselben Blatt",
      "source": "src_tds",
      "confidence": "low",
      "note": {
        "de": "Aus 11 MPa (Z) zu 14 MPa (XY) gerechnet — beide Werte stehen im selben Blatt an gedruckten Prüfkörpern. 0,79 ist ein sehr hoher Wert; die meisten starren Werkstoffe liegen zwischen 0,3 und 0,6. Bei der Schlagzähigkeit liegt Z sogar über XY (352 gegen 347 J/m). Das ist für weiche Polyolefine plausibel, weil die Bindung zwischen den Schichten nicht der Schwachpunkt ist, den ein sprödes Polymer dort hat.",
        "en": "Calculated from 11 MPa (Z) against 14 MPa (XY) — both values are in the same sheet on printed specimens. 0.79 is a very high figure; most rigid materials sit between 0.3 and 0.6. For impact strength Z even exceeds XY (352 against 347 J/m). That is plausible for soft polyolefins because the bond between layers is not the weak point it is in a brittle polymer."
      }
    },
    "toughness": {
      "value": 5,
      "scale": "toughness",
      "source": "estimate_reasoning",
      "confidence": "estimated"
    },
    "notchSensitivity": {
      "value": 1,
      "scale": "notchSensitivity",
      "source": "estimate_reasoning",
      "confidence": "estimated"
    },
    "flexuralStrengthZ": {
      "value": 6.8,
      "unit": "MPa",
      "source": "src_type_datasheets",
      "confidence": "low",
      "note": {
        "de": "Einzelnes Blatt: Fillamentum. Prüfkörper: alle gedruckt.",
        "en": "Single datasheet: Fillamentum. Specimens: all printed."
      },
      "orientation": "Z",
      "testStandard": "ASTM D790"
    },
    "flexuralModulusZ": {
      "value": 217,
      "unit": "MPa",
      "source": "src_type_datasheets",
      "confidence": "low",
      "note": {
        "de": "Einzelnes Blatt: Fillamentum. Prüfkörper: alle gedruckt.",
        "en": "Single datasheet: Fillamentum. Specimens: all printed."
      },
      "orientation": "Z",
      "testStandard": "ASTM D790"
    }
  },
  "thermal": {
    "meltingTemperature": {
      "value": 130,
      "unit": "°C",
      "testStandard": "ISO 11357",
      "source": "src_tds",
      "confidence": "low"
    },
    "glassTransition": {
      "value": -13,
      "unit": "°C",
      "testStandard": "ISO 11357",
      "source": "src_tds",
      "confidence": "low"
    },
    "recommendedMaxServiceTemperature": {
      "value": 70,
      "unit": "°C",
      "conditions": "dauerhaft unter mechanischer Last, Luft",
      "source": "estimate_reasoning",
      "confidence": "estimated",
      "note": {
        "de": "Das Blatt nennt 100 °C Temperaturbeständigkeit, ohne Norm und ohne Last. Bei einem Schmelzpunkt von 130 °C ist das ohne Abstand zur Kriechgrenze; 70 °C ist die konservative Empfehlung.",
        "en": "The sheet names 100 °C temperature resistance without standard and without load. At a melting point of 130 °C that leaves no margin to the creep limit; 70 °C is the conservative recommendation."
      }
    }
  },
  "processing": {
    "nozzleTemperature": {
      "value": 200,
      "unit": "°C",
      "conditions": "Prüfkörperbedingung des Blattes",
      "source": "src_tds",
      "confidence": "low"
    },
    "bedTemperature": {
      "value": 65,
      "unit": "°C",
      "conditions": "Prüfkörperbedingung des Blattes",
      "source": "src_tds",
      "confidence": "low"
    },
    "chamberRequirement": {
      "value": "not-required",
      "source": "estimate_reasoning",
      "confidence": "estimated"
    },
    "printSpeed": {
      "value": 20,
      "unit": "mm/s",
      "conditions": "Prüfkörperbedingung des Blattes",
      "source": "src_tds",
      "confidence": "low"
    },
    "printability": {
      "value": 3,
      "scale": "printability",
      "source": "estimate_reasoning",
      "confidence": "estimated"
    },
    "warpingTendency": {
      "value": 3,
      "scale": "warpingTendency",
      "source": "estimate_reasoning",
      "confidence": "estimated"
    },
    "hygroscopy": {
      "value": 1,
      "scale": "hygroscopy",
      "source": "estimate_reasoning",
      "confidence": "estimated"
    },
    "abrasiveness": {
      "value": 1,
      "scale": "abrasiveness",
      "source": "estimate_reasoning",
      "confidence": "estimated"
    }
  },
  "durability": {
    "uvResistance": {
      "value": 1,
      "scale": "uvResistance",
      "source": "estimate_reasoning",
      "confidence": "estimated",
      "note": {
        "de": "Das Blatt beantwortet die Frage „UV stability“ ausdrücklich mit „No“. Das ist eine belegte Verneinung und keine Schätzung — sie hat nur keine Norm hinter sich.",
        "en": "The sheet answers the question “UV stability” explicitly with “No”. That is a documented negative rather than an estimate — it just has no standard behind it."
      }
    },
    "weatherResistance": {
      "value": 2,
      "scale": "weatherResistance",
      "source": "estimate_reasoning",
      "confidence": "estimated"
    },
    "chemicalResistance": [
      {
        "chemicalId": "chem_water",
        "rating": "resistant",
        "source": "src_tds",
        "confidence": "low",
        "note": {
          "de": "Vom Blatt belegt: „Good chemical resistance: water, acids, alcohol, acetone“ und „Low chemical resistance: car fluids, oils, grasses“ (im Original so geschrieben, gemeint sind Fette). Die übrigen Medien sind aus der Polymerklasse abgeleitet.",
          "en": "Documented by the sheet: “Good chemical resistance: water, acids, alcohol, acetone” and “Low chemical resistance: car fluids, oils, grasses” (spelled thus in the original; greases are meant). The remaining media are derived from the polymer class."
        }
      },
      {
        "chemicalId": "chem_salt_water",
        "rating": "resistant",
        "source": "estimate_reasoning",
        "confidence": "estimated",
        "note": {
          "de": "Aus der Polymerklasse abgeleitet, nicht gemessen. Chemische Beständigkeit ist im Kern eine Eigenschaft des Grundpolymers — eine Faserfüllung ändert daran nichts. Für kritische Anwendungen ersetzt das keinen Auslagerungsversuch im Originalmedium.",
          "en": "Derived from the polymer class, not measured. Chemical resistance is fundamentally a property of the base polymer — a fibre filler does not change it. For critical applications this does not replace an immersion test in the actual medium."
        }
      },
      {
        "chemicalId": "chem_steam",
        "rating": "resistant",
        "source": "estimate_reasoning",
        "confidence": "estimated",
        "note": {
          "de": "Aus der Polymerklasse abgeleitet, nicht gemessen. Chemische Beständigkeit ist im Kern eine Eigenschaft des Grundpolymers — eine Faserfüllung ändert daran nichts. Für kritische Anwendungen ersetzt das keinen Auslagerungsversuch im Originalmedium.",
          "en": "Derived from the polymer class, not measured. Chemical resistance is fundamentally a property of the base polymer — a fibre filler does not change it. For critical applications this does not replace an immersion test in the actual medium."
        }
      },
      {
        "chemicalId": "chem_mineral_oil",
        "rating": "not-resistant",
        "source": "src_tds",
        "confidence": "low",
        "note": {
          "de": "Vom Blatt belegt: „Good chemical resistance: water, acids, alcohol, acetone“ und „Low chemical resistance: car fluids, oils, grasses“ (im Original so geschrieben, gemeint sind Fette). Die übrigen Medien sind aus der Polymerklasse abgeleitet.",
          "en": "Documented by the sheet: “Good chemical resistance: water, acids, alcohol, acetone” and “Low chemical resistance: car fluids, oils, grasses” (spelled thus in the original; greases are meant). The remaining media are derived from the polymer class."
        }
      },
      {
        "chemicalId": "chem_grease",
        "rating": "not-resistant",
        "source": "src_tds",
        "confidence": "low",
        "note": {
          "de": "Vom Blatt belegt: „Good chemical resistance: water, acids, alcohol, acetone“ und „Low chemical resistance: car fluids, oils, grasses“ (im Original so geschrieben, gemeint sind Fette). Die übrigen Medien sind aus der Polymerklasse abgeleitet.",
          "en": "Documented by the sheet: “Good chemical resistance: water, acids, alcohol, acetone” and “Low chemical resistance: car fluids, oils, grasses” (spelled thus in the original; greases are meant). The remaining media are derived from the polymer class."
        }
      },
      {
        "chemicalId": "chem_hydraulic_oil",
        "rating": "not-resistant",
        "source": "src_tds",
        "confidence": "low",
        "note": {
          "de": "Vom Blatt belegt: „Good chemical resistance: water, acids, alcohol, acetone“ und „Low chemical resistance: car fluids, oils, grasses“ (im Original so geschrieben, gemeint sind Fette). Die übrigen Medien sind aus der Polymerklasse abgeleitet.",
          "en": "Documented by the sheet: “Good chemical resistance: water, acids, alcohol, acetone” and “Low chemical resistance: car fluids, oils, grasses” (spelled thus in the original; greases are meant). The remaining media are derived from the polymer class."
        }
      },
      {
        "chemicalId": "chem_coolant_mwf",
        "rating": "resistant",
        "source": "estimate_reasoning",
        "confidence": "estimated",
        "note": {
          "de": "Aus der Polymerklasse abgeleitet, nicht gemessen. Chemische Beständigkeit ist im Kern eine Eigenschaft des Grundpolymers — eine Faserfüllung ändert daran nichts. Für kritische Anwendungen ersetzt das keinen Auslagerungsversuch im Originalmedium.",
          "en": "Derived from the polymer class, not measured. Chemical resistance is fundamentally a property of the base polymer — a fibre filler does not change it. For critical applications this does not replace an immersion test in the actual medium."
        }
      },
      {
        "chemicalId": "chem_brake_fluid",
        "rating": "not-resistant",
        "source": "src_tds",
        "confidence": "low",
        "note": {
          "de": "Vom Blatt belegt: „Good chemical resistance: water, acids, alcohol, acetone“ und „Low chemical resistance: car fluids, oils, grasses“ (im Original so geschrieben, gemeint sind Fette). Die übrigen Medien sind aus der Polymerklasse abgeleitet.",
          "en": "Documented by the sheet: “Good chemical resistance: water, acids, alcohol, acetone” and “Low chemical resistance: car fluids, oils, grasses” (spelled thus in the original; greases are meant). The remaining media are derived from the polymer class."
        }
      },
      {
        "chemicalId": "chem_petrol_diesel",
        "rating": "not-resistant",
        "source": "estimate_reasoning",
        "confidence": "estimated",
        "note": {
          "de": "Aus der Polymerklasse abgeleitet, nicht gemessen. Chemische Beständigkeit ist im Kern eine Eigenschaft des Grundpolymers — eine Faserfüllung ändert daran nichts. Für kritische Anwendungen ersetzt das keinen Auslagerungsversuch im Originalmedium.",
          "en": "Derived from the polymer class, not measured. Chemical resistance is fundamentally a property of the base polymer — a fibre filler does not change it. For critical applications this does not replace an immersion test in the actual medium."
        }
      },
      {
        "chemicalId": "chem_ipa",
        "rating": "resistant",
        "source": "estimate_reasoning",
        "confidence": "estimated",
        "note": {
          "de": "Aus der Polymerklasse abgeleitet, nicht gemessen. Chemische Beständigkeit ist im Kern eine Eigenschaft des Grundpolymers — eine Faserfüllung ändert daran nichts. Für kritische Anwendungen ersetzt das keinen Auslagerungsversuch im Originalmedium.",
          "en": "Derived from the polymer class, not measured. Chemical resistance is fundamentally a property of the base polymer — a fibre filler does not change it. For critical applications this does not replace an immersion test in the actual medium."
        }
      },
      {
        "chemicalId": "chem_ethanol",
        "rating": "resistant",
        "source": "src_tds",
        "confidence": "low",
        "note": {
          "de": "Vom Blatt belegt: „Good chemical resistance: water, acids, alcohol, acetone“ und „Low chemical resistance: car fluids, oils, grasses“ (im Original so geschrieben, gemeint sind Fette). Die übrigen Medien sind aus der Polymerklasse abgeleitet.",
          "en": "Documented by the sheet: “Good chemical resistance: water, acids, alcohol, acetone” and “Low chemical resistance: car fluids, oils, grasses” (spelled thus in the original; greases are meant). The remaining media are derived from the polymer class."
        }
      },
      {
        "chemicalId": "chem_acetone",
        "rating": "resistant",
        "source": "src_tds",
        "confidence": "low",
        "note": {
          "de": "Vom Blatt belegt: „Good chemical resistance: water, acids, alcohol, acetone“ und „Low chemical resistance: car fluids, oils, grasses“ (im Original so geschrieben, gemeint sind Fette). Die übrigen Medien sind aus der Polymerklasse abgeleitet.",
          "en": "Documented by the sheet: “Good chemical resistance: water, acids, alcohol, acetone” and “Low chemical resistance: car fluids, oils, grasses” (spelled thus in the original; greases are meant). The remaining media are derived from the polymer class."
        }
      },
      {
        "chemicalId": "chem_mek",
        "rating": "limited",
        "source": "estimate_reasoning",
        "confidence": "estimated",
        "note": {
          "de": "Aus der Polymerklasse abgeleitet, nicht gemessen. Chemische Beständigkeit ist im Kern eine Eigenschaft des Grundpolymers — eine Faserfüllung ändert daran nichts. Für kritische Anwendungen ersetzt das keinen Auslagerungsversuch im Originalmedium.",
          "en": "Derived from the polymer class, not measured. Chemical resistance is fundamentally a property of the base polymer — a fibre filler does not change it. For critical applications this does not replace an immersion test in the actual medium."
        }
      },
      {
        "chemicalId": "chem_surface_disinfectant",
        "rating": "resistant",
        "source": "estimate_reasoning",
        "confidence": "estimated",
        "note": {
          "de": "Aus der Polymerklasse abgeleitet, nicht gemessen. Chemische Beständigkeit ist im Kern eine Eigenschaft des Grundpolymers — eine Faserfüllung ändert daran nichts. Für kritische Anwendungen ersetzt das keinen Auslagerungsversuch im Originalmedium.",
          "en": "Derived from the polymer class, not measured. Chemical resistance is fundamentally a property of the base polymer — a fibre filler does not change it. For critical applications this does not replace an immersion test in the actual medium."
        }
      },
      {
        "chemicalId": "chem_bleach",
        "rating": "limited",
        "source": "estimate_reasoning",
        "confidence": "estimated",
        "note": {
          "de": "Aus der Polymerklasse abgeleitet, nicht gemessen. Chemische Beständigkeit ist im Kern eine Eigenschaft des Grundpolymers — eine Faserfüllung ändert daran nichts. Für kritische Anwendungen ersetzt das keinen Auslagerungsversuch im Originalmedium.",
          "en": "Derived from the polymer class, not measured. Chemical resistance is fundamentally a property of the base polymer — a fibre filler does not change it. For critical applications this does not replace an immersion test in the actual medium."
        }
      },
      {
        "chemicalId": "chem_hydrogen_peroxide",
        "rating": "limited",
        "source": "estimate_reasoning",
        "confidence": "estimated",
        "note": {
          "de": "Aus der Polymerklasse abgeleitet, nicht gemessen. Chemische Beständigkeit ist im Kern eine Eigenschaft des Grundpolymers — eine Faserfüllung ändert daran nichts. Für kritische Anwendungen ersetzt das keinen Auslagerungsversuch im Originalmedium.",
          "en": "Derived from the polymer class, not measured. Chemical resistance is fundamentally a property of the base polymer — a fibre filler does not change it. For critical applications this does not replace an immersion test in the actual medium."
        }
      },
      {
        "chemicalId": "chem_dilute_acid",
        "rating": "resistant",
        "source": "src_tds",
        "confidence": "low",
        "note": {
          "de": "Vom Blatt belegt: „Good chemical resistance: water, acids, alcohol, acetone“ und „Low chemical resistance: car fluids, oils, grasses“ (im Original so geschrieben, gemeint sind Fette). Die übrigen Medien sind aus der Polymerklasse abgeleitet.",
          "en": "Documented by the sheet: “Good chemical resistance: water, acids, alcohol, acetone” and “Low chemical resistance: car fluids, oils, grasses” (spelled thus in the original; greases are meant). The remaining media are derived from the polymer class."
        }
      },
      {
        "chemicalId": "chem_dilute_alkali",
        "rating": "resistant",
        "source": "estimate_reasoning",
        "confidence": "estimated",
        "note": {
          "de": "Aus der Polymerklasse abgeleitet, nicht gemessen. Chemische Beständigkeit ist im Kern eine Eigenschaft des Grundpolymers — eine Faserfüllung ändert daran nichts. Für kritische Anwendungen ersetzt das keinen Auslagerungsversuch im Originalmedium.",
          "en": "Derived from the polymer class, not measured. Chemical resistance is fundamentally a property of the base polymer — a fibre filler does not change it. For critical applications this does not replace an immersion test in the actual medium."
        }
      },
      {
        "chemicalId": "chem_strong_acid",
        "rating": "resistant",
        "source": "estimate_reasoning",
        "confidence": "estimated",
        "note": {
          "de": "Aus der Polymerklasse abgeleitet, nicht gemessen. Chemische Beständigkeit ist im Kern eine Eigenschaft des Grundpolymers — eine Faserfüllung ändert daran nichts. Für kritische Anwendungen ersetzt das keinen Auslagerungsversuch im Originalmedium.",
          "en": "Derived from the polymer class, not measured. Chemical resistance is fundamentally a property of the base polymer — a fibre filler does not change it. For critical applications this does not replace an immersion test in the actual medium."
        }
      },
      {
        "chemicalId": "chem_strong_alkali",
        "rating": "resistant",
        "source": "estimate_reasoning",
        "confidence": "estimated",
        "note": {
          "de": "Aus der Polymerklasse abgeleitet, nicht gemessen. Chemische Beständigkeit ist im Kern eine Eigenschaft des Grundpolymers — eine Faserfüllung ändert daran nichts. Für kritische Anwendungen ersetzt das keinen Auslagerungsversuch im Originalmedium.",
          "en": "Derived from the polymer class, not measured. Chemical resistance is fundamentally a property of the base polymer — a fibre filler does not change it. For critical applications this does not replace an immersion test in the actual medium."
        }
      },
      {
        "chemicalId": "chem_ester",
        "rating": "limited",
        "source": "estimate_reasoning",
        "confidence": "estimated",
        "note": {
          "de": "Aus der Polymerklasse abgeleitet, nicht gemessen. Chemische Beständigkeit ist im Kern eine Eigenschaft des Grundpolymers — eine Faserfüllung ändert daran nichts. Für kritische Anwendungen ersetzt das keinen Auslagerungsversuch im Originalmedium.",
          "en": "Derived from the polymer class, not measured. Chemical resistance is fundamentally a property of the base polymer — a fibre filler does not change it. For critical applications this does not replace an immersion test in the actual medium."
        }
      }
    ]
  },
  "compliance": {
    "foodContact": {
      "status": {
        "value": "explicitly-not-suitable",
        "source": "src_tds",
        "confidence": "low",
        "note": {
          "de": "Das Blatt beantwortet „Food contact“ ausdrücklich mit „No“ — eine seltene klare Verneinung, wo die meisten Blätter schweigen.",
          "en": "The sheet answers “Food contact” explicitly with “No” — a rare clear negative where most sheets stay silent."
        }
      },
      "partLevelWarning": {
        "de": "Auch bei einem lebensmittelkonformen Material ist das FDM-Bauteil nicht automatisch lebensmittelkonform: die Schichtstruktur bildet Kapillaren und Keimnischen.",
        "en": "Even with a food-compliant material the FDM part is not automatically food safe: the layer structure forms capillaries and bacterial niches."
      }
    },
    "flameRetardancy": {
      "ul94": {
        "value": "not-classified",
        "source": "estimate_reasoning",
        "confidence": "estimated"
      }
    },
    "printEmissions": {
      "concernLevel": {
        "value": "low",
        "source": "estimate_reasoning",
        "confidence": "estimated"
      }
    }
  },
  "sustainability": {
    "bioBasedContent": {
      "value": 0,
      "unit": "%",
      "source": "estimate_reasoning",
      "confidence": "estimated"
    },
    "industriallyCompostable": {
      "value": false,
      "source": "estimate_reasoning",
      "confidence": "estimated"
    },
    "practicalRecyclability": {
      "value": "possible-in-theory",
      "source": "estimate_reasoning",
      "confidence": "estimated"
    }
  },
  "finishing": {
    "surfaceQuality": {
      "value": 3,
      "scale": "surfaceQuality",
      "source": "estimate_reasoning",
      "confidence": "estimated"
    },
    "layerLineVisibility": {
      "value": 3,
      "scale": "layerLineVisibility",
      "source": "estimate_reasoning",
      "confidence": "estimated"
    },
    "sandability": {
      "value": 1,
      "scale": "sandability",
      "source": "estimate_reasoning",
      "confidence": "estimated"
    },
    "fillability": {
      "value": 1,
      "scale": "fillability",
      "source": "estimate_reasoning",
      "confidence": "estimated"
    },
    "paintAdhesion": {
      "value": 1,
      "scale": "paintAdhesion",
      "source": "estimate_reasoning",
      "confidence": "estimated"
    },
    "bondability": {
      "value": 1,
      "scale": "bondability",
      "source": "estimate_reasoning",
      "confidence": "estimated"
    },
    "gloss": {
      "value": "matte",
      "source": "estimate_reasoning",
      "confidence": "estimated"
    },
    "colourAvailability": {
      "value": "narrow",
      "source": "estimate_reasoning",
      "confidence": "estimated"
    }
  },
  "commercial": {
    "priceIndex": {
      "value": 3,
      "scale": "priceIndex",
      "derivedFrom": [
        "commercial.pricePerKg"
      ],
      "source": "estimate_reasoning",
      "confidence": "estimated",
      "note": {
        "de": "Aus dem Kilopreis abgeleitet: Alle Werkstoffe sind nach ihrem €/kg-Wert in fünf gleich große Preisstufen eingeteilt. Maßgeblich ist der Kilopreis; die Stufe dient nur der schnellen Einordnung.",
        "en": "Derived from the price per kilogram: all materials are sorted into five equal price bands by their €/kg value. The per-kilogram price is what counts; the band is only for quick orientation."
      }
    },
    "availability": {
      "value": 1,
      "scale": "availability",
      "source": "estimate_reasoning",
      "confidence": "estimated"
    },
    "smallSeriesSuitability": {
      "value": 2,
      "scale": "smallSeriesSuitability",
      "source": "estimate_reasoning",
      "confidence": "estimated"
    },
    "xxl": {
      "maxSensibleEdgeMm": {
        "value": 1200,
        "unit": "mm",
        "source": "estimate_reasoning",
        "confidence": "estimated",
        "derivedFrom": [
          "processing.warpingTendency",
          "processing.chamberRequirement"
        ],
        "note": {
          "de": "Keine Fertigungsgrenze, sondern eine Aufwandsschwelle: Ab dieser Kantenlänge braucht es Brim, beheizte Kammer oder Segmentierung. Die Größe eines FDM-Bauteils begrenzt der Bauraum und das Verfahren, nicht das Polymer — mit Kammer und Segmentierung laufen praktisch alle diese Werkstoffe auf zwei Meter und darüber. Hergeleitet aus Verzugsneigung und Kammerbedarf, nicht gemessen. Druckzeit, Spulenlogistik und Handhabung sind darin nicht enthalten.",
          "en": "Not a manufacturing limit but an effort threshold: from this edge length a brim, a heated chamber or segmentation becomes necessary. The size of an FDM part is limited by the build volume and the process, not by the polymer — with a chamber and segmentation practically all of these materials run to two metres and beyond. Derived from warping tendency and chamber requirement, not measured. Print time, spool logistics and handling are not included."
        }
      }
    },
    "reentsPortfolioStatus": {
      "value": "unknown",
      "source": "estimate_reasoning",
      "confidence": "estimated",
      "note": {
        "de": "Noch nicht mit dem Reents3D-Materiallager abgeglichen. Der Portfolio-Status beeinflusst die Bewertung nicht.",
        "en": "Not yet reconciled with the Reents3D material stock. Portfolio status does not affect the assessment."
      }
    },
    "pricePerKg": {
      "value": 67.5,
      "min": 50,
      "max": 85,
      "unit": "€/kg",
      "conditions": "1-kg-Spule, europäischer Fachhandel, geschätzt, Stand 2026-08-06",
      "source": "estimate_reasoning",
      "confidence": "estimated",
      "note": {
        "de": "Geschätzte Marktspanne, kein erhobener Preis: Bei der Erhebung vom 2026-08-06 wurde zu diesem Werkstoff kein Händlerangebot gefunden. Solche Schätzungen lagen bisher meist eher zu hoch als zu niedrig.",
        "en": "Estimated market range, not a surveyed price: the survey of 2026-08-06 found no retail offer for this material. Such estimates have so far tended to run high rather than low."
      }
    }
  },
  "governance": {
    "lastReviewed": "2026-08-02",
    "reviewedBy": "Claude Code (Erstanlage aus Herstellerdatenblatt)",
    "openQuestions": [
      {
        "id": "oq_obc_single_source",
        "question": {
          "de": "Dieser Werkstofftyp beruht auf einem einzigen Herstellerdatenblatt. Eine Quelle kann keine Streuung zeigen, und gerade die Streuung zwischen Herstellern ist bei gut belegten Typen die eigentliche Information. Die Werte gelten deshalb bis zum zweiten Datenblatt als schwach belegt.",
          "en": "This material type rests on a single manufacturer datasheet. One source cannot show scatter, and it is precisely the scatter between manufacturers that carries the information for well-covered types. Until a second sheet exists, the values count as weakly substantiated."
        },
        "blocking": false,
        "affectsFields": [
          "mechanics",
          "thermal",
          "processing"
        ]
      },
      {
        "id": "oq_price_survey",
        "question": {
          "de": "Preisbasis noch schmal: bisher 0 Angebote von 0 Anbietern und 0 Marken (Stand 2026-08-06). Angestrebt sind mindestens fünf Angebote von zwei Anbietern und zwei Marken, denn mehrere Preise aus demselben Shop sind nur eine Preisliste. Bis dahin ist der Preis eine Schätzung.",
          "en": "Price basis still thin: so far 0 offers from 0 retailers and 0 brands (as of 2026-08-06). The target is at least five offers from two retailers and two brands, since several prices from one shop are merely a price list. Until then the price is an estimate."
        },
        "blocking": true,
        "affectsFields": [
          "commercial.priceIndex"
        ]
      }
    ],
    "sources": [
      {
        "id": "src_tds",
        "type": "manufacturer-tds",
        "publisher": "Fillamentum Manufacturing Czech s.r.o.",
        "title": "OBC 905 — Technical Data Sheet",
        "url": "https://fillamentum.com/wp-content/uploads/2022/11/TDS_OBC-905_EN_07102022_FI.pdf",
        "retrievedAt": "2026-08-02",
        "confidenceCeiling": "low",
        "note": {
          "de": "Einziges Datenblatt für diesen Werkstofftyp.",
          "en": "Only datasheet for this material type."
        }
      },
      {
        "id": "src_type_datasheets",
        "type": "manufacturer-tds",
        "publisher": "mehrere Hersteller",
        "title": "Median der Produktdatenblätter dieses Werkstofftyps",
        "confidenceCeiling": "medium",
        "note": {
          "de": "Zusammenfassung mehrerer Herstellerdatenblätter zu diesem Werkstofftyp. Geführt wird der Median; Spritzgusswerte werden nicht mit Werten an gedruckten Prüfkörpern vermischt und Elastomerprüfungen (ISO 37) nicht mit Zugversuchen (ISO 527). Ein Median über mehrere Marken beschreibt den Werkstofftyp, nicht ein einzelnes Produkt.",
          "en": "Summary of several manufacturer datasheets for this material type. The median is recorded; moulded values are not mixed with values from printed specimens, and elastomer tests (ISO 37) not with tensile tests (ISO 527). A median across several brands describes the material type, not an individual product."
        }
      },
      {
        "id": "estimate_reasoning",
        "type": "estimate",
        "publisher": "Reents Technologies GmbH",
        "title": "Eigene Einschätzung aus Polymerklasse und Werkstattpraxis",
        "retrievedAt": "2026-08-02",
        "confidenceCeiling": "estimated",
        "note": {
          "de": "Skalenwerte und konservative Dauergebrauchstemperaturen. Ausdrücklich als Schätzung gekennzeichnet.",
          "en": "Scale values and conservative continuous service temperatures. Explicitly flagged as estimates."
        }
      }
    ]
  }
}
