Repository: Reents3D/fdm-material-advisor

# FDM-Materialberater

**[→ Werkzeug öffnen](https://materialberater.reents3d.de/)** · kostenlos, ohne Anmeldung
· ein Werkzeug der [Reents Technologies GmbH](https://reents3d.de/) (Reents3D), XXL-3D-Druck und Exponatebau in Holm bei Hamburg

Welches FDM-Material passt zum Anwendungsfall — und **warum**. Ein quelloffener
Materialberater mit einer offenen Datenbank, in der jeder Kennwert seine Quelle, seine
Prüfnorm und seine Konfidenz mitführt.

**43 Werkstofftypen · 254 Produkte von 17 Marken · 3.182 belegte Einzelaussagen ·
20 Anwendungsfälle · 21 Medien · 29 Glossareinträge**
*[English summary below](#english)*

---

File: data/materials/pa12-cf.json
{
  "$schema": "../../schema/material.schema.json",
  "schemaVersion": "1.0.0",
  "id": "pa12-cf",
  "identity": {
    "name": "PA12-CF",
    "family": "PA",
    "polymerClass": "semi-crystalline",
    "variant": [
      "CF"
    ],
    "aliases": [
      "Polyamid 12 carbonfaserverstärkt",
      "Nylon 12 CF",
      "PA12 CF"
    ],
    "trademarkNotice": {
      "de": "DuraPro, GreenTEC, XPETG und Flex sind Produktbezeichnungen der FD3D GmbH (Extrudr).",
      "en": "DuraPro, GreenTEC, XPETG and Flex are product designations of FD3D GmbH (Extrudr)."
    },
    "abstract": {
      "de": "PA12-CF verbindet, was sich sonst ausschließt: 2820 MPa Steifigkeit und trotzdem über 35 % Bruchdehnung, im ungekerbten Schlagversuch kein Bruch bis −30 °C. Für dauerbelastete Funktionsteile, die auch im Kalten nicht spröde werden dürfen. Grenzen: abrasiv (gehärtete Düse ab 0,6 mm), Kammer und Trocknung nötig.",
      "en": "PA12-CF combines what is normally mutually exclusive: 2820 MPa stiffness and still over 35 % elongation, with no break in the unnotched impact test down to −30 °C. For continuously loaded functional parts that must not turn brittle in the cold. Limits: abrasive (hardened nozzle from 0.6 mm), chamber and drying required."
    },
    "positioning": {
      "de": "Faserverstärkt, ohne die Zähigkeit zu verlieren.",
      "en": "Fibre reinforced without losing toughness."
    }
  },
  "mechanics": {
    "density": {
      "value": 1.03,
      "unit": "g/cm³",
      "testStandard": "ISO 1183",
      "source": [
        "src_extrudr_tds",
        "src_ofd"
      ],
      "confidence": "medium",
      "min": 1.01,
      "max": 1.22,
      "note": {
        "de": "Spanne: Bandbreite am Markt über 28 Produkte (Open Filament Database, Stand 2026.07.31), ohne die äußersten 10 % nach oben und unten. Kein Messwert, sondern die Streuung der Herstellerangaben.",
        "en": "Range: Market range across 28 products (Open Filament Database, version 2026.07.31), excluding the top and bottom 10 %. Not a measurement but the spread of manufacturer figures."
      }
    },
    "tensileStrengthXy": {
      "value": 60.4,
      "unit": "MPa",
      "testStandard": "ISO 527",
      "orientation": "XY",
      "source": "src_type_datasheets",
      "confidence": "low",
      "note": {
        "de": "Median aus 3 Herstellerblättern, Spanne 54.5 MPa (Fillamentum) bis 120 MPa (Fiberlogy). Prüfkörper: 0 von 3 gedruckt, Rest ohne Angabe.",
        "en": "Median of 3 manufacturer datasheets, range 54.5 MPa (Fillamentum) to 120 MPa (Fiberlogy). Specimens: 0 of 3 printed, remainder not stated."
      },
      "min": 54.5,
      "max": 120
    },
    "tensileModulusXy": {
      "value": 2820,
      "unit": "MPa",
      "testStandard": "ISO 527",
      "orientation": "n/a",
      "source": "src_extrudr_tds",
      "confidence": "medium"
    },
    "elongationAtBreakXy": {
      "value": 35,
      "unit": "%",
      "testStandard": "ISO 527 (nominell)",
      "orientation": "n/a",
      "source": "src_extrudr_tds",
      "confidence": "medium"
    },
    "toughness": {
      "value": 5,
      "scale": "toughness",
      "source": "estimate_reasoning",
      "confidence": "estimated"
    },
    "creepTendency": {
      "value": 2,
      "scale": "creepTendency",
      "source": "estimate_reasoning",
      "confidence": "estimated"
    },
    "notchSensitivity": {
      "value": 2,
      "scale": "notchSensitivity",
      "source": "estimate_reasoning",
      "confidence": "estimated"
    },
    "wearResistance": {
      "value": 5,
      "scale": "wearResistance",
      "source": "estimate_reasoning",
      "confidence": "estimated"
    },
    "charpyUnnotchedXy": {
      "value": 80.6,
      "unit": "kJ/m²",
      "source": "src_type_datasheets",
      "confidence": "low",
      "note": {
        "de": "Median aus 2 Herstellerblättern, Spanne 75 kJ/m² (Fiberlogy) bis 86.2 kJ/m² (Fillamentum). Prüfkörper: 0 von 2 gedruckt, Rest ohne Angabe.",
        "en": "Median of 2 manufacturer datasheets, range 75 kJ/m² (Fiberlogy) to 86.2 kJ/m² (Fillamentum). Specimens: 0 of 2 printed, remainder not stated."
      },
      "orientation": "XY",
      "min": 75,
      "max": 86.2,
      "testStandard": "ISO 179"
    },
    "charpyNotchedXy": {
      "value": 12,
      "unit": "kJ/m²",
      "source": "src_type_datasheets",
      "confidence": "low",
      "note": {
        "de": "Median aus 2 Herstellerblättern, Spanne 9 kJ/m² (Extrudr) bis 15 kJ/m² (Fiberlogy). Prüfkörper: 0 von 2 gedruckt, Rest ohne Angabe.",
        "en": "Median of 2 manufacturer datasheets, range 9 kJ/m² (Extrudr) to 15 kJ/m² (Fiberlogy). Specimens: 0 of 2 printed, remainder not stated."
      },
      "orientation": "XY",
      "min": 9,
      "max": 15,
      "testStandard": "ISO 179"
    },
    "hardnessShoreD": {
      "value": 75,
      "unit": "Shore D",
      "source": "src_type_datasheets",
      "confidence": "low",
      "note": {
        "de": "Einzelnes Blatt: Fillamentum. Prüfkörper: 0 von 1 gedruckt, Rest ohne Angabe.",
        "en": "Single datasheet: Fillamentum. Specimens: 0 of 1 printed, remainder not stated."
      },
      "testStandard": "ISO 7619"
    }
  },
  "thermal": {
    "hdtA": {
      "value": 58,
      "unit": "°C",
      "testStandard": "ISO 75, 1.8 MPa",
      "conditions": "Temperaturbeständigkeit laut Datenblatt-Fußnote nur bei Wanddicke ab 4 mm geprüft",
      "source": "src_extrudr_tds",
      "confidence": "medium"
    },
    "hdtB": {
      "value": 139,
      "unit": "°C",
      "testStandard": "ISO 75, 0.45 MPa",
      "conditions": "Temperaturbeständigkeit laut Datenblatt-Fußnote nur bei Wanddicke ab 4 mm geprüft",
      "source": "src_extrudr_tds",
      "confidence": "medium"
    },
    "vicatB50": {
      "value": 145,
      "unit": "°C",
      "testStandard": "ISO 306",
      "conditions": "Temperaturbeständigkeit laut Datenblatt-Fußnote nur bei Wanddicke ab 4 mm geprüft",
      "source": "src_extrudr_tds",
      "confidence": "medium"
    },
    "recommendedMaxServiceTemperature": {
      "value": 35,
      "unit": "°C",
      "conditions": "dauerhaft unter mechanischer Last, Luft",
      "source": "estimate_reasoning",
      "confidence": "estimated",
      "note": {
        "de": "Eigene konservative Empfehlung mit Abstand zur Erweichungsgrenze. Bei teilkristallinen Polyamiden bewusst an HDT-A (1,8 MPa) orientiert, nicht am deutlich höheren HDT-B.",
        "en": "Our own conservative recommendation with margin to the softening limit. For semi-crystalline polyamides deliberately based on HDT-A (1.8 MPa) rather than the much higher HDT-B."
      }
    },
    "meltingTemperature": {
      "value": 169,
      "unit": "°C",
      "source": "src_type_datasheets",
      "confidence": "low",
      "note": {
        "de": "Median aus 2 Herstellerblättern, Spanne 160 °C (Fillamentum) bis 178 °C (Fiberlogy). Prüfkörper: 0 von 2 gedruckt, Rest ohne Angabe.",
        "en": "Median of 2 manufacturer datasheets, range 160 °C (Fillamentum) to 178 °C (Fiberlogy). Specimens: 0 of 2 printed, remainder not stated."
      },
      "min": 160,
      "max": 178,
      "testStandard": "ISO 3146"
    }
  },
  "processing": {
    "nozzleTemperature": {
      "value": 275,
      "unit": "°C",
      "min": 260,
      "max": 290,
      "source": "src_extrudr_tds",
      "confidence": "medium"
    },
    "bedTemperature": {
      "value": 110,
      "unit": "°C",
      "min": 105,
      "max": 115,
      "source": "src_extrudr_tds",
      "confidence": "medium"
    },
    "chamberRequirement": {
      "value": "mandatory",
      "source": "src_extrudr_tds",
      "confidence": "medium"
    },
    "dryingTemperature": {
      "value": 80,
      "unit": "°C",
      "source": "estimate_reasoning",
      "confidence": "estimated"
    },
    "dryingTime": {
      "value": 8,
      "unit": "h",
      "source": "estimate_reasoning",
      "confidence": "estimated"
    },
    "printability": {
      "value": 2,
      "scale": "printability",
      "source": "estimate_reasoning",
      "confidence": "estimated"
    },
    "warpingTendency": {
      "value": 3,
      "scale": "warpingTendency",
      "source": "estimate_reasoning",
      "confidence": "estimated"
    },
    "hygroscopy": {
      "value": 4,
      "scale": "hygroscopy",
      "source": "estimate_reasoning",
      "confidence": "estimated"
    },
    "abrasiveness": {
      "value": 4,
      "scale": "abrasiveness",
      "source": "estimate_reasoning",
      "confidence": "estimated"
    }
  },
  "durability": {
    "uvResistance": {
      "value": 2,
      "scale": "uvResistance",
      "source": "estimate_reasoning",
      "confidence": "estimated"
    },
    "weatherResistance": {
      "value": 3,
      "scale": "weatherResistance",
      "source": "estimate_reasoning",
      "confidence": "estimated"
    },
    "hydrolysisResistance": {
      "value": 4,
      "scale": "hydrolysisResistance",
      "source": "estimate_reasoning",
      "confidence": "estimated"
    },
    "chemicalResistance": [
      {
        "chemicalId": "chem_water",
        "rating": "resistant",
        "source": "estimate_reasoning",
        "confidence": "estimated"
      },
      {
        "chemicalId": "chem_salt_water",
        "rating": "limited",
        "source": "estimate_reasoning",
        "confidence": "estimated",
        "note": {
          "de": "Aus der Polymerklasse abgeleitet, nicht gemessen. Chemische Beständigkeit ist im Kern eine Eigenschaft des Grundpolymers — eine Faserfüllung ändert daran nichts. Für kritische Anwendungen ersetzt das keinen Auslagerungsversuch im Originalmedium.",
          "en": "Derived from the polymer class, not measured. Chemical resistance is fundamentally a property of the base polymer — a fibre filler does not change it. For critical applications this does not replace an immersion test in the actual medium."
        }
      },
      {
        "chemicalId": "chem_steam",
        "rating": "limited",
        "source": "estimate_reasoning",
        "confidence": "estimated",
        "note": {
          "de": "Aus der Polymerklasse abgeleitet, nicht gemessen. Chemische Beständigkeit ist im Kern eine Eigenschaft des Grundpolymers — eine Faserfüllung ändert daran nichts. Für kritische Anwendungen ersetzt das keinen Auslagerungsversuch im Originalmedium.",
          "en": "Derived from the polymer class, not measured. Chemical resistance is fundamentally a property of the base polymer — a fibre filler does not change it. For critical applications this does not replace an immersion test in the actual medium."
        }
      },
      {
        "chemicalId": "chem_mineral_oil",
        "rating": "limited",
        "source": "estimate_reasoning",
        "confidence": "estimated"
      },
      {
        "chemicalId": "chem_grease",
        "rating": "resistant",
        "source": "estimate_reasoning",
        "confidence": "estimated",
        "note": {
          "de": "Aus der Polymerklasse abgeleitet, nicht gemessen. Chemische Beständigkeit ist im Kern eine Eigenschaft des Grundpolymers — eine Faserfüllung ändert daran nichts. Für kritische Anwendungen ersetzt das keinen Auslagerungsversuch im Originalmedium.",
          "en": "Derived from the polymer class, not measured. Chemical resistance is fundamentally a property of the base polymer — a fibre filler does not change it. For critical applications this does not replace an immersion test in the actual medium."
        }
      },
      {
        "chemicalId": "chem_hydraulic_oil",
        "rating": "resistant",
        "source": "estimate_reasoning",
        "confidence": "estimated",
        "note": {
          "de": "Aus der Polymerklasse abgeleitet, nicht gemessen. Chemische Beständigkeit ist im Kern eine Eigenschaft des Grundpolymers — eine Faserfüllung ändert daran nichts. Für kritische Anwendungen ersetzt das keinen Auslagerungsversuch im Originalmedium.",
          "en": "Derived from the polymer class, not measured. Chemical resistance is fundamentally a property of the base polymer — a fibre filler does not change it. For critical applications this does not replace an immersion test in the actual medium."
        }
      },
      {
        "chemicalId": "chem_coolant_mwf",
        "rating": "resistant",
        "source": "estimate_reasoning",
        "confidence": "estimated",
        "note": {
          "de": "Aus der Polymerklasse abgeleitet, nicht gemessen. Chemische Beständigkeit ist im Kern eine Eigenschaft des Grundpolymers — eine Faserfüllung ändert daran nichts. Für kritische Anwendungen ersetzt das keinen Auslagerungsversuch im Originalmedium.",
          "en": "Derived from the polymer class, not measured. Chemical resistance is fundamentally a property of the base polymer — a fibre filler does not change it. For critical applications this does not replace an immersion test in the actual medium."
        }
      },
      {
        "chemicalId": "chem_brake_fluid",
        "rating": "resistant",
        "source": "estimate_reasoning",
        "confidence": "estimated",
        "note": {
          "de": "Aus der Polymerklasse abgeleitet, nicht gemessen. Chemische Beständigkeit ist im Kern eine Eigenschaft des Grundpolymers — eine Faserfüllung ändert daran nichts. Für kritische Anwendungen ersetzt das keinen Auslagerungsversuch im Originalmedium.",
          "en": "Derived from the polymer class, not measured. Chemical resistance is fundamentally a property of the base polymer — a fibre filler does not change it. For critical applications this does not replace an immersion test in the actual medium."
        }
      },
      {
        "chemicalId": "chem_petrol_diesel",
        "rating": "resistant",
        "source": "estimate_reasoning",
        "confidence": "estimated",
        "note": {
          "de": "Aus der Polymerklasse abgeleitet, nicht gemessen. Chemische Beständigkeit ist im Kern eine Eigenschaft des Grundpolymers — eine Faserfüllung ändert daran nichts. Für kritische Anwendungen ersetzt das keinen Auslagerungsversuch im Originalmedium.",
          "en": "Derived from the polymer class, not measured. Chemical resistance is fundamentally a property of the base polymer — a fibre filler does not change it. For critical applications this does not replace an immersion test in the actual medium."
        }
      },
      {
        "chemicalId": "chem_ipa",
        "rating": "resistant",
        "source": "estimate_reasoning",
        "confidence": "estimated",
        "note": {
          "de": "Aus der Polymerklasse abgeleitet, nicht gemessen. Chemische Beständigkeit ist im Kern eine Eigenschaft des Grundpolymers — eine Faserfüllung ändert daran nichts. Für kritische Anwendungen ersetzt das keinen Auslagerungsversuch im Originalmedium.",
          "en": "Derived from the polymer class, not measured. Chemical resistance is fundamentally a property of the base polymer — a fibre filler does not change it. For critical applications this does not replace an immersion test in the actual medium."
        }
      },
      {
        "chemicalId": "chem_ethanol",
        "rating": "resistant",
        "source": "estimate_reasoning",
        "confidence": "estimated",
        "note": {
          "de": "Aus der Polymerklasse abgeleitet, nicht gemessen. Chemische Beständigkeit ist im Kern eine Eigenschaft des Grundpolymers — eine Faserfüllung ändert daran nichts. Für kritische Anwendungen ersetzt das keinen Auslagerungsversuch im Originalmedium.",
          "en": "Derived from the polymer class, not measured. Chemical resistance is fundamentally a property of the base polymer — a fibre filler does not change it. For critical applications this does not replace an immersion test in the actual medium."
        }
      },
      {
        "chemicalId": "chem_acetone",
        "rating": "resistant",
        "source": "estimate_reasoning",
        "confidence": "estimated",
        "note": {
          "de": "Aus der Polymerklasse abgeleitet, nicht gemessen. Chemische Beständigkeit ist im Kern eine Eigenschaft des Grundpolymers — eine Faserfüllung ändert daran nichts. Für kritische Anwendungen ersetzt das keinen Auslagerungsversuch im Originalmedium.",
          "en": "Derived from the polymer class, not measured. Chemical resistance is fundamentally a property of the base polymer — a fibre filler does not change it. For critical applications this does not replace an immersion test in the actual medium."
        }
      },
      {
        "chemicalId": "chem_mek",
        "rating": "resistant",
        "source": "estimate_reasoning",
        "confidence": "estimated",
        "note": {
          "de": "Aus der Polymerklasse abgeleitet, nicht gemessen. Chemische Beständigkeit ist im Kern eine Eigenschaft des Grundpolymers — eine Faserfüllung ändert daran nichts. Für kritische Anwendungen ersetzt das keinen Auslagerungsversuch im Originalmedium.",
          "en": "Derived from the polymer class, not measured. Chemical resistance is fundamentally a property of the base polymer — a fibre filler does not change it. For critical applications this does not replace an immersion test in the actual medium."
        }
      },
      {
        "chemicalId": "chem_surface_disinfectant",
        "rating": "resistant",
        "source": "estimate_reasoning",
        "confidence": "estimated",
        "note": {
          "de": "Aus der Polymerklasse abgeleitet, nicht gemessen. Chemische Beständigkeit ist im Kern eine Eigenschaft des Grundpolymers — eine Faserfüllung ändert daran nichts. Für kritische Anwendungen ersetzt das keinen Auslagerungsversuch im Originalmedium.",
          "en": "Derived from the polymer class, not measured. Chemical resistance is fundamentally a property of the base polymer — a fibre filler does not change it. For critical applications this does not replace an immersion test in the actual medium."
        }
      },
      {
        "chemicalId": "chem_bleach",
        "rating": "not-resistant",
        "source": "estimate_reasoning",
        "confidence": "estimated",
        "note": {
          "de": "Aus der Polymerklasse abgeleitet, nicht gemessen. Chemische Beständigkeit ist im Kern eine Eigenschaft des Grundpolymers — eine Faserfüllung ändert daran nichts. Für kritische Anwendungen ersetzt das keinen Auslagerungsversuch im Originalmedium.",
          "en": "Derived from the polymer class, not measured. Chemical resistance is fundamentally a property of the base polymer — a fibre filler does not change it. For critical applications this does not replace an immersion test in the actual medium."
        }
      },
      {
        "chemicalId": "chem_hydrogen_peroxide",
        "rating": "not-resistant",
        "source": "estimate_reasoning",
        "confidence": "estimated",
        "note": {
          "de": "Aus der Polymerklasse abgeleitet, nicht gemessen. Chemische Beständigkeit ist im Kern eine Eigenschaft des Grundpolymers — eine Faserfüllung ändert daran nichts. Für kritische Anwendungen ersetzt das keinen Auslagerungsversuch im Originalmedium.",
          "en": "Derived from the polymer class, not measured. Chemical resistance is fundamentally a property of the base polymer — a fibre filler does not change it. For critical applications this does not replace an immersion test in the actual medium."
        }
      },
      {
        "chemicalId": "chem_dilute_acid",
        "rating": "not-resistant",
        "source": "estimate_reasoning",
        "confidence": "estimated",
        "note": {
          "de": "Aus der Polymerklasse abgeleitet, nicht gemessen. Chemische Beständigkeit ist im Kern eine Eigenschaft des Grundpolymers — eine Faserfüllung ändert daran nichts. Für kritische Anwendungen ersetzt das keinen Auslagerungsversuch im Originalmedium.",
          "en": "Derived from the polymer class, not measured. Chemical resistance is fundamentally a property of the base polymer — a fibre filler does not change it. For critical applications this does not replace an immersion test in the actual medium."
        }
      },
      {
        "chemicalId": "chem_dilute_alkali",
        "rating": "resistant",
        "source": "estimate_reasoning",
        "confidence": "estimated",
        "note": {
          "de": "Aus der Polymerklasse abgeleitet, nicht gemessen. Chemische Beständigkeit ist im Kern eine Eigenschaft des Grundpolymers — eine Faserfüllung ändert daran nichts. Für kritische Anwendungen ersetzt das keinen Auslagerungsversuch im Originalmedium.",
          "en": "Derived from the polymer class, not measured. Chemical resistance is fundamentally a property of the base polymer — a fibre filler does not change it. For critical applications this does not replace an immersion test in the actual medium."
        }
      },
      {
        "chemicalId": "chem_strong_acid",
        "rating": "not-resistant",
        "source": "estimate_reasoning",
        "confidence": "estimated",
        "note": {
          "de": "Aus der Polymerklasse abgeleitet, nicht gemessen. Chemische Beständigkeit ist im Kern eine Eigenschaft des Grundpolymers — eine Faserfüllung ändert daran nichts. Für kritische Anwendungen ersetzt das keinen Auslagerungsversuch im Originalmedium.",
          "en": "Derived from the polymer class, not measured. Chemical resistance is fundamentally a property of the base polymer — a fibre filler does not change it. For critical applications this does not replace an immersion test in the actual medium."
        }
      },
      {
        "chemicalId": "chem_strong_alkali",
        "rating": "resistant",
        "source": "estimate_reasoning",
        "confidence": "estimated",
        "note": {
          "de": "Aus der Polymerklasse abgeleitet, nicht gemessen. Chemische Beständigkeit ist im Kern eine Eigenschaft des Grundpolymers — eine Faserfüllung ändert daran nichts. Für kritische Anwendungen ersetzt das keinen Auslagerungsversuch im Originalmedium.",
          "en": "Derived from the polymer class, not measured. Chemical resistance is fundamentally a property of the base polymer — a fibre filler does not change it. For critical applications this does not replace an immersion test in the actual medium."
        }
      },
      {
        "chemicalId": "chem_ester",
        "rating": "resistant",
        "source": "estimate_reasoning",
        "confidence": "estimated",
        "note": {
          "de": "Aus der Polymerklasse abgeleitet, nicht gemessen. Chemische Beständigkeit ist im Kern eine Eigenschaft des Grundpolymers — eine Faserfüllung ändert daran nichts. Für kritische Anwendungen ersetzt das keinen Auslagerungsversuch im Originalmedium.",
          "en": "Derived from the polymer class, not measured. Chemical resistance is fundamentally a property of the base polymer — a fibre filler does not change it. For critical applications this does not replace an immersion test in the actual medium."
        }
      }
    ]
  },
  "compliance": {
    "foodContact": {
      "status": {
        "value": "not-declared",
        "source": "src_extrudr_tds",
        "confidence": "medium"
      },
      "partLevelWarning": {
        "de": "Auch bei einem lebensmittelkonformen Material ist das FDM-Bauteil nicht automatisch lebensmittelkonform: die Schichtstruktur bildet Kapillaren und Keimnischen.",
        "en": "Even with a food-compliant material the FDM part is not automatically food safe: the layer structure forms capillaries and bacterial niches."
      }
    },
    "flameRetardancy": {
      "ul94": {
        "value": "HB",
        "source": "src_extrudr_tds",
        "confidence": "high"
      }
    },
    "printEmissions": {
      "concernLevel": {
        "value": "moderate",
        "source": "estimate_reasoning",
        "confidence": "estimated"
      },
      "extractionRecommended": {
        "value": true,
        "source": "estimate_reasoning",
        "confidence": "estimated"
      }
    },
    "translucency": {
      "value": "opaque",
      "source": "src_extrudr_tds",
      "confidence": "medium"
    }
  },
  "finishing": {
    "surfaceQuality": {
      "value": 3,
      "scale": "surfaceQuality",
      "source": "estimate_reasoning",
      "confidence": "estimated"
    },
    "paintAdhesion": {
      "value": 1,
      "scale": "paintAdhesion",
      "source": "estimate_reasoning",
      "confidence": "estimated"
    },
    "bondability": {
      "value": 2,
      "scale": "bondability",
      "source": "field_experience_reents",
      "confidence": "medium",
      "note": {
        "de": "Faserverstärkte Werkstoffe brauchen nach Werkstatterfahrung besondere Klebstoffe oder 2K-Epoxide — die Faser an der Bruchfläche verändert das Benetzungsverhalten gegenüber der ungefüllten Type.",
        "en": "Fibre-reinforced materials need special adhesives or 2K epoxies according to shop-floor experience — the fibre at the fracture surface changes wetting behaviour compared with the unfilled grade."
      }
    },
    "chemicalSmoothing": {
      "suitable": {
        "value": false,
        "source": "estimate_reasoning",
        "confidence": "estimated"
      }
    }
  },
  "commercial": {
    "priceIndex": {
      "value": 4,
      "scale": "priceIndex",
      "derivedFrom": [
        "commercial.pricePerKg"
      ],
      "source": "estimate_reasoning",
      "confidence": "estimated",
      "note": {
        "de": "Aus dem Kilopreis abgeleitet: Alle Werkstoffe sind nach ihrem €/kg-Wert in fünf gleich große Preisstufen eingeteilt. Maßgeblich ist der Kilopreis; die Stufe dient nur der schnellen Einordnung.",
        "en": "Derived from the price per kilogram: all materials are sorted into five equal price bands by their €/kg value. The per-kilogram price is what counts; the band is only for quick orientation."
      }
    },
    "availability": {
      "value": 2,
      "scale": "availability",
      "source": "estimate_reasoning",
      "confidence": "estimated"
    },
    "smallSeriesSuitability": {
      "value": 2,
      "scale": "smallSeriesSuitability",
      "source": "estimate_reasoning",
      "confidence": "estimated"
    },
    "xxl": {
      "maxSensibleEdgeMm": {
        "value": 900,
        "unit": "mm",
        "source": "estimate_reasoning",
        "confidence": "estimated",
        "derivedFrom": [
          "processing.warpingTendency",
          "processing.chamberRequirement"
        ],
        "note": {
          "de": "Geschätzt aus Verzugsneigung und Kammerbedarf, nicht gemessen. Aus der eigenen Fertigung belegt ist bisher: bis 800 × 800 mm ohne Probleme. Das ist ein unterer Rand und keine Grenze; größere Teile wurden bisher schlicht nicht gefertigt.",
          "en": "Estimated from warping tendency and chamber requirement, not measured. Established from own production so far: up to 800 × 800 mm without problems. That is a lower bound, not a limit; larger parts simply have not been made yet."
        }
      },
      "maxSpoolWeightKg": {
        "value": 5,
        "unit": "kg",
        "source": "src_ofd",
        "confidence": "low",
        "conditions": "28 Produkte, 44 Spulen",
        "note": {
          "de": "Marktbeobachtung über 28 Produkte und 44 Spulenangebote (Open Filament Database 2026.07.31). Größte am Markt geführte Spule. Reicht sie für das Bauteil nicht, fällt mitten im Druck ein Spulenwechsel an. Keine Lieferzusage — zusammen mit largeSpoolShare lesen.",
          "en": "Market observation across 28 products and 44 spool offers (Open Filament Database 2026.07.31). Largest spool offered on the market. If it does not cover the part, a spool change falls in mid-print. Not a supply commitment — read together with largeSpoolShare."
        }
      },
      "largeSpoolShare": {
        "value": 18.2,
        "unit": "%",
        "source": "src_ofd",
        "confidence": "low",
        "conditions": "Anteil der Spulen ab 2 kg; 44 Spulen betrachtet",
        "note": {
          "de": "Marktbeobachtung über 28 Produkte und 44 Spulenangebote (Open Filament Database 2026.07.31). Anteil der Angebote ab 2 kg. Niedriger Anteil bei hohem Maximum heißt: Die Großspule existiert, hängt aber an wenigen Anbietern und meist einer Farbe.",
          "en": "Market observation across 28 products and 44 spool offers (Open Filament Database 2026.07.31). Share of offers at 2 kg or above. A low share alongside a high maximum means the large spool exists but hangs on few suppliers and usually one colour."
        }
      }
    },
    "reentsPortfolioStatus": {
      "value": "unknown",
      "source": "estimate_reasoning",
      "confidence": "estimated"
    },
    "pricePerKg": {
      "value": 85,
      "min": 78.4,
      "max": 118.98,
      "unit": "€/kg",
      "conditions": "Median aus 6 Angeboten über 3 Händler und 4 Marken, auf €/kg normiert, inkl. MwSt., Stand 2026-08-06",
      "source": [
        "src_price_pa12_cf_3djake",
        "src_price_pa12_cf_fillamentum",
        "src_price_pa12_cf_extrudr"
      ],
      "confidence": "medium",
      "note": {
        "de": "Erhoben, nicht geschätzt: 6 Listenpreise von 4 Marken (Fiberlogy, Spectrum, Extrudr, Fillamentum) über 3 Händler, jeweils auf €/kg normiert — die Spulengröße ist dabei die eigentliche Falle, Spezialfilamente kommen auf 0,5- und 0,75-kg-Spulen. Geführt ist der Median, die Spanne ist das günstigste bis teuerste gefundene Angebot. Kein Einkaufspreis und kein Angebot; Preise ändern sich täglich.",
        "en": "Surveyed, not estimated: 6 list prices from 4 brands (Fiberlogy, Spectrum, Extrudr, Fillamentum) across 3 retailer(s), each normalised to €/kg — spool size is the real trap here, specialty filaments ship on 0.5 and 0.75 kg spools. The carried value is the median, the range is the cheapest to the most expensive offer found. Not a purchase price and not an offer; prices change daily."
      }
    },
    "spoolSizes": [
      "0.5 kg",
      "1 kg",
      "3 kg",
      "5 kg"
    ]
  },
  "governance": {
    "lastReviewed": "2026-08-01",
    "reviewedBy": "Claude Code (Erstimport aus Herstellerdatenblatt) - fachliche Freigabe ausstehend",
    "reviewCycleMonths": 12,
    "dataCompleteness": null,
    "sources": [
      {
        "id": "src_extrudr_tds",
        "type": "manufacturer-tds",
        "publisher": "FD3D GmbH (Extrudr)",
        "productName": "PA12-CF",
        "title": "PA12-CF — Technisches Datenblatt (DE)",
        "url": "https://s3.extrudr.com/extrudr-media/datasheets/tds/tds-de/durapro-pa12-cf-TDS-de.pdf",
        "retrievedAt": "2026-08-01",
        "confidenceCeiling": "high",
        "note": {
          "de": "Herstellerdatenblatt. Die Brandschutz-Einstufungen (UL94, EN 45545) sind entweder erteilt oder nicht und gelten deshalb als gesichert. Bei den mechanischen Werten gibt Extrudr nicht an, ob an gedruckten oder spritzgegossenen Prüfkörpern gemessen wurde; sie gelten deshalb nur als einfach belegt. Temperaturwerte gelten laut Fußnote erst ab 4 mm Wanddicke.",
          "en": "Manufacturer datasheet. The fire ratings (UL94, EN 45545) are either granted or not and therefore count as reliable. For the mechanical values Extrudr does not state whether they were measured on printed or moulded specimens, so they count as singly substantiated only. Temperature values apply only from 4 mm wall thickness according to the footnote."
        }
      },
      {
        "id": "src_type_datasheets",
        "type": "manufacturer-tds",
        "publisher": "mehrere Hersteller",
        "title": "Median der Produktdatenblätter dieses Werkstofftyps",
        "confidenceCeiling": "medium",
        "note": {
          "de": "Zusammenfassung mehrerer Herstellerdatenblätter zu diesem Werkstofftyp. Geführt wird der Median; Spritzgusswerte werden nicht mit Werten an gedruckten Prüfkörpern vermischt und Elastomerprüfungen (ISO 37) nicht mit Zugversuchen (ISO 527). Ein Median über mehrere Marken beschreibt den Werkstofftyp, nicht ein einzelnes Produkt.",
          "en": "Summary of several manufacturer datasheets for this material type. The median is recorded; moulded values are not mixed with values from printed specimens, and elastomer tests (ISO 37) not with tensile tests (ISO 527). A median across several brands describes the material type, not an individual product."
        }
      },
      {
        "id": "field_experience_reents",
        "type": "field-experience",
        "publisher": "Reents Technologies GmbH",
        "title": "Werkstatterfahrung Reents3D — XXL-Fertigung",
        "retrievedAt": "2026-08-07",
        "confidenceCeiling": "medium",
        "note": {
          "de": "Eigene Fertigungserfahrung aus laufender XXL-Produktion (Bauraum bis 1.800 × 2.400 × 1.800 mm), keine Versuchsreihe. Sie zeigt, was in dieser Fertigung zuverlässig läuft: mit Kammer, Brim und geübtem Personal. Eine andere Werkstatt kann andere Grenzen haben.",
          "en": "Own production experience from ongoing XXL manufacturing (build volume up to 1,800 × 2,400 × 1,800 mm), not a test series. It shows what runs reliably in this shop: with chamber, brim and practised staff. Another workshop may find different limits."
        }
      },
      {
        "id": "src_price_pa12_cf_3djake",
        "type": "retailer-listing",
        "publisher": "3DJAKE",
        "title": "3DJAKE — Listenpreise PA12-CF",
        "url": "https://www.3djake.de/filament/nylon",
        "retrievedAt": "2026-08-02",
        "confidenceCeiling": "medium",
        "note": {
          "de": "4 Angebote von 3 Marken (Extrudr, Fiberlogy, Spectrum). Günstigstes Fiberlogy Nylon PA12+CF, 2,5 kg für 195,99 € (78,40 €/kg); teuerstes Extrudr Extrudr DuraPro PA12 CF Schwarz, 1,75 mm / 2000 g, 2 kg für 169,99 € (85,00 €/kg).",
          "en": "4 offers from 3 brands (Extrudr, Fiberlogy, Spectrum). Cheapest Fiberlogy Nylon PA12+CF, 2.5 kg at 195.99 € (78.40 €/kg); dearest Extrudr Extrudr DuraPro PA12 CF Schwarz, 1,75 mm / 2000 g, 2 kg at 169.99 € (85.00 €/kg)."
        }
      },
      {
        "id": "src_price_pa12_cf_extrudr",
        "type": "retailer-listing",
        "publisher": "Extrudr",
        "title": "Extrudr — Listenpreise PA12-CF",
        "url": "https://extrudr.com/de/de/products/durapro-pa12-cf/",
        "retrievedAt": "2026-08-06",
        "confidenceCeiling": "medium",
        "note": {
          "de": "1 Angebot von 1 Marke (Extrudr). Einziges Angebot: Extrudr DuraPro PA12 CF black 1.75 mm 0.5 kg, 0,5 kg für 59,49 € (118,98 €/kg).",
          "en": "1 offer from 1 brand (Extrudr). Only offer: Extrudr DuraPro PA12 CF black 1.75 mm 0.5 kg, 0.5 kg at 59.49 € (118.98 €/kg)."
        }
      },
      {
        "id": "src_price_pa12_cf_fillamentum",
        "type": "retailer-listing",
        "publisher": "Fillamentum",
        "title": "Fillamentum — Listenpreise PA12-CF",
        "url": "https://shop.fillamentum.com/products/nylon-cf15-carbon",
        "retrievedAt": "2026-08-06",
        "confidenceCeiling": "medium",
        "note": {
          "de": "1 Angebot von 1 Marke (Fillamentum). Einziges Angebot: Fillamentum Nylon CF15 Carbon — 1.75 mm, 0,6 kg für 64,01 € (106,68 €/kg).",
          "en": "1 offer from 1 brand (Fillamentum). Only offer: Fillamentum Nylon CF15 Carbon — 1.75 mm, 0.6 kg at 64.01 € (106.68 €/kg)."
        }
      },
      {
        "id": "src_ofd",
        "type": "community",
        "publisher": "Open Filament Collective",
        "title": "Open Filament Database — Marktbestand an Filamenten, Spulengrößen und Druckparametern",
        "documentVersion": "2026.07.31",
        "url": "https://api.openfilamentdatabase.org/api/v1/",
        "retrievedAt": "2026-08-04",
        "confidenceCeiling": "low",
        "note": {
          "de": "Gemeinschaftlich gepflegte Marktdatenbank (155 Marken, 2020 Filamente). Sie enthält keine Kennwerte und keine Prüfnormen, sondern beschreibt das Angebot am Markt. Ihre Angaben dienen deshalb nur der Einordnung.",
          "en": "Community-maintained market database (155 brands, 2020 filaments). It contains no material values and no test standards; it describes what is on the market. Its figures therefore serve orientation only."
        }
      },
      {
        "id": "estimate_reasoning",
        "type": "estimate",
        "publisher": "FDM-Materialberater",
        "title": "Fachliche Ableitung ohne Primärquelle",
        "confidenceCeiling": "estimated"
      }
    ],
    "openQuestions": [
      {
        "id": "oq_specimen_type",
        "question": {
          "de": "Extrudr deklariert den Prüfkörpertyp nicht. Beim Hersteller erfragen, ob gedruckt oder spritzgegossen gemessen wurde.",
          "en": "Extrudr does not declare the specimen type. Ask the manufacturer whether values were measured printed or moulded."
        },
        "blocking": false,
        "affectsFields": [
          "mechanics"
        ]
      },
      {
        "id": "oq_spread_tensilemodulusxy",
        "question": {
          "de": "tensileModulusXy: Die 3 Blätter dieses Werkstofftyps liegen um Faktor 14.6 auseinander (500 MPa (Fillamentum) bis 7300 MPa (Fiberlogy)), und schon das mittlere Viertel um Faktor 14.6. Deshalb steht hier kein Wert: Unter dieser Werkstoff-ID stehen verschiedene Rezepturen. Prüfen, ob der Typ zu teilen ist.",
          "en": "tensileModulusXy: the 3 datasheets of this material type span a factor of 14.6 (500 MPa (Fillamentum) to 7300 MPa (Fiberlogy)), and the middle quartile alone by a factor of 14.6. Hence no value here: this material ID covers several formulations. Check whether the type should be split."
        },
        "blocking": false,
        "affectsFields": [
          "mechanics.tensileModulusXy"
        ]
      },
      {
        "id": "oq_spread_elongationatbreakxy",
        "question": {
          "de": "elongationAtBreakXy: Die 3 Blätter dieses Werkstofftyps liegen um Faktor 20.6 auseinander (5 % (Fiberlogy) bis 103 % (Fillamentum)), und schon das mittlere Viertel um Faktor 20.6. Deshalb steht hier kein Wert: Unter dieser Werkstoff-ID stehen verschiedene Rezepturen. Prüfen, ob der Typ zu teilen ist.",
          "en": "elongationAtBreakXy: the 3 datasheets of this material type span a factor of 20.6 (5 % (Fiberlogy) to 103 % (Fillamentum)), and the middle quartile alone by a factor of 20.6. Hence no value here: this material ID covers several formulations. Check whether the type should be split."
        },
        "blocking": false,
        "affectsFields": [
          "mechanics.elongationAtBreakXy"
        ]
      }
    ]
  },
  "sustainability": {
    "bioBasedContent": {
      "value": 0,
      "unit": "%",
      "source": "estimate_reasoning",
      "confidence": "estimated",
      "note": {
        "de": "Aus der Herkunft des Grundpolymers abgeleitet, nicht nach ISO 16620-2 gemessen: Caprolactam (PA6) bzw. Laurinlactam (PA12) aus Butadien — petrochemisch. Gilt nicht für PA11, das aus Rizinusöl stammt und hier nicht geführt wird. Der Füllstoff ändert daran nichts — Kohle- und Glasfaser sind ebenfalls nicht biobasiert. Die 0 % sind eine bewusste Angabe: Das Polymer ist fossil, nicht unbekannt.",
        "en": "Derived from the origin of the base polymer, not measured per ISO 16620-2: caprolactam (PA6) or laurolactam (PA12) from butadiene, petrochemical. This does not apply to PA11, which comes from castor oil and is not listed here. The filler does not change that — carbon and glass fibre are not bio-based either. The 0 % is a deliberate statement: the polymer is fossil-based, not unknown."
      }
    }
  }
}
