Repository: Reents3D/fdm-material-advisor

# FDM-Materialberater

**[→ Werkzeug öffnen](https://materialberater.reents3d.de/)** · kostenlos, ohne Anmeldung
· ein Werkzeug der [Reents Technologies GmbH](https://reents3d.de/) (Reents3D), XXL-3D-Druck und Exponatebau in Holm bei Hamburg

Welches FDM-Material passt zum Anwendungsfall — und **warum**. Ein quelloffener
Materialberater mit einer offenen Datenbank, in der jeder Kennwert seine Quelle, seine
Prüfnorm und seine Konfidenz mitführt.

**43 Werkstofftypen · 254 Produkte von 17 Marken · 3.182 belegte Einzelaussagen ·
20 Anwendungsfälle · 21 Medien · 29 Glossareinträge**
*[English summary below](#english)*

---

File: data/materials/pa12.json
{
  "$schema": "../../schema/material.schema.json",
  "schemaVersion": "1.0.0",
  "id": "pa12",
  "identity": {
    "name": "PA12",
    "family": "PA",
    "polymerClass": "semi-crystalline",
    "variant": [
      "basic"
    ],
    "aliases": [
      "Polyamid 12",
      "Nylon 12",
      "PA 12"
    ],
    "trademarkNotice": {
      "de": "DuraPro, GreenTEC, XPETG und Flex sind Produktbezeichnungen der FD3D GmbH (Extrudr).",
      "en": "DuraPro, GreenTEC, XPETG and Flex are product designations of FD3D GmbH (Extrudr)."
    },
    "abstract": {
      "de": "PA12 ist das zähste und feuchteunempfindlichste der gängigen Polyamide: über 50 % Bruchdehnung, Vicat 142 °C und deutlich geringere Wasseraufnahme als PA6. Für Funktionsteile, Schnappverbindungen und Gleitelemente. Grenzen: geringere Festigkeit und Steifigkeit als faserverstärkte Typen, braucht Kammer und Trocknung.",
      "en": "PA12 is the toughest and least moisture-sensitive of the common polyamides: over 50 % elongation at break, Vicat 142 °C and markedly lower water uptake than PA6. For functional parts, snap fits and sliding elements. Limits: lower strength and stiffness than fibre-filled grades, needs a chamber and drying."
    },
    "positioning": {
      "de": "Zäh statt steif — und deutlich gutmütiger bei Feuchte als PA6.",
      "en": "Tough rather than stiff — and far more forgiving about moisture than PA6."
    }
  },
  "mechanics": {
    "density": {
      "value": 1.1,
      "unit": "g/cm³",
      "testStandard": "ISO 527",
      "source": "src_type_datasheets",
      "confidence": "medium",
      "note": {
        "de": "Median aus 7 Herstellerblättern, Spanne 0.99 g/cm³ (Fillamentum) bis 1.3 g/cm³ (add:north). Prüfkörper: 0 von 7 gedruckt, Rest ohne Angabe. Prüfnormen gemischt: ISO 527 (4), ISO 1183 (2).",
        "en": "Median of 7 manufacturer datasheets, range 0.99 g/cm³ (Fillamentum) to 1.3 g/cm³ (add:north). Specimens: 0 of 7 printed, remainder not stated. Mixed test standards: ISO 527 (4), ISO 1183 (2)."
      },
      "min": 0.99,
      "max": 1.3,
      "conditions": "mehrere Prüfnormfamilien - siehe Notiz"
    },
    "tensileStrengthXy": {
      "value": 50,
      "unit": "MPa",
      "testStandard": "ISO 527",
      "orientation": "XY",
      "source": "src_type_datasheets",
      "confidence": "medium",
      "note": {
        "de": "Median aus 7 Herstellerblättern, Spanne 43 MPa (Extrudr) bis 58 MPa (add:north). Prüfkörper: 0 von 7 gedruckt, Rest ohne Angabe.",
        "en": "Median of 7 manufacturer datasheets, range 43 MPa (Extrudr) to 58 MPa (add:north). Specimens: 0 of 7 printed, remainder not stated."
      },
      "min": 43,
      "max": 58
    },
    "tensileModulusXy": {
      "value": 1460,
      "unit": "MPa",
      "testStandard": "ISO 527",
      "orientation": "XY",
      "source": "src_type_datasheets",
      "confidence": "low",
      "note": {
        "de": "Median aus 7 Herstellerblättern, Spanne 510 MPa (Fillamentum) bis 1720 MPa (add:north). Prüfkörper: 0 von 7 gedruckt, Rest ohne Angabe.",
        "en": "Median of 7 manufacturer datasheets, range 510 MPa (Fillamentum) to 1720 MPa (add:north). Specimens: 0 of 7 printed, remainder not stated."
      },
      "min": 510,
      "max": 1720
    },
    "elongationAtBreakXy": {
      "value": 46,
      "unit": "%",
      "testStandard": "ISO 527",
      "orientation": "XY",
      "source": "src_type_datasheets",
      "confidence": "low",
      "note": {
        "de": "Median aus 7 Herstellerblättern, Spanne 5.8 % (Fillamentum) bis 50 % (Extrudr). Prüfkörper: 0 von 7 gedruckt, Rest ohne Angabe.",
        "en": "Median of 7 manufacturer datasheets, range 5.8 % (Fillamentum) to 50 % (Extrudr). Specimens: 0 of 7 printed, remainder not stated."
      },
      "min": 5.8,
      "max": 50
    },
    "toughness": {
      "value": 5,
      "scale": "toughness",
      "source": "estimate_reasoning",
      "confidence": "estimated"
    },
    "creepTendency": {
      "value": 3,
      "scale": "creepTendency",
      "source": "estimate_reasoning",
      "confidence": "estimated"
    },
    "notchSensitivity": {
      "value": 1,
      "scale": "notchSensitivity",
      "source": "estimate_reasoning",
      "confidence": "estimated"
    },
    "wearResistance": {
      "value": 5,
      "scale": "wearResistance",
      "source": "estimate_reasoning",
      "confidence": "estimated"
    },
    "flexuralStrengthXy": {
      "value": 59.25,
      "unit": "MPa",
      "source": "src_type_datasheets",
      "confidence": "medium",
      "note": {
        "de": "Median aus 4 Herstellerblättern, Spanne 52 MPa (add:north) bis 81 MPa (add:north). Prüfkörper: 0 von 4 gedruckt, Rest ohne Angabe.",
        "en": "Median of 4 manufacturer datasheets, range 52 MPa (add:north) to 81 MPa (add:north). Specimens: 0 of 4 printed, remainder not stated."
      },
      "orientation": "XY",
      "min": 52,
      "max": 81,
      "testStandard": "ISO 178"
    },
    "flexuralModulusXy": {
      "value": 1981,
      "unit": "MPa",
      "source": "src_type_datasheets",
      "confidence": "low",
      "note": {
        "de": "Median aus 4 Herstellerblättern, Spanne 1425 MPa (add:north) bis 3650 MPa (add:north). Prüfkörper: 0 von 4 gedruckt, Rest ohne Angabe.",
        "en": "Median of 4 manufacturer datasheets, range 1425 MPa (add:north) to 3650 MPa (add:north). Specimens: 0 of 4 printed, remainder not stated."
      },
      "orientation": "XY",
      "min": 1425,
      "max": 3650,
      "testStandard": "ISO 178"
    },
    "charpyUnnotchedXy": {
      "value": 53.2,
      "unit": "kJ/m²",
      "source": "src_type_datasheets",
      "confidence": "low",
      "note": {
        "de": "Einzelnes Blatt: Fillamentum. Prüfkörper: 0 von 1 gedruckt, Rest ohne Angabe.",
        "en": "Single datasheet: Fillamentum. Specimens: 0 of 1 printed, remainder not stated."
      },
      "orientation": "XY",
      "testStandard": "ISO 179"
    },
    "charpyNotchedXy": {
      "value": 11,
      "unit": "kJ/m²",
      "source": "src_type_datasheets",
      "confidence": "low",
      "note": {
        "de": "Einzelnes Blatt: Extrudr. Prüfkörper: 0 von 1 gedruckt, Rest ohne Angabe.",
        "en": "Single datasheet: Extrudr. Specimens: 0 of 1 printed, remainder not stated."
      },
      "orientation": "XY",
      "testStandard": "ISO 179"
    }
  },
  "thermal": {
    "hdtA": {
      "value": 55,
      "unit": "°C",
      "testStandard": "ISO 75, 1.8 MPa",
      "conditions": "Temperaturbeständigkeit laut Datenblatt-Fußnote nur bei Wanddicke ab 4 mm geprüft",
      "source": "src_extrudr_tds",
      "confidence": "medium"
    },
    "hdtB": {
      "value": 120,
      "unit": "°C",
      "testStandard": "ISO 75",
      "conditions": "Temperaturbeständigkeit laut Datenblatt-Fußnote nur bei Wanddicke ab 4 mm geprüft",
      "source": "src_type_datasheets",
      "confidence": "medium",
      "note": {
        "de": "Median aus 4 Herstellerblättern, Spanne 105 °C (add:north) bis 145 °C (add:north). Prüfkörper: 0 von 4 gedruckt, Rest ohne Angabe.",
        "en": "Median of 4 manufacturer datasheets, range 105 °C (add:north) to 145 °C (add:north). Specimens: 0 of 4 printed, remainder not stated."
      },
      "min": 105,
      "max": 145
    },
    "vicatB50": {
      "value": 142,
      "unit": "°C",
      "testStandard": "ISO 306",
      "conditions": "Temperaturbeständigkeit laut Datenblatt-Fußnote nur bei Wanddicke ab 4 mm geprüft",
      "source": "src_extrudr_tds",
      "confidence": "medium"
    },
    "recommendedMaxServiceTemperature": {
      "value": 30,
      "unit": "°C",
      "conditions": "dauerhaft unter mechanischer Last, Luft",
      "source": "estimate_reasoning",
      "confidence": "estimated",
      "note": {
        "de": "Eigene konservative Empfehlung mit Abstand zur Erweichungsgrenze. Bei teilkristallinen Polyamiden bewusst an HDT-A (1,8 MPa) orientiert, nicht am deutlich höheren HDT-B.",
        "en": "Our own conservative recommendation with margin to the softening limit. For semi-crystalline polyamides deliberately based on HDT-A (1.8 MPa) rather than the much higher HDT-B."
      }
    },
    "glassTransition": {
      "value": 51,
      "unit": "°C",
      "source": "src_type_datasheets",
      "confidence": "medium",
      "note": {
        "de": "Median aus 3 Herstellerblättern, Spanne 51 °C (add:north) bis 51 °C (add:north). Prüfkörper: 0 von 3 gedruckt, Rest ohne Angabe.",
        "en": "Median of 3 manufacturer datasheets, range 51 °C (add:north) to 51 °C (add:north). Specimens: 0 of 3 printed, remainder not stated."
      },
      "min": 51,
      "max": 51,
      "testStandard": "DSC"
    }
  },
  "processing": {
    "nozzleTemperature": {
      "value": 275,
      "unit": "°C",
      "min": 260,
      "max": 290,
      "source": "src_extrudr_tds",
      "confidence": "medium"
    },
    "bedTemperature": {
      "value": 110,
      "unit": "°C",
      "min": 105,
      "max": 115,
      "source": "src_extrudr_tds",
      "confidence": "medium"
    },
    "chamberRequirement": {
      "value": "mandatory",
      "source": "src_extrudr_tds",
      "confidence": "medium"
    },
    "dryingTemperature": {
      "value": 80,
      "unit": "°C",
      "source": "estimate_reasoning",
      "confidence": "estimated"
    },
    "dryingTime": {
      "value": 8,
      "unit": "h",
      "source": "estimate_reasoning",
      "confidence": "estimated"
    },
    "printability": {
      "value": 2,
      "scale": "printability",
      "source": "estimate_reasoning",
      "confidence": "estimated"
    },
    "warpingTendency": {
      "value": 3,
      "scale": "warpingTendency",
      "source": "estimate_reasoning",
      "confidence": "estimated"
    },
    "hygroscopy": {
      "value": 4,
      "scale": "hygroscopy",
      "source": "estimate_reasoning",
      "confidence": "estimated"
    },
    "abrasiveness": {
      "value": 1,
      "scale": "abrasiveness",
      "source": "estimate_reasoning",
      "confidence": "estimated"
    }
  },
  "durability": {
    "uvResistance": {
      "value": 2,
      "scale": "uvResistance",
      "source": "estimate_reasoning",
      "confidence": "estimated"
    },
    "weatherResistance": {
      "value": 3,
      "scale": "weatherResistance",
      "source": "estimate_reasoning",
      "confidence": "estimated"
    },
    "hydrolysisResistance": {
      "value": 4,
      "scale": "hydrolysisResistance",
      "source": "estimate_reasoning",
      "confidence": "estimated"
    },
    "chemicalResistance": [
      {
        "chemicalId": "chem_water",
        "rating": "resistant",
        "source": "estimate_reasoning",
        "confidence": "estimated"
      },
      {
        "chemicalId": "chem_salt_water",
        "rating": "limited",
        "source": "estimate_reasoning",
        "confidence": "estimated",
        "note": {
          "de": "Aus der Polymerklasse abgeleitet, nicht gemessen. Chemische Beständigkeit ist im Kern eine Eigenschaft des Grundpolymers — eine Faserfüllung ändert daran nichts. Für kritische Anwendungen ersetzt das keinen Auslagerungsversuch im Originalmedium.",
          "en": "Derived from the polymer class, not measured. Chemical resistance is fundamentally a property of the base polymer — a fibre filler does not change it. For critical applications this does not replace an immersion test in the actual medium."
        }
      },
      {
        "chemicalId": "chem_steam",
        "rating": "limited",
        "source": "estimate_reasoning",
        "confidence": "estimated",
        "note": {
          "de": "Aus der Polymerklasse abgeleitet, nicht gemessen. Chemische Beständigkeit ist im Kern eine Eigenschaft des Grundpolymers — eine Faserfüllung ändert daran nichts. Für kritische Anwendungen ersetzt das keinen Auslagerungsversuch im Originalmedium.",
          "en": "Derived from the polymer class, not measured. Chemical resistance is fundamentally a property of the base polymer — a fibre filler does not change it. For critical applications this does not replace an immersion test in the actual medium."
        }
      },
      {
        "chemicalId": "chem_mineral_oil",
        "rating": "limited",
        "source": "estimate_reasoning",
        "confidence": "estimated"
      },
      {
        "chemicalId": "chem_grease",
        "rating": "resistant",
        "source": "estimate_reasoning",
        "confidence": "estimated",
        "note": {
          "de": "Aus der Polymerklasse abgeleitet, nicht gemessen. Chemische Beständigkeit ist im Kern eine Eigenschaft des Grundpolymers — eine Faserfüllung ändert daran nichts. Für kritische Anwendungen ersetzt das keinen Auslagerungsversuch im Originalmedium.",
          "en": "Derived from the polymer class, not measured. Chemical resistance is fundamentally a property of the base polymer — a fibre filler does not change it. For critical applications this does not replace an immersion test in the actual medium."
        }
      },
      {
        "chemicalId": "chem_hydraulic_oil",
        "rating": "resistant",
        "source": "estimate_reasoning",
        "confidence": "estimated",
        "note": {
          "de": "Aus der Polymerklasse abgeleitet, nicht gemessen. Chemische Beständigkeit ist im Kern eine Eigenschaft des Grundpolymers — eine Faserfüllung ändert daran nichts. Für kritische Anwendungen ersetzt das keinen Auslagerungsversuch im Originalmedium.",
          "en": "Derived from the polymer class, not measured. Chemical resistance is fundamentally a property of the base polymer — a fibre filler does not change it. For critical applications this does not replace an immersion test in the actual medium."
        }
      },
      {
        "chemicalId": "chem_coolant_mwf",
        "rating": "resistant",
        "source": "estimate_reasoning",
        "confidence": "estimated",
        "note": {
          "de": "Aus der Polymerklasse abgeleitet, nicht gemessen. Chemische Beständigkeit ist im Kern eine Eigenschaft des Grundpolymers — eine Faserfüllung ändert daran nichts. Für kritische Anwendungen ersetzt das keinen Auslagerungsversuch im Originalmedium.",
          "en": "Derived from the polymer class, not measured. Chemical resistance is fundamentally a property of the base polymer — a fibre filler does not change it. For critical applications this does not replace an immersion test in the actual medium."
        }
      },
      {
        "chemicalId": "chem_brake_fluid",
        "rating": "resistant",
        "source": "estimate_reasoning",
        "confidence": "estimated",
        "note": {
          "de": "Aus der Polymerklasse abgeleitet, nicht gemessen. Chemische Beständigkeit ist im Kern eine Eigenschaft des Grundpolymers — eine Faserfüllung ändert daran nichts. Für kritische Anwendungen ersetzt das keinen Auslagerungsversuch im Originalmedium.",
          "en": "Derived from the polymer class, not measured. Chemical resistance is fundamentally a property of the base polymer — a fibre filler does not change it. For critical applications this does not replace an immersion test in the actual medium."
        }
      },
      {
        "chemicalId": "chem_petrol_diesel",
        "rating": "resistant",
        "source": "estimate_reasoning",
        "confidence": "estimated",
        "note": {
          "de": "Aus der Polymerklasse abgeleitet, nicht gemessen. Chemische Beständigkeit ist im Kern eine Eigenschaft des Grundpolymers — eine Faserfüllung ändert daran nichts. Für kritische Anwendungen ersetzt das keinen Auslagerungsversuch im Originalmedium.",
          "en": "Derived from the polymer class, not measured. Chemical resistance is fundamentally a property of the base polymer — a fibre filler does not change it. For critical applications this does not replace an immersion test in the actual medium."
        }
      },
      {
        "chemicalId": "chem_ipa",
        "rating": "resistant",
        "source": "estimate_reasoning",
        "confidence": "estimated",
        "note": {
          "de": "Aus der Polymerklasse abgeleitet, nicht gemessen. Chemische Beständigkeit ist im Kern eine Eigenschaft des Grundpolymers — eine Faserfüllung ändert daran nichts. Für kritische Anwendungen ersetzt das keinen Auslagerungsversuch im Originalmedium.",
          "en": "Derived from the polymer class, not measured. Chemical resistance is fundamentally a property of the base polymer — a fibre filler does not change it. For critical applications this does not replace an immersion test in the actual medium."
        }
      },
      {
        "chemicalId": "chem_ethanol",
        "rating": "resistant",
        "source": "estimate_reasoning",
        "confidence": "estimated",
        "note": {
          "de": "Aus der Polymerklasse abgeleitet, nicht gemessen. Chemische Beständigkeit ist im Kern eine Eigenschaft des Grundpolymers — eine Faserfüllung ändert daran nichts. Für kritische Anwendungen ersetzt das keinen Auslagerungsversuch im Originalmedium.",
          "en": "Derived from the polymer class, not measured. Chemical resistance is fundamentally a property of the base polymer — a fibre filler does not change it. For critical applications this does not replace an immersion test in the actual medium."
        }
      },
      {
        "chemicalId": "chem_acetone",
        "rating": "resistant",
        "source": "estimate_reasoning",
        "confidence": "estimated",
        "note": {
          "de": "Aus der Polymerklasse abgeleitet, nicht gemessen. Chemische Beständigkeit ist im Kern eine Eigenschaft des Grundpolymers — eine Faserfüllung ändert daran nichts. Für kritische Anwendungen ersetzt das keinen Auslagerungsversuch im Originalmedium.",
          "en": "Derived from the polymer class, not measured. Chemical resistance is fundamentally a property of the base polymer — a fibre filler does not change it. For critical applications this does not replace an immersion test in the actual medium."
        }
      },
      {
        "chemicalId": "chem_mek",
        "rating": "resistant",
        "source": "estimate_reasoning",
        "confidence": "estimated",
        "note": {
          "de": "Aus der Polymerklasse abgeleitet, nicht gemessen. Chemische Beständigkeit ist im Kern eine Eigenschaft des Grundpolymers — eine Faserfüllung ändert daran nichts. Für kritische Anwendungen ersetzt das keinen Auslagerungsversuch im Originalmedium.",
          "en": "Derived from the polymer class, not measured. Chemical resistance is fundamentally a property of the base polymer — a fibre filler does not change it. For critical applications this does not replace an immersion test in the actual medium."
        }
      },
      {
        "chemicalId": "chem_surface_disinfectant",
        "rating": "resistant",
        "source": "estimate_reasoning",
        "confidence": "estimated",
        "note": {
          "de": "Aus der Polymerklasse abgeleitet, nicht gemessen. Chemische Beständigkeit ist im Kern eine Eigenschaft des Grundpolymers — eine Faserfüllung ändert daran nichts. Für kritische Anwendungen ersetzt das keinen Auslagerungsversuch im Originalmedium.",
          "en": "Derived from the polymer class, not measured. Chemical resistance is fundamentally a property of the base polymer — a fibre filler does not change it. For critical applications this does not replace an immersion test in the actual medium."
        }
      },
      {
        "chemicalId": "chem_bleach",
        "rating": "not-resistant",
        "source": "estimate_reasoning",
        "confidence": "estimated",
        "note": {
          "de": "Aus der Polymerklasse abgeleitet, nicht gemessen. Chemische Beständigkeit ist im Kern eine Eigenschaft des Grundpolymers — eine Faserfüllung ändert daran nichts. Für kritische Anwendungen ersetzt das keinen Auslagerungsversuch im Originalmedium.",
          "en": "Derived from the polymer class, not measured. Chemical resistance is fundamentally a property of the base polymer — a fibre filler does not change it. For critical applications this does not replace an immersion test in the actual medium."
        }
      },
      {
        "chemicalId": "chem_hydrogen_peroxide",
        "rating": "not-resistant",
        "source": "estimate_reasoning",
        "confidence": "estimated",
        "note": {
          "de": "Aus der Polymerklasse abgeleitet, nicht gemessen. Chemische Beständigkeit ist im Kern eine Eigenschaft des Grundpolymers — eine Faserfüllung ändert daran nichts. Für kritische Anwendungen ersetzt das keinen Auslagerungsversuch im Originalmedium.",
          "en": "Derived from the polymer class, not measured. Chemical resistance is fundamentally a property of the base polymer — a fibre filler does not change it. For critical applications this does not replace an immersion test in the actual medium."
        }
      },
      {
        "chemicalId": "chem_dilute_acid",
        "rating": "not-resistant",
        "source": "estimate_reasoning",
        "confidence": "estimated",
        "note": {
          "de": "Aus der Polymerklasse abgeleitet, nicht gemessen. Chemische Beständigkeit ist im Kern eine Eigenschaft des Grundpolymers — eine Faserfüllung ändert daran nichts. Für kritische Anwendungen ersetzt das keinen Auslagerungsversuch im Originalmedium.",
          "en": "Derived from the polymer class, not measured. Chemical resistance is fundamentally a property of the base polymer — a fibre filler does not change it. For critical applications this does not replace an immersion test in the actual medium."
        }
      },
      {
        "chemicalId": "chem_dilute_alkali",
        "rating": "resistant",
        "source": "estimate_reasoning",
        "confidence": "estimated",
        "note": {
          "de": "Aus der Polymerklasse abgeleitet, nicht gemessen. Chemische Beständigkeit ist im Kern eine Eigenschaft des Grundpolymers — eine Faserfüllung ändert daran nichts. Für kritische Anwendungen ersetzt das keinen Auslagerungsversuch im Originalmedium.",
          "en": "Derived from the polymer class, not measured. Chemical resistance is fundamentally a property of the base polymer — a fibre filler does not change it. For critical applications this does not replace an immersion test in the actual medium."
        }
      },
      {
        "chemicalId": "chem_strong_acid",
        "rating": "not-resistant",
        "source": "estimate_reasoning",
        "confidence": "estimated",
        "note": {
          "de": "Aus der Polymerklasse abgeleitet, nicht gemessen. Chemische Beständigkeit ist im Kern eine Eigenschaft des Grundpolymers — eine Faserfüllung ändert daran nichts. Für kritische Anwendungen ersetzt das keinen Auslagerungsversuch im Originalmedium.",
          "en": "Derived from the polymer class, not measured. Chemical resistance is fundamentally a property of the base polymer — a fibre filler does not change it. For critical applications this does not replace an immersion test in the actual medium."
        }
      },
      {
        "chemicalId": "chem_strong_alkali",
        "rating": "resistant",
        "source": "estimate_reasoning",
        "confidence": "estimated",
        "note": {
          "de": "Aus der Polymerklasse abgeleitet, nicht gemessen. Chemische Beständigkeit ist im Kern eine Eigenschaft des Grundpolymers — eine Faserfüllung ändert daran nichts. Für kritische Anwendungen ersetzt das keinen Auslagerungsversuch im Originalmedium.",
          "en": "Derived from the polymer class, not measured. Chemical resistance is fundamentally a property of the base polymer — a fibre filler does not change it. For critical applications this does not replace an immersion test in the actual medium."
        }
      },
      {
        "chemicalId": "chem_ester",
        "rating": "resistant",
        "source": "estimate_reasoning",
        "confidence": "estimated",
        "note": {
          "de": "Aus der Polymerklasse abgeleitet, nicht gemessen. Chemische Beständigkeit ist im Kern eine Eigenschaft des Grundpolymers — eine Faserfüllung ändert daran nichts. Für kritische Anwendungen ersetzt das keinen Auslagerungsversuch im Originalmedium.",
          "en": "Derived from the polymer class, not measured. Chemical resistance is fundamentally a property of the base polymer — a fibre filler does not change it. For critical applications this does not replace an immersion test in the actual medium."
        }
      }
    ]
  },
  "compliance": {
    "foodContact": {
      "status": {
        "value": "not-declared",
        "source": "src_extrudr_tds",
        "confidence": "medium"
      },
      "partLevelWarning": {
        "de": "Auch bei einem lebensmittelkonformen Material ist das FDM-Bauteil nicht automatisch lebensmittelkonform: die Schichtstruktur bildet Kapillaren und Keimnischen.",
        "en": "Even with a food-compliant material the FDM part is not automatically food safe: the layer structure forms capillaries and bacterial niches."
      }
    },
    "flameRetardancy": {
      "ul94": {
        "value": "HB",
        "source": "src_extrudr_tds",
        "confidence": "high"
      }
    },
    "printEmissions": {
      "concernLevel": {
        "value": "moderate",
        "source": "estimate_reasoning",
        "confidence": "estimated"
      },
      "extractionRecommended": {
        "value": true,
        "source": "estimate_reasoning",
        "confidence": "estimated"
      }
    },
    "translucency": {
      "value": "opaque",
      "source": "src_extrudr_tds",
      "confidence": "medium"
    }
  },
  "finishing": {
    "surfaceQuality": {
      "value": 3,
      "scale": "surfaceQuality",
      "source": "estimate_reasoning",
      "confidence": "estimated"
    },
    "paintAdhesion": {
      "value": 1,
      "scale": "paintAdhesion",
      "source": "estimate_reasoning",
      "confidence": "estimated"
    },
    "bondability": {
      "value": 2,
      "scale": "bondability",
      "source": "estimate_reasoning",
      "confidence": "estimated"
    },
    "chemicalSmoothing": {
      "suitable": {
        "value": false,
        "source": "estimate_reasoning",
        "confidence": "estimated"
      }
    }
  },
  "commercial": {
    "priceIndex": {
      "value": 3,
      "scale": "priceIndex",
      "derivedFrom": [
        "commercial.pricePerKg"
      ],
      "source": "estimate_reasoning",
      "confidence": "estimated",
      "note": {
        "de": "Aus dem Kilopreis abgeleitet: Alle Werkstoffe sind nach ihrem €/kg-Wert in fünf gleich große Preisstufen eingeteilt. Maßgeblich ist der Kilopreis; die Stufe dient nur der schnellen Einordnung.",
        "en": "Derived from the price per kilogram: all materials are sorted into five equal price bands by their €/kg value. The per-kilogram price is what counts; the band is only for quick orientation."
      }
    },
    "availability": {
      "value": 3,
      "scale": "availability",
      "source": "estimate_reasoning",
      "confidence": "estimated"
    },
    "smallSeriesSuitability": {
      "value": 3,
      "scale": "smallSeriesSuitability",
      "source": "estimate_reasoning",
      "confidence": "estimated"
    },
    "xxl": {
      "maxSensibleEdgeMm": {
        "value": 900,
        "unit": "mm",
        "source": "estimate_reasoning",
        "confidence": "estimated",
        "derivedFrom": [
          "processing.warpingTendency",
          "processing.chamberRequirement"
        ],
        "note": {
          "de": "Geschätzt, nicht belegt. Dieser Werkstoff läuft bisher nur auf den Engineering-Druckern, nicht im Großformat; eigene Erfahrung, an der sich die Schätzung prüfen ließe, gibt es deshalb noch nicht.",
          "en": "Estimated, not established. So far this material runs only on the engineering printers, not at large format, so there is no own experience yet against which the estimate could be checked."
        }
      },
      "maxSpoolWeightKg": {
        "value": 1,
        "unit": "kg",
        "source": "src_ofd",
        "confidence": "low",
        "conditions": "17 Produkte, 45 Spulen",
        "note": {
          "de": "Marktbeobachtung über 17 Produkte und 45 Spulenangebote (Open Filament Database 2026.07.31). Größte am Markt geführte Spule. Reicht sie für das Bauteil nicht, fällt mitten im Druck ein Spulenwechsel an. Keine Lieferzusage — zusammen mit largeSpoolShare lesen.",
          "en": "Market observation across 17 products and 45 spool offers (Open Filament Database 2026.07.31). Largest spool offered on the market. If it does not cover the part, a spool change falls in mid-print. Not a supply commitment — read together with largeSpoolShare."
        }
      },
      "largeSpoolShare": {
        "value": 0,
        "unit": "%",
        "source": "src_ofd",
        "confidence": "low",
        "conditions": "Anteil der Spulen ab 2 kg; 45 Spulen betrachtet",
        "note": {
          "de": "Marktbeobachtung über 17 Produkte und 45 Spulenangebote (Open Filament Database 2026.07.31). Anteil der Angebote ab 2 kg. Niedriger Anteil bei hohem Maximum heißt: Die Großspule existiert, hängt aber an wenigen Anbietern und meist einer Farbe.",
          "en": "Market observation across 17 products and 45 spool offers (Open Filament Database 2026.07.31). Share of offers at 2 kg or above. A low share alongside a high maximum means the large spool exists but hangs on few suppliers and usually one colour."
        }
      }
    },
    "reentsPortfolioStatus": {
      "value": "unknown",
      "source": "estimate_reasoning",
      "confidence": "estimated"
    },
    "pricePerKg": {
      "value": 69.35,
      "min": 60.99,
      "max": 135,
      "unit": "€/kg",
      "conditions": "Median aus 13 Angeboten über 3 Händler und 4 Marken, auf €/kg normiert, inkl. MwSt., Stand 2026-08-06",
      "source": [
        "src_price_pa12_3djake",
        "src_price_pa12_fillamentum",
        "src_price_pa12_extrudr"
      ],
      "confidence": "medium",
      "note": {
        "de": "Erhoben, nicht geschätzt: 13 Listenpreise von 4 Marken (Fiberlogy, Fillamentum, eSUN, Extrudr) über 3 Händler, jeweils auf €/kg normiert — die Spulengröße ist dabei die eigentliche Falle, Spezialfilamente kommen auf 0,5- und 0,75-kg-Spulen. Geführt ist der Median, die Spanne ist das günstigste bis teuerste gefundene Angebot. Kein Einkaufspreis und kein Angebot; Preise ändern sich täglich.",
        "en": "Surveyed, not estimated: 13 list prices from 4 brands (Fiberlogy, Fillamentum, eSUN, Extrudr) across 3 retailer(s), each normalised to €/kg — spool size is the real trap here, specialty filaments ship on 0.5 and 0.75 kg spools. The carried value is the median, the range is the cheapest to the most expensive offer found. Not a purchase price and not an offer; prices change daily."
      }
    },
    "spoolSizes": [
      "0.5 kg",
      "0.75 kg",
      "1 kg"
    ]
  },
  "governance": {
    "lastReviewed": "2026-08-01",
    "reviewedBy": "Claude Code (Erstimport aus Herstellerdatenblatt) - fachliche Freigabe ausstehend",
    "reviewCycleMonths": 12,
    "dataCompleteness": null,
    "sources": [
      {
        "id": "src_extrudr_tds",
        "type": "manufacturer-tds",
        "publisher": "FD3D GmbH (Extrudr)",
        "productName": "PA12",
        "title": "PA12 — Technisches Datenblatt (DE)",
        "url": "https://s3.extrudr.com/extrudr-media/datasheets/tds/tds-de/durapro-pa12-TDS-de.pdf",
        "retrievedAt": "2026-08-01",
        "confidenceCeiling": "high",
        "note": {
          "de": "Herstellerdatenblatt. Die Brandschutz-Einstufungen (UL94, EN 45545) sind entweder erteilt oder nicht und gelten deshalb als gesichert. Bei den mechanischen Werten gibt Extrudr nicht an, ob an gedruckten oder spritzgegossenen Prüfkörpern gemessen wurde; sie gelten deshalb nur als einfach belegt. Temperaturwerte gelten laut Fußnote erst ab 4 mm Wanddicke.",
          "en": "Manufacturer datasheet. The fire ratings (UL94, EN 45545) are either granted or not and therefore count as reliable. For the mechanical values Extrudr does not state whether they were measured on printed or moulded specimens, so they count as singly substantiated only. Temperature values apply only from 4 mm wall thickness according to the footnote."
        }
      },
      {
        "id": "src_type_datasheets",
        "type": "manufacturer-tds",
        "publisher": "mehrere Hersteller",
        "title": "Median der Produktdatenblätter dieses Werkstofftyps",
        "confidenceCeiling": "medium",
        "note": {
          "de": "Zusammenfassung mehrerer Herstellerdatenblätter zu diesem Werkstofftyp. Geführt wird der Median; Spritzgusswerte werden nicht mit Werten an gedruckten Prüfkörpern vermischt und Elastomerprüfungen (ISO 37) nicht mit Zugversuchen (ISO 527). Ein Median über mehrere Marken beschreibt den Werkstofftyp, nicht ein einzelnes Produkt.",
          "en": "Summary of several manufacturer datasheets for this material type. The median is recorded; moulded values are not mixed with values from printed specimens, and elastomer tests (ISO 37) not with tensile tests (ISO 527). A median across several brands describes the material type, not an individual product."
        }
      },
      {
        "id": "src_price_pa12_3djake",
        "type": "retailer-listing",
        "publisher": "3DJAKE",
        "title": "3DJAKE — Listenpreise PA12",
        "url": "https://www.3djake.de/filament/nylon",
        "retrievedAt": "2026-08-02",
        "confidenceCeiling": "medium",
        "note": {
          "de": "6 Angebote von 2 Marken (Fiberlogy, eSUN). Günstigstes Fiberlogy Nylon PA12 Natural, 1 kg für 60,99 € (60,99 €/kg); teuerstes eSUN PA12 White, 1 kg für 69,99 € (69,99 €/kg).",
          "en": "6 offers from 2 brands (Fiberlogy, eSUN). Cheapest Fiberlogy Nylon PA12 Natural, 1 kg at 60.99 € (60.99 €/kg); dearest eSUN PA12 White, 1 kg at 69.99 € (69.99 €/kg)."
        }
      },
      {
        "id": "src_price_pa12_extrudr",
        "type": "retailer-listing",
        "publisher": "Extrudr",
        "title": "Extrudr — Listenpreise PA12",
        "url": "https://extrudr.com/de/de/products/durapro-pa12/",
        "retrievedAt": "2026-08-06",
        "confidenceCeiling": "medium",
        "note": {
          "de": "1 Angebot von 1 Marke (Extrudr). Einziges Angebot: Extrudr DuraPro PA12 black 1.75 mm 0.7 kg, 0,7 kg für 54,53 € (77,90 €/kg).",
          "en": "1 offer from 1 brand (Extrudr). Only offer: Extrudr DuraPro PA12 black 1.75 mm 0.7 kg, 0.7 kg at 54.53 € (77.90 €/kg)."
        }
      },
      {
        "id": "src_price_pa12_fillamentum",
        "type": "retailer-listing",
        "publisher": "Fillamentum",
        "title": "Fillamentum — Listenpreise PA12",
        "url": "https://shop.fillamentum.com/products/nylon-fx256-traffic-black",
        "retrievedAt": "2026-08-06",
        "confidenceCeiling": "medium",
        "note": {
          "de": "6 Angebote von 1 Marke (Fillamentum). Günstigstes Fillamentum Nylon FX256 \"Traffic Black\" — 1.75 mm, 0,75 kg für 52,01 € (69,35 €/kg); teuerstes Fillamentum Nylon AF80 Aramid — 2.85 mm, 0,6 kg für 81,00 € (135,00 €/kg).",
          "en": "6 offers from 1 brand (Fillamentum). Cheapest Fillamentum Nylon FX256 \"Traffic Black\" — 1.75 mm, 0.75 kg at 52.01 € (69.35 €/kg); dearest Fillamentum Nylon AF80 Aramid — 2.85 mm, 0.6 kg at 81.00 € (135.00 €/kg)."
        }
      },
      {
        "id": "src_ofd",
        "type": "community",
        "publisher": "Open Filament Collective",
        "title": "Open Filament Database — Marktbestand an Filamenten, Spulengrößen und Druckparametern",
        "documentVersion": "2026.07.31",
        "url": "https://api.openfilamentdatabase.org/api/v1/",
        "retrievedAt": "2026-08-04",
        "confidenceCeiling": "low",
        "note": {
          "de": "Gemeinschaftlich gepflegte Marktdatenbank (155 Marken, 2020 Filamente). Sie enthält keine Kennwerte und keine Prüfnormen, sondern beschreibt das Angebot am Markt. Ihre Angaben dienen deshalb nur der Einordnung.",
          "en": "Community-maintained market database (155 brands, 2020 filaments). It contains no material values and no test standards; it describes what is on the market. Its figures therefore serve orientation only."
        }
      },
      {
        "id": "estimate_reasoning",
        "type": "estimate",
        "publisher": "FDM-Materialberater",
        "title": "Fachliche Ableitung ohne Primärquelle",
        "confidenceCeiling": "estimated"
      }
    ],
    "openQuestions": [
      {
        "id": "oq_specimen_type",
        "question": {
          "de": "Extrudr deklariert den Prüfkörpertyp nicht. Beim Hersteller erfragen, ob gedruckt oder spritzgegossen gemessen wurde.",
          "en": "Extrudr does not declare the specimen type. Ask the manufacturer whether values were measured printed or moulded."
        },
        "blocking": false,
        "affectsFields": [
          "mechanics"
        ]
      }
    ]
  },
  "sustainability": {
    "bioBasedContent": {
      "value": 0,
      "unit": "%",
      "source": "estimate_reasoning",
      "confidence": "estimated",
      "note": {
        "de": "Aus der Herkunft des Grundpolymers abgeleitet, nicht nach ISO 16620-2 gemessen: Caprolactam (PA6) bzw. Laurinlactam (PA12) aus Butadien — petrochemisch. Gilt nicht für PA11, das aus Rizinusöl stammt und hier nicht geführt wird. Die 0 % sind eine bewusste Angabe: Das Polymer ist fossil, nicht unbekannt.",
        "en": "Derived from the origin of the base polymer, not measured per ISO 16620-2: caprolactam (PA6) or laurolactam (PA12) from butadiene, petrochemical. This does not apply to PA11, which comes from castor oil and is not listed here. The 0 % is a deliberate statement: the polymer is fossil-based, not unknown."
      }
    }
  }
}
