Repository: Reents3D/fdm-material-advisor

# FDM-Materialberater

**[→ Werkzeug öffnen](https://materialberater.reents3d.de/)** · kostenlos, ohne Anmeldung
· ein Werkzeug der [Reents Technologies GmbH](https://reents3d.de/) (Reents3D), XXL-3D-Druck und Exponatebau in Holm bei Hamburg

Welches FDM-Material passt zum Anwendungsfall — und **warum**. Ein quelloffener
Materialberater mit einer offenen Datenbank, in der jeder Kennwert seine Quelle, seine
Prüfnorm und seine Konfidenz mitführt.

**43 Werkstofftypen · 254 Produkte von 17 Marken · 3.182 belegte Einzelaussagen ·
20 Anwendungsfälle · 21 Medien · 29 Glossareinträge**
*[English summary below](#english)*

---

File: data/materials/pa6-cf.json
{
  "$schema": "../../schema/material.schema.json",
  "schemaVersion": "1.0.0",
  "id": "pa6-cf",
  "identity": {
    "name": "PA6-CF",
    "family": "PA",
    "polymerClass": "semi-crystalline",
    "variant": [
      "CF"
    ],
    "filler": {
      "type": "carbon-fibre-chopped"
    },
    "aliases": [
      "Nylon 6 Carbon",
      "PA6 Carbon Fiber",
      "Polyamid 6 CF"
    ],
    "trademarkNotice": {
      "de": "Genannte Handels- und Markennamen sind Marken der jeweiligen Inhaber und dienen ausschließlich der Quellenangabe.",
      "en": "Trade and brand names mentioned are trademarks of their respective owners and serve source attribution only."
    },
    "abstract": {
      "de": "PA6-CF ist der stärkste Werkstoff im Feld: 102 MPa Zugfestigkeit und 164 °C HDT bei nur 1,09 g/cm³ - für hochbelastete Vorrichtungen, Ersatzteile und motornahe Bauteile. Diese Werte gelten nur getempert - ohne Temperofen deutlich weniger. Grenzen: Es nimmt 2,35 % Wasser auf und verändert dabei sein Verhalten, die Z-Festigkeit fällt auf 47 %, und ohne Kammer und Trocknung ist es nicht prozesssicher.",
      "en": "PA6-CF is the strongest material in this field: 102 MPa tensile strength and 164 °C HDT at only 1.09 g/cm³ - for highly loaded jigs, spare parts and near-engine components. These values apply annealed only - markedly lower without an oven. Limits: it absorbs 2.35 % water and changes behaviour accordingly, Z strength drops to 47 %, and without a chamber and drying it is not process reliable."
    },
    "positioning": {
      "de": "Der Hochleistungswerkstoff für tragende Technikteile - mit dem höchsten Prozessaufwand.",
      "en": "The high-performance material for load-bearing technical parts - with the highest process effort."
    }
  },
  "mechanics": {
    "density": {
      "value": 1.18,
      "unit": "g/cm³",
      "source": "src_type_datasheets",
      "confidence": "medium",
      "testStandard": "ISO 1183",
      "min": 1.09,
      "max": 1.24,
      "note": {
        "de": "Median aus 5 Herstellerblättern, Spanne 1.09 g/cm³ (Bambu Lab) bis 1.24 g/cm³ (AzureFilm). Prüfkörper: 2 von 5 gedruckt, Rest ohne Angabe. Nicht mitgezählt: 1× von einem anderen Blatt übernommen.",
        "en": "Median of 5 manufacturer datasheets, range 1.09 g/cm³ (Bambu Lab) to 1.24 g/cm³ (AzureFilm). Specimens: 2 of 5 printed, remainder not stated. Not counted: 1× copied from another sheet."
      }
    },
    "tensileStrengthXy": {
      "value": 120,
      "unit": "MPa",
      "source": "src_type_datasheets",
      "confidence": "low",
      "testStandard": "ISO 527",
      "orientation": "XY",
      "note": {
        "de": "Median aus 5 Herstellerblättern, Spanne 60 MPa (Extrudr) bis 170 MPa (SUNLU). Prüfkörper: 2 von 5 gedruckt, Rest ohne Angabe. Nicht mitgezählt: 1× von einem anderen Blatt übernommen.",
        "en": "Median of 5 manufacturer datasheets, range 60 MPa (Extrudr) to 170 MPa (SUNLU). Specimens: 2 of 5 printed, remainder not stated. Not counted: 1× copied from another sheet."
      },
      "min": 60,
      "max": 170
    },
    "tensileStrengthZ": {
      "value": 48,
      "unit": "MPa",
      "source": "src_bambu_tds",
      "confidence": "medium",
      "tolerance": 6,
      "testStandard": "ISO 527 / GB/T 1040",
      "orientation": "Z"
    },
    "tensileModulusXy": {
      "value": 9000,
      "unit": "MPa",
      "source": "src_type_datasheets",
      "confidence": "low",
      "testStandard": "ISO 527",
      "orientation": "XY",
      "note": {
        "de": "Median aus 3 Herstellerblättern, Spanne 4430 MPa (Bambu Lab) bis 11500 MPa (AzureFilm). Prüfkörper: 1 von 3 gedruckt, Rest ohne Angabe. Nicht mitgezählt: 1× von einem anderen Blatt übernommen.",
        "en": "Median of 3 manufacturer datasheets, range 4430 MPa (Bambu Lab) to 11500 MPa (AzureFilm). Specimens: 1 of 3 printed, remainder not stated. Not counted: 1× copied from another sheet."
      },
      "min": 4430,
      "max": 11500
    },
    "tensileModulusZ": {
      "value": 2170,
      "unit": "MPa",
      "source": "src_bambu_tds",
      "confidence": "medium",
      "tolerance": 230,
      "testStandard": "ISO 527 / GB/T 1040",
      "orientation": "Z"
    },
    "elongationAtBreakXy": {
      "value": 4,
      "unit": "%",
      "source": "src_type_datasheets",
      "confidence": "low",
      "testStandard": "ISO 527",
      "orientation": "XY",
      "note": {
        "de": "Median aus 5 Herstellerblättern, Spanne 2 % (AzureFilm) bis 10 % (SUNLU). Prüfkörper: 2 von 5 gedruckt, Rest ohne Angabe. Nicht mitgezählt: 1× von einem anderen Blatt übernommen.",
        "en": "Median of 5 manufacturer datasheets, range 2 % (AzureFilm) to 10 % (SUNLU). Specimens: 2 of 5 printed, remainder not stated. Not counted: 1× copied from another sheet."
      },
      "min": 2,
      "max": 10
    },
    "elongationAtBreakZ": {
      "value": 3.7,
      "unit": "%",
      "source": "src_bambu_tds",
      "confidence": "medium",
      "tolerance": 0.8,
      "testStandard": "ISO 527 / GB/T 1040",
      "orientation": "Z"
    },
    "flexuralStrengthXy": {
      "value": 180,
      "unit": "MPa",
      "source": "src_type_datasheets",
      "confidence": "medium",
      "testStandard": "ISO 178",
      "orientation": "XY",
      "note": {
        "de": "Median aus 3 Herstellerblättern, Spanne 151 MPa (Bambu Lab) bis 245 MPa (SUNLU). Prüfkörper: 2 von 3 gedruckt, Rest ohne Angabe. Nicht mitgezählt: 1× von einem anderen Blatt übernommen.",
        "en": "Median of 3 manufacturer datasheets, range 151 MPa (Bambu Lab) to 245 MPa (SUNLU). Specimens: 2 of 3 printed, remainder not stated. Not counted: 1× copied from another sheet."
      },
      "min": 151,
      "max": 245
    },
    "flexuralStrengthZ": {
      "value": 80,
      "unit": "MPa",
      "source": "src_bambu_tds",
      "confidence": "medium",
      "tolerance": 7,
      "testStandard": "ISO 178 / GB/T 9341",
      "orientation": "Z"
    },
    "flexuralModulusXy": {
      "value": 8000,
      "unit": "MPa",
      "source": "src_type_datasheets",
      "confidence": "low",
      "testStandard": "ISO 178",
      "orientation": "XY",
      "note": {
        "de": "Median aus 3 Herstellerblättern, Spanne 5460 MPa (Bambu Lab) bis 11000 MPa (SUNLU). Prüfkörper: 2 von 3 gedruckt, Rest ohne Angabe. Nicht mitgezählt: 1× von einem anderen Blatt übernommen.",
        "en": "Median of 3 manufacturer datasheets, range 5460 MPa (Bambu Lab) to 11000 MPa (SUNLU). Specimens: 2 of 3 printed, remainder not stated. Not counted: 1× copied from another sheet."
      },
      "min": 5460,
      "max": 11000
    },
    "flexuralModulusZ": {
      "value": 2240,
      "unit": "MPa",
      "source": "src_bambu_tds",
      "confidence": "medium",
      "tolerance": 220,
      "testStandard": "ISO 178 / GB/T 9341",
      "orientation": "Z"
    },
    "charpyUnnotchedXy": {
      "value": 35,
      "unit": "kJ/m²",
      "source": "src_type_datasheets",
      "confidence": "low",
      "testStandard": "ISO 179",
      "orientation": "XY",
      "note": {
        "de": "Median aus 3 Herstellerblättern, Spanne 13.4 kJ/m² (Bambu Lab) bis 60 kJ/m² (FormFutura). Prüfkörper: 1 von 3 gedruckt, Rest ohne Angabe. Nicht mitgezählt: 1× von einem anderen Blatt übernommen.",
        "en": "Median of 3 manufacturer datasheets, range 13.4 kJ/m² (Bambu Lab) to 60 kJ/m² (FormFutura). Specimens: 1 of 3 printed, remainder not stated. Not counted: 1× copied from another sheet."
      },
      "min": 13.4,
      "max": 60
    },
    "charpyUnnotchedZ": {
      "value": 15.5,
      "unit": "kJ/m²",
      "source": "src_bambu_tds",
      "confidence": "medium",
      "tolerance": 1.7,
      "testStandard": "ISO 179 / GB/T 1043",
      "orientation": "Z"
    },
    "anisotropyFactorTensile": {
      "value": 0.47,
      "unit": "-",
      "source": "src_bambu_tds",
      "confidence": "medium",
      "min": 0.39,
      "max": 0.57,
      "orientation": "Z",
      "conditions": "Beide Zahlen aus demselben Datenblatt und Prüfdurchgang",
      "derivedFrom": [
        "mechanics.tensileStrengthZ",
        "mechanics.tensileStrengthXy"
      ],
      "note": {
        "de": "Senkrecht zur Schicht bleiben 47 % der Zugfestigkeit erhalten (48 von 102 MPa).",
        "en": "Perpendicular to the layers 47 % of the tensile strength remains (48 of 102 MPa)."
      }
    },
    "anisotropyFactorImpact": {
      "value": 1.16,
      "unit": "-",
      "source": "src_bambu_tds",
      "confidence": "low",
      "orientation": "Z",
      "derivedFrom": [
        "mechanics.charpyUnnotchedZ",
        "mechanics.charpyUnnotchedXy"
      ],
      "note": {
        "de": "Auffällig: Das Datenblatt weist in Z eine höhere Schlagzähigkeit aus als in X-Y. Das widerspricht dem FDM-Verhalten und deutet auf unterschiedliche Kerbzustände der Prüfkörper hin. Nicht für Auslegung verwenden.",
        "en": "Notable: the datasheet reports higher impact strength in Z than in X-Y. This contradicts FDM behaviour and suggests different notch conditions between specimens. Do not use for design."
      }
    },
    "toughness": {
      "value": 3,
      "scale": "toughness",
      "source": "estimate_reasoning",
      "confidence": "estimated"
    },
    "creepTendency": {
      "value": 2,
      "scale": "creepTendency",
      "source": "estimate_reasoning",
      "confidence": "estimated"
    },
    "notchSensitivity": {
      "value": 3,
      "scale": "notchSensitivity",
      "source": "estimate_reasoning",
      "confidence": "estimated"
    },
    "wearResistance": {
      "value": 5,
      "scale": "wearResistance",
      "source": "estimate_reasoning",
      "confidence": "estimated"
    },
    "fatigueResistance": {
      "value": 4,
      "scale": "fatigueResistance",
      "source": "estimate_reasoning",
      "confidence": "estimated"
    },
    "charpyNotchedXy": {
      "value": 10,
      "unit": "kJ/m²",
      "source": "src_type_datasheets",
      "confidence": "low",
      "note": {
        "de": "Median aus 2 Herstellerblättern, Spanne 4 kJ/m² (FormFutura) bis 16 kJ/m² (Extrudr). Prüfkörper: 0 von 2 gedruckt, Rest ohne Angabe. Nicht mitgezählt: 1× von einem anderen Blatt übernommen.",
        "en": "Median of 2 manufacturer datasheets, range 4 kJ/m² (FormFutura) to 16 kJ/m² (Extrudr). Specimens: 0 of 2 printed, remainder not stated. Not counted: 1× copied from another sheet."
      },
      "orientation": "XY",
      "min": 4,
      "max": 16,
      "testStandard": "ISO 179"
    },
    "izodNotchedXy": {
      "value": 7.35,
      "unit": "kJ/m²",
      "source": "src_type_datasheets",
      "confidence": "low",
      "note": {
        "de": "Median aus 2 Herstellerblättern, Spanne 5 kJ/m² (Extrudr) bis 9.7 kJ/m² (SUNLU). Prüfkörper: 1 von 2 gedruckt, Rest ohne Angabe.",
        "en": "Median of 2 manufacturer datasheets, range 5 kJ/m² (Extrudr) to 9.7 kJ/m² (SUNLU). Specimens: 1 of 2 printed, remainder not stated."
      },
      "orientation": "XY",
      "min": 5,
      "max": 9.7,
      "testStandard": "ISO 180"
    },
    "hardnessShoreD": {
      "value": 84,
      "unit": "Shore D",
      "source": "src_type_datasheets",
      "confidence": "low",
      "note": {
        "de": "Einzelnes Blatt: SUNLU. Prüfkörper: alle gedruckt.",
        "en": "Single datasheet: SUNLU. Specimens: all printed."
      },
      "testStandard": "ISO 868"
    }
  },
  "thermal": {
    "hdtA": {
      "value": 105,
      "unit": "°C",
      "source": "src_type_datasheets",
      "confidence": "low",
      "testStandard": "ISO 75",
      "note": {
        "de": "Median aus 3 Herstellerblättern, Spanne 65 °C (FormFutura) bis 164 °C (Bambu Lab). Prüfkörper: 1 von 3 gedruckt, Rest ohne Angabe. Nicht mitgezählt: 1× von einem anderen Blatt übernommen.",
        "en": "Median of 3 manufacturer datasheets, range 65 °C (FormFutura) to 164 °C (Bambu Lab). Specimens: 1 of 3 printed, remainder not stated. Not counted: 1× copied from another sheet."
      },
      "min": 65,
      "max": 164
    },
    "hdtB": {
      "value": 180,
      "unit": "°C",
      "source": "src_type_datasheets",
      "confidence": "low",
      "testStandard": "ISO 75",
      "note": {
        "de": "Median aus 5 Herstellerblättern, Spanne 90 °C (AzureFilm) bis 209 °C (SUNLU). Prüfkörper: 2 von 5 gedruckt, Rest ohne Angabe.",
        "en": "Median of 5 manufacturer datasheets, range 90 °C (AzureFilm) to 209 °C (SUNLU). Specimens: 2 of 5 printed, remainder not stated."
      },
      "min": 90,
      "max": 209
    },
    "glassTransition": {
      "value": 68,
      "unit": "°C",
      "source": "src_bambu_tds",
      "confidence": "medium",
      "testStandard": "DSC, 10 °C/min"
    },
    "meltingTemperature": {
      "value": 223,
      "unit": "°C",
      "source": "src_bambu_tds",
      "confidence": "medium",
      "testStandard": "DSC, 10 °C/min"
    },
    "recommendedMaxServiceTemperature": {
      "value": 50,
      "unit": "°C",
      "source": "estimate_reasoning",
      "confidence": "estimated",
      "min": 40,
      "max": 55,
      "conditions": "dauerhaft unter mechanischer Last, Luft",
      "note": {
        "de": "Eigene konservative Empfehlung für ein dauerhaft belastetes Bauteil, nicht der Datenblattwert: HDT-A 65 °C (niedrigster Blattwert; geführt ist der Median 105 °C) abzüglich 15 K. Die Datenblätter nennen höhere Zahlen (Formbeständigkeit im Kurzversuch, hier HDT-B 180 °C) — die gelten für Minuten unter definierter Last, nicht für Dauerbetrieb. Ohne Dauerlast gibt es kein Kriechen; dann trägt der gemessene Wert (HDT-B 180 °C). Unter Last hängt die Grenze an der Spannung im Querschnitt: Mehr Wandstärke und mehr Füllung senken die Spannung und verschieben die brauchbare Temperatur nach oben — den Glasübergang verschieben sie nicht.",
        "en": "Our own conservative recommendation for a permanently loaded part, not the datasheet figure: HDT-A 65 °C (lowest datasheet figure; the median 105 °C is what the record carries) less 15 K. The datasheets state higher numbers (short-term heat deflection, here HDT-B 180 °C) — those apply for minutes under a defined load, not for continuous service. Without sustained load there is no creep, and the measured value carries (HDT-B 180 °C). Under load the limit depends on the stress in the section: more wall and more infill lower the stress and shift the usable temperature up — they do not shift the glass transition."
      }
    },
    "annealing": {
      "possible": {
        "value": true,
        "source": "src_bambu_tds",
        "confidence": "medium"
      },
      "requiredForDatasheetValues": {
        "value": true,
        "source": "src_bambu_tds",
        "confidence": "high"
      },
      "temperature": {
        "value": 105,
        "unit": "°C",
        "source": "src_bambu_tds",
        "confidence": "medium",
        "min": 80,
        "max": 130
      },
      "duration": {
        "value": 12,
        "unit": "h",
        "source": "src_bambu_tds",
        "confidence": "medium",
        "min": 6,
        "max": 12
      },
      "note": {
        "de": "Prüfkörper wurden vor der Prüfung getempert und getrocknet; die Datenblattwerte gelten daher für den getemperten Zustand.",
        "en": "Specimens were annealed and dried before testing; the datasheet values therefore apply to the annealed condition."
      }
    }
  },
  "processing": {
    "nozzleTemperature": {
      "value": 275,
      "unit": "°C",
      "source": "src_bambu_tds",
      "confidence": "medium",
      "min": 260,
      "max": 290
    },
    "bedTemperature": {
      "value": 90,
      "unit": "°C",
      "source": "src_bambu_tds",
      "confidence": "medium",
      "min": 80,
      "max": 100
    },
    "chamberTemperature": {
      "value": 53,
      "unit": "°C",
      "source": "src_bambu_tds",
      "confidence": "medium",
      "min": 45,
      "max": 60
    },
    "chamberRequirement": {
      "value": "mandatory",
      "source": "estimate_reasoning",
      "confidence": "estimated",
      "note": {
        "de": "Das Datenblatt nennt 45-60 °C Kammertemperatur. Für kleine Teile geht es notfalls ohne; für große Bauteile führt fehlende Kammertemperierung zu Delamination. Für den XXL-Einsatz daher als zwingend eingestuft.",
        "en": "The datasheet states 45-60 °C chamber temperature. Small parts may work without; on large parts a missing heated chamber leads to delamination. Classified as mandatory for XXL use."
      }
    },
    "dryingTemperature": {
      "value": 80,
      "unit": "°C",
      "source": "src_bambu_tds",
      "confidence": "medium"
    },
    "dryingTime": {
      "value": 8,
      "unit": "h",
      "source": "src_bambu_tds",
      "confidence": "medium",
      "max": 12
    },
    "maxResidualHumidity": {
      "value": 20,
      "unit": "%RH",
      "source": "src_bambu_tds",
      "confidence": "medium",
      "conditions": "Lagerung und Druck, versiegelt mit Trockenmittel"
    },
    "printSpeed": {
      "value": 100,
      "unit": "mm/s",
      "source": "src_bambu_tds",
      "confidence": "medium",
      "max": 100,
      "note": {
        "de": "Maschinenabhängige Obergrenze aus dem Datenblatt, keine Materialeigenschaft.",
        "en": "Machine-dependent upper limit from the datasheet, not a material property."
      }
    },
    "maxOverhangAngle": {
      "value": 70,
      "unit": "°",
      "source": "src_bambu_tds",
      "confidence": "medium"
    },
    "hardenedNozzleRequired": {
      "value": true,
      "source": "src_bambu_tds",
      "confidence": "high",
      "note": {
        "de": "Kohlenstofffaser weitet Messingdüsen binnen weniger Druckstunden auf. Gehärtete Stahl- oder Rubindüse zwingend.",
        "en": "Carbon fibre widens brass nozzles within a few printing hours. A hardened steel or ruby nozzle is mandatory."
      }
    },
    "minNozzleDiameter": {
      "value": 0.4,
      "unit": "mm",
      "source": "src_bambu_tds",
      "confidence": "medium",
      "min": 0.4,
      "note": {
        "de": "Datenblatt empfiehlt 0.6 mm.",
        "en": "Datasheet recommends 0.6 mm."
      }
    },
    "printability": {
      "value": 2,
      "scale": "printability",
      "source": "estimate_reasoning",
      "confidence": "estimated"
    },
    "warpingTendency": {
      "value": 3,
      "scale": "warpingTendency",
      "source": "estimate_reasoning",
      "confidence": "estimated"
    },
    "hygroscopy": {
      "value": 5,
      "scale": "hygroscopy",
      "source": "estimate_reasoning",
      "confidence": "estimated"
    },
    "abrasiveness": {
      "value": 5,
      "scale": "abrasiveness",
      "source": "estimate_reasoning",
      "confidence": "estimated"
    },
    "stringingTendency": {
      "value": 3,
      "scale": "stringingTendency",
      "source": "estimate_reasoning",
      "confidence": "estimated"
    },
    "layerAdhesion": {
      "value": 3,
      "scale": "layerAdhesion",
      "source": "src_bambu_tds",
      "confidence": "medium",
      "note": {
        "de": "Bewertung abgeleitet aus dem gemessenen Anisotropiefaktor.",
        "en": "Rating derived from the measured anisotropy factor."
      }
    }
  },
  "durability": {
    "waterAbsorption": {
      "value": 2.35,
      "unit": "%",
      "source": "src_bambu_tds",
      "confidence": "medium",
      "conditions": "Sättigung bei 25 °C und 55 % rF",
      "note": {
        "de": "2,35 % Wassergehalt bei 55 % rF ist der mit Abstand höchste Wert im Feld - fünfmal so viel wie PETG. Feuchtes PA6-CF verliert Festigkeit und Steifigkeit, wird aber zäher. Das Bauteil ändert seine Eigenschaften im Betrieb, nicht nur beim Druck. Für maßhaltige Anwendungen ist das ein hartes Ausschlusskriterium.",
        "en": "2.35 % water content at 55 % RH is by far the highest in this field - five times PETG. Damp PA6-CF loses strength and stiffness but becomes tougher. The part changes its properties in service, not just during printing. For dimensionally critical applications this is a hard exclusion criterion."
      }
    },
    "uvResistance": {
      "value": 2,
      "scale": "uvResistance",
      "source": "estimate_reasoning",
      "confidence": "estimated"
    },
    "weatherResistance": {
      "value": 2,
      "scale": "weatherResistance",
      "source": "estimate_reasoning",
      "confidence": "estimated"
    },
    "hydrolysisResistance": {
      "value": 2,
      "scale": "hydrolysisResistance",
      "source": "estimate_reasoning",
      "confidence": "estimated"
    },
    "stressCrackingSensitivity": {
      "value": 2,
      "scale": "stressCrackingSensitivity",
      "source": "estimate_reasoning",
      "confidence": "estimated"
    },
    "chemicalResistance": [
      {
        "chemicalId": "chem_water",
        "rating": "resistant",
        "source": "src_bambu_tds",
        "confidence": "medium",
        "conditions": "Raumtemperatur"
      },
      {
        "chemicalId": "chem_salt_water",
        "rating": "limited",
        "source": "estimate_reasoning",
        "confidence": "estimated",
        "note": {
          "de": "Aus der Polymerklasse abgeleitet, nicht gemessen. Chemische Beständigkeit ist im Kern eine Eigenschaft des Grundpolymers — eine Faserfüllung ändert daran nichts. Für kritische Anwendungen ersetzt das keinen Auslagerungsversuch im Originalmedium.",
          "en": "Derived from the polymer class, not measured. Chemical resistance is fundamentally a property of the base polymer — a fibre filler does not change it. For critical applications this does not replace an immersion test in the actual medium."
        }
      },
      {
        "chemicalId": "chem_steam",
        "rating": "limited",
        "source": "estimate_reasoning",
        "confidence": "estimated",
        "note": {
          "de": "Aus der Polymerklasse abgeleitet, nicht gemessen. Chemische Beständigkeit ist im Kern eine Eigenschaft des Grundpolymers — eine Faserfüllung ändert daran nichts. Für kritische Anwendungen ersetzt das keinen Auslagerungsversuch im Originalmedium.",
          "en": "Derived from the polymer class, not measured. Chemical resistance is fundamentally a property of the base polymer — a fibre filler does not change it. For critical applications this does not replace an immersion test in the actual medium."
        }
      },
      {
        "chemicalId": "chem_mineral_oil",
        "rating": "resistant",
        "source": "src_bambu_tds",
        "confidence": "medium"
      },
      {
        "chemicalId": "chem_grease",
        "rating": "resistant",
        "source": "src_bambu_tds",
        "confidence": "medium"
      },
      {
        "chemicalId": "chem_hydraulic_oil",
        "rating": "resistant",
        "source": "estimate_reasoning",
        "confidence": "estimated",
        "note": {
          "de": "Aus der Polymerklasse abgeleitet, nicht gemessen. Chemische Beständigkeit ist im Kern eine Eigenschaft des Grundpolymers — eine Faserfüllung ändert daran nichts. Für kritische Anwendungen ersetzt das keinen Auslagerungsversuch im Originalmedium.",
          "en": "Derived from the polymer class, not measured. Chemical resistance is fundamentally a property of the base polymer — a fibre filler does not change it. For critical applications this does not replace an immersion test in the actual medium."
        }
      },
      {
        "chemicalId": "chem_coolant_mwf",
        "rating": "limited",
        "source": "estimate_reasoning",
        "confidence": "estimated"
      },
      {
        "chemicalId": "chem_brake_fluid",
        "rating": "resistant",
        "source": "estimate_reasoning",
        "confidence": "estimated",
        "note": {
          "de": "Aus der Polymerklasse abgeleitet, nicht gemessen. Chemische Beständigkeit ist im Kern eine Eigenschaft des Grundpolymers — eine Faserfüllung ändert daran nichts. Für kritische Anwendungen ersetzt das keinen Auslagerungsversuch im Originalmedium.",
          "en": "Derived from the polymer class, not measured. Chemical resistance is fundamentally a property of the base polymer — a fibre filler does not change it. For critical applications this does not replace an immersion test in the actual medium."
        }
      },
      {
        "chemicalId": "chem_petrol_diesel",
        "rating": "resistant",
        "source": "estimate_reasoning",
        "confidence": "estimated",
        "note": {
          "de": "Aus der Polymerklasse abgeleitet, nicht gemessen. Chemische Beständigkeit ist im Kern eine Eigenschaft des Grundpolymers — eine Faserfüllung ändert daran nichts. Für kritische Anwendungen ersetzt das keinen Auslagerungsversuch im Originalmedium.",
          "en": "Derived from the polymer class, not measured. Chemical resistance is fundamentally a property of the base polymer — a fibre filler does not change it. For critical applications this does not replace an immersion test in the actual medium."
        }
      },
      {
        "chemicalId": "chem_ipa",
        "rating": "limited",
        "source": "estimate_reasoning",
        "confidence": "estimated"
      },
      {
        "chemicalId": "chem_ethanol",
        "rating": "resistant",
        "source": "estimate_reasoning",
        "confidence": "estimated",
        "note": {
          "de": "Aus der Polymerklasse abgeleitet, nicht gemessen. Chemische Beständigkeit ist im Kern eine Eigenschaft des Grundpolymers — eine Faserfüllung ändert daran nichts. Für kritische Anwendungen ersetzt das keinen Auslagerungsversuch im Originalmedium.",
          "en": "Derived from the polymer class, not measured. Chemical resistance is fundamentally a property of the base polymer — a fibre filler does not change it. For critical applications this does not replace an immersion test in the actual medium."
        }
      },
      {
        "chemicalId": "chem_acetone",
        "rating": "limited",
        "source": "estimate_reasoning",
        "confidence": "estimated"
      },
      {
        "chemicalId": "chem_mek",
        "rating": "resistant",
        "source": "estimate_reasoning",
        "confidence": "estimated",
        "note": {
          "de": "Aus der Polymerklasse abgeleitet, nicht gemessen. Chemische Beständigkeit ist im Kern eine Eigenschaft des Grundpolymers — eine Faserfüllung ändert daran nichts. Für kritische Anwendungen ersetzt das keinen Auslagerungsversuch im Originalmedium.",
          "en": "Derived from the polymer class, not measured. Chemical resistance is fundamentally a property of the base polymer — a fibre filler does not change it. For critical applications this does not replace an immersion test in the actual medium."
        }
      },
      {
        "chemicalId": "chem_surface_disinfectant",
        "rating": "resistant",
        "source": "estimate_reasoning",
        "confidence": "estimated",
        "note": {
          "de": "Aus der Polymerklasse abgeleitet, nicht gemessen. Chemische Beständigkeit ist im Kern eine Eigenschaft des Grundpolymers — eine Faserfüllung ändert daran nichts. Für kritische Anwendungen ersetzt das keinen Auslagerungsversuch im Originalmedium.",
          "en": "Derived from the polymer class, not measured. Chemical resistance is fundamentally a property of the base polymer — a fibre filler does not change it. For critical applications this does not replace an immersion test in the actual medium."
        }
      },
      {
        "chemicalId": "chem_bleach",
        "rating": "not-resistant",
        "source": "estimate_reasoning",
        "confidence": "estimated",
        "note": {
          "de": "Aus der Polymerklasse abgeleitet, nicht gemessen. Chemische Beständigkeit ist im Kern eine Eigenschaft des Grundpolymers — eine Faserfüllung ändert daran nichts. Für kritische Anwendungen ersetzt das keinen Auslagerungsversuch im Originalmedium.",
          "en": "Derived from the polymer class, not measured. Chemical resistance is fundamentally a property of the base polymer — a fibre filler does not change it. For critical applications this does not replace an immersion test in the actual medium."
        }
      },
      {
        "chemicalId": "chem_hydrogen_peroxide",
        "rating": "not-resistant",
        "source": "estimate_reasoning",
        "confidence": "estimated",
        "note": {
          "de": "Aus der Polymerklasse abgeleitet, nicht gemessen. Chemische Beständigkeit ist im Kern eine Eigenschaft des Grundpolymers — eine Faserfüllung ändert daran nichts. Für kritische Anwendungen ersetzt das keinen Auslagerungsversuch im Originalmedium.",
          "en": "Derived from the polymer class, not measured. Chemical resistance is fundamentally a property of the base polymer — a fibre filler does not change it. For critical applications this does not replace an immersion test in the actual medium."
        }
      },
      {
        "chemicalId": "chem_dilute_acid",
        "rating": "not-resistant",
        "source": "src_bambu_tds",
        "confidence": "low",
        "conditions": "Datenblatt nennt weder Säure noch Konzentration"
      },
      {
        "chemicalId": "chem_dilute_alkali",
        "rating": "not-resistant",
        "source": "src_bambu_tds",
        "confidence": "low",
        "conditions": "Datenblatt nennt weder Lauge noch Konzentration"
      },
      {
        "chemicalId": "chem_strong_acid",
        "rating": "not-resistant",
        "source": "estimate_reasoning",
        "confidence": "estimated",
        "note": {
          "de": "Aus der Polymerklasse abgeleitet, nicht gemessen. Chemische Beständigkeit ist im Kern eine Eigenschaft des Grundpolymers — eine Faserfüllung ändert daran nichts. Für kritische Anwendungen ersetzt das keinen Auslagerungsversuch im Originalmedium.",
          "en": "Derived from the polymer class, not measured. Chemical resistance is fundamentally a property of the base polymer — a fibre filler does not change it. For critical applications this does not replace an immersion test in the actual medium."
        }
      },
      {
        "chemicalId": "chem_strong_alkali",
        "rating": "resistant",
        "source": "estimate_reasoning",
        "confidence": "estimated",
        "note": {
          "de": "Aus der Polymerklasse abgeleitet, nicht gemessen. Chemische Beständigkeit ist im Kern eine Eigenschaft des Grundpolymers — eine Faserfüllung ändert daran nichts. Für kritische Anwendungen ersetzt das keinen Auslagerungsversuch im Originalmedium.",
          "en": "Derived from the polymer class, not measured. Chemical resistance is fundamentally a property of the base polymer — a fibre filler does not change it. For critical applications this does not replace an immersion test in the actual medium."
        }
      },
      {
        "chemicalId": "chem_ester",
        "rating": "resistant",
        "source": "estimate_reasoning",
        "confidence": "estimated",
        "note": {
          "de": "Aus der Polymerklasse abgeleitet, nicht gemessen. Chemische Beständigkeit ist im Kern eine Eigenschaft des Grundpolymers — eine Faserfüllung ändert daran nichts. Für kritische Anwendungen ersetzt das keinen Auslagerungsversuch im Originalmedium.",
          "en": "Derived from the polymer class, not measured. Chemical resistance is fundamentally a property of the base polymer — a fibre filler does not change it. For critical applications this does not replace an immersion test in the actual medium."
        }
      }
    ]
  },
  "compliance": {
    "foodContact": {
      "status": {
        "value": "not-declared",
        "source": "src_bambu_tds",
        "confidence": "medium",
        "note": {
          "de": "Das Datenblatt erklärt keine Lebensmittelkonformität.",
          "en": "The datasheet declares no food contact compliance."
        }
      },
      "partLevelWarning": {
        "de": "Auch bei einem lebensmittelkonformen Material ist das FDM-Bauteil nicht automatisch lebensmittelkonform: die Schichtstruktur bildet Kapillaren und Keimnischen, die sich nicht sicher reinigen lassen.",
        "en": "Even with a food-compliant material the FDM part is not automatically food safe: the layer structure forms capillaries and bacterial niches that cannot be reliably cleaned."
      }
    },
    "flameRetardancy": {
      "ul94": {
        "value": "not-classified",
        "source": "src_bambu_tds",
        "confidence": "medium",
        "note": {
          "de": "Das Datenblatt nennt den Werkstoff schlicht 'flammable'. Keine Brandschutzeinstufung vorhanden.",
          "en": "The datasheet simply calls the material 'flammable'. No fire classification available."
        }
      }
    },
    "printEmissions": {
      "concernLevel": {
        "value": "moderate",
        "source": "estimate_reasoning",
        "confidence": "estimated"
      },
      "extractionRecommended": {
        "value": true,
        "source": "estimate_reasoning",
        "confidence": "estimated"
      },
      "note": {
        "de": "Beim Schleifen faserhaltiger Bauteile entsteht kohlenstofffaserhaltiger Feinstaub - Absaugung und FFP2/FFP3 sind Pflicht.",
        "en": "Sanding fibre-filled parts generates carbon-fibre dust - extraction and FFP2/FFP3 protection are mandatory."
      }
    },
    "translucency": {
      "value": "opaque",
      "source": "src_bambu_tds",
      "confidence": "medium"
    },
    "esd": {
      "classification": {
        "value": "insulating",
        "source": "estimate_reasoning",
        "confidence": "estimated",
        "note": {
          "de": "Kohlenstofffaser bedeutet nicht leitfähig: bei üblichen Kurzfaseranteilen bildet sich kein Perkolationsnetzwerk. Wer ESD braucht, braucht ein deklariertes ESD-Compound.",
          "en": "Carbon fibre does not mean conductive: at usual chopped-fibre loadings no percolation network forms. Anyone needing ESD needs a declared ESD compound."
        }
      }
    }
  },
  "sustainability": {
    "bioBasedContent": {
      "value": 0,
      "unit": "%",
      "source": "estimate_reasoning",
      "confidence": "estimated"
    },
    "industriallyCompostable": {
      "value": false,
      "source": "estimate_reasoning",
      "confidence": "estimated"
    },
    "practicalRecyclability": {
      "value": "not-practical-fibre-filled",
      "source": "estimate_reasoning",
      "confidence": "estimated"
    }
  },
  "finishing": {
    "surfaceQuality": {
      "value": 4,
      "scale": "surfaceQuality",
      "source": "estimate_reasoning",
      "confidence": "estimated"
    },
    "layerLineVisibility": {
      "value": 2,
      "scale": "layerLineVisibility",
      "source": "estimate_reasoning",
      "confidence": "estimated"
    },
    "sandability": {
      "value": 3,
      "scale": "sandability",
      "source": "estimate_reasoning",
      "confidence": "estimated"
    },
    "fillability": {
      "value": 3,
      "scale": "fillability",
      "source": "estimate_reasoning",
      "confidence": "estimated"
    },
    "paintAdhesion": {
      "value": 2,
      "scale": "paintAdhesion",
      "source": "estimate_reasoning",
      "confidence": "estimated"
    },
    "bondability": {
      "value": 2,
      "scale": "bondability",
      "source": "field_experience_reents",
      "confidence": "medium",
      "note": {
        "de": "Faserverstärkte Werkstoffe brauchen nach Werkstatterfahrung besondere Klebstoffe oder 2K-Epoxide — die Faser an der Bruchfläche verändert das Benetzungsverhalten gegenüber der ungefüllten Type.",
        "en": "Fibre-reinforced materials need special adhesives or 2K epoxies according to shop-floor experience — the fibre at the fracture surface changes wetting behaviour compared with the unfilled grade."
      }
    },
    "recommendedAdhesives": [
      "2K-Epoxid (nach Plasma- oder Primer-Vorbehandlung)",
      "Cyanacrylat mit Aktivator"
    ],
    "gloss": {
      "value": "matte",
      "source": "estimate_reasoning",
      "confidence": "estimated"
    },
    "colourAvailability": {
      "value": "limited-mostly-black",
      "source": "estimate_reasoning",
      "confidence": "estimated"
    },
    "chemicalSmoothing": {
      "suitable": {
        "value": false,
        "source": "estimate_reasoning",
        "confidence": "estimated"
      }
    },
    "heatSetInserts": {
      "value": true,
      "source": "estimate_reasoning",
      "confidence": "estimated"
    }
  },
  "commercial": {
    "priceIndex": {
      "value": 4,
      "scale": "priceIndex",
      "derivedFrom": [
        "commercial.pricePerKg"
      ],
      "source": "estimate_reasoning",
      "confidence": "estimated",
      "note": {
        "de": "Aus dem Kilopreis abgeleitet: Alle Werkstoffe sind nach ihrem €/kg-Wert in fünf gleich große Preisstufen eingeteilt. Maßgeblich ist der Kilopreis; die Stufe dient nur der schnellen Einordnung.",
        "en": "Derived from the price per kilogram: all materials are sorted into five equal price bands by their €/kg value. The per-kilogram price is what counts; the band is only for quick orientation."
      }
    },
    "availability": {
      "value": 3,
      "scale": "availability",
      "source": "estimate_reasoning",
      "confidence": "estimated"
    },
    "smallSeriesSuitability": {
      "value": 3,
      "scale": "smallSeriesSuitability",
      "source": "estimate_reasoning",
      "confidence": "estimated"
    },
    "xxl": {
      "maxSensibleEdgeMm": {
        "value": 900,
        "unit": "mm",
        "source": "estimate_reasoning",
        "confidence": "estimated",
        "derivedFrom": [
          "processing.warpingTendency",
          "processing.chamberRequirement"
        ],
        "note": {
          "de": "Geschätzt aus Verzugsneigung und Kammerbedarf, nicht gemessen. Aus der eigenen Fertigung belegt ist bisher: bis 800 × 800 mm ohne Probleme. Das ist ein unterer Rand und keine Grenze; größere Teile wurden bisher schlicht nicht gefertigt.",
          "en": "Estimated from warping tendency and chamber requirement, not measured. Established from own production so far: up to 800 × 800 mm without problems. That is a lower bound, not a limit; larger parts simply have not been made yet."
        }
      },
      "maxSpoolWeightKg": {
        "value": 8,
        "unit": "kg",
        "source": "src_ofd",
        "confidence": "low",
        "conditions": "26 Produkte, 50 Spulen",
        "note": {
          "de": "Marktbeobachtung über 26 Produkte und 50 Spulenangebote (Open Filament Database 2026.07.31). Größte am Markt geführte Spule. Reicht sie für das Bauteil nicht, fällt mitten im Druck ein Spulenwechsel an. Keine Lieferzusage — zusammen mit largeSpoolShare lesen.",
          "en": "Market observation across 26 products and 50 spool offers (Open Filament Database 2026.07.31). Largest spool offered on the market. If it does not cover the part, a spool change falls in mid-print. Not a supply commitment — read together with largeSpoolShare."
        }
      },
      "largeSpoolShare": {
        "value": 26,
        "unit": "%",
        "source": "src_ofd",
        "confidence": "low",
        "conditions": "Anteil der Spulen ab 2 kg; 50 Spulen betrachtet",
        "note": {
          "de": "Marktbeobachtung über 26 Produkte und 50 Spulenangebote (Open Filament Database 2026.07.31). Anteil der Angebote ab 2 kg. Niedriger Anteil bei hohem Maximum heißt: Die Großspule existiert, hängt aber an wenigen Anbietern und meist einer Farbe.",
          "en": "Market observation across 26 products and 50 spool offers (Open Filament Database 2026.07.31). Share of offers at 2 kg or above. A low share alongside a high maximum means the large spool exists but hangs on few suppliers and usually one colour."
        }
      }
    },
    "reentsPortfolioStatus": {
      "value": "unknown",
      "source": "estimate_reasoning",
      "confidence": "estimated",
      "note": {
        "de": "Noch nicht mit dem Reents3D-Materiallager abgeglichen. Der Portfolio-Status beeinflusst die Bewertung nicht.",
        "en": "Not yet reconciled with the Reents3D material stock. Portfolio status does not affect the assessment."
      }
    },
    "pricePerKg": {
      "value": 79.87,
      "min": 49.99,
      "max": 95.98,
      "unit": "€/kg",
      "conditions": "Median aus 7 Angeboten über 3 Händler und 7 Marken, auf €/kg normiert, inkl. MwSt., Stand 2026-08-06",
      "source": [
        "src_price_pa6_cf_3djake",
        "src_price_pa6_cf_extrudr",
        "src_price_pa6_cf_filamentworld"
      ],
      "confidence": "medium",
      "note": {
        "de": "Erhoben, nicht geschätzt: 7 Listenpreise von 7 Marken (SUNLU, eSUN, Extrudr, 3DXTech, Bambu Lab, Polymaker, FormFutura) über 3 Händler, jeweils auf €/kg normiert — die Spulengröße ist dabei die eigentliche Falle, Spezialfilamente kommen auf 0,5- und 0,75-kg-Spulen. Geführt ist der Median, die Spanne ist das günstigste bis teuerste gefundene Angebot. Kein Einkaufspreis und kein Angebot; Preise ändern sich täglich.",
        "en": "Surveyed, not estimated: 7 list prices from 7 brands (SUNLU, eSUN, Extrudr, 3DXTech, Bambu Lab, Polymaker, FormFutura) across 3 retailer(s), each normalised to €/kg — spool size is the real trap here, specialty filaments ship on 0.5 and 0.75 kg spools. The carried value is the median, the range is the cheapest to the most expensive offer found. Not a purchase price and not an offer; prices change daily."
      }
    },
    "spoolSizes": [
      "0.5 kg",
      "1 kg",
      "2.3 kg",
      "3 kg",
      "8 kg"
    ]
  },
  "governance": {
    "lastReviewed": "2026-08-01",
    "reviewedBy": "Claude Code (Erstimport aus Herstellerdatenblatt) - fachliche Freigabe durch Riko Reents ausstehend",
    "reviewCycleMonths": 12,
    "dataCompleteness": null,
    "sources": [
      {
        "id": "src_bambu_tds",
        "type": "manufacturer-tds",
        "publisher": "Bambu Lab",
        "productName": "Bambu PA6-CF",
        "title": "Bambu Filament Technical Data Sheet - PA6-CF",
        "documentVersion": "V3.0",
        "url": "https://wiki.bambulab.com/filament-acc/petcf-ppacf/c750bddfb8e44af6ae9f7dd9625fa458.pdf",
        "retrievedAt": "2026-08-01",
        "confidenceCeiling": "high",
        "note": {
          "de": "Prüfkörper sind gedruckt, nicht spritzgegossen, und mit X-Y- und Z-Werten ausgewiesen. Das macht die Werte für FDM-Auslegung brauchbar und über alle Bambu-Materialien vergleichbar - anders als Rohstoff-Datenblätter.",
          "en": "Specimens are printed, not injection moulded, and reported with both X-Y and Z values. That makes the figures usable for FDM design and comparable across all Bambu materials - unlike resin datasheets."
        }
      },
      {
        "id": "src_type_datasheets",
        "type": "manufacturer-tds",
        "publisher": "mehrere Hersteller",
        "title": "Median der Produktdatenblätter dieses Werkstofftyps",
        "confidenceCeiling": "medium",
        "note": {
          "de": "Zusammenfassung mehrerer Herstellerdatenblätter zu diesem Werkstofftyp. Geführt wird der Median; Spritzgusswerte werden nicht mit Werten an gedruckten Prüfkörpern vermischt und Elastomerprüfungen (ISO 37) nicht mit Zugversuchen (ISO 527). Ein Median über mehrere Marken beschreibt den Werkstofftyp, nicht ein einzelnes Produkt.",
          "en": "Summary of several manufacturer datasheets for this material type. The median is recorded; moulded values are not mixed with values from printed specimens, and elastomer tests (ISO 37) not with tensile tests (ISO 527). A median across several brands describes the material type, not an individual product."
        }
      },
      {
        "id": "field_experience_reents",
        "type": "field-experience",
        "publisher": "Reents Technologies GmbH",
        "title": "Werkstatterfahrung Reents3D — XXL-Fertigung",
        "retrievedAt": "2026-08-07",
        "confidenceCeiling": "medium",
        "note": {
          "de": "Eigene Fertigungserfahrung aus laufender XXL-Produktion (Bauraum bis 1.800 × 2.400 × 1.800 mm), keine Versuchsreihe. Sie zeigt, was in dieser Fertigung zuverlässig läuft: mit Kammer, Brim und geübtem Personal. Eine andere Werkstatt kann andere Grenzen haben.",
          "en": "Own production experience from ongoing XXL manufacturing (build volume up to 1,800 × 2,400 × 1,800 mm), not a test series. It shows what runs reliably in this shop: with chamber, brim and practised staff. Another workshop may find different limits."
        }
      },
      {
        "id": "src_price_pa6_cf_3djake",
        "type": "retailer-listing",
        "publisher": "3DJAKE",
        "title": "3DJAKE — Listenpreise PA6-CF",
        "url": "https://www.3djake.de/filament/nylon",
        "retrievedAt": "2026-08-02",
        "confidenceCeiling": "medium",
        "note": {
          "de": "5 Angebote von 5 Marken (Bambu Lab, FormFutura, Polymaker, SUNLU, eSUN). Günstigstes SUNLU PA6-CF Black, 1 kg für 49,99 € (49,99 €/kg); teuerstes FormFutura STYX PA6-CF15 Black, 0,5 kg für 47,99 € (95,98 €/kg).",
          "en": "5 offers from 5 brands (Bambu Lab, FormFutura, Polymaker, SUNLU, eSUN). Cheapest SUNLU PA6-CF Black, 1 kg at 49.99 € (49.99 €/kg); dearest FormFutura STYX PA6-CF15 Black, 0.5 kg at 47.99 € (95.98 €/kg)."
        }
      },
      {
        "id": "src_price_pa6_cf_extrudr",
        "type": "retailer-listing",
        "publisher": "Extrudr",
        "title": "Extrudr — Listenpreise PA6-CF",
        "url": "https://extrudr.com/de/de/products/durapro-pa6-cf/",
        "retrievedAt": "2026-08-06",
        "confidenceCeiling": "medium",
        "note": {
          "de": "1 Angebot von 1 Marke (Extrudr). Einziges Angebot: Extrudr DuraPro PA6 CF black 1.75 mm 0.8 kg, 0,8 kg für 49,56 € (61,95 €/kg).",
          "en": "1 offer from 1 brand (Extrudr). Only offer: Extrudr DuraPro PA6 CF black 1.75 mm 0.8 kg, 0.8 kg at 49.56 € (61.95 €/kg)."
        }
      },
      {
        "id": "src_price_pa6_cf_filamentworld",
        "type": "retailer-listing",
        "publisher": "Filamentworld",
        "title": "Filamentworld — Listenpreise PA6-CF",
        "url": "https://www.filamentworld.de/shop/",
        "retrievedAt": "2026-08-02",
        "confidenceCeiling": "medium",
        "note": {
          "de": "1 Angebot von 1 Marke (3DXTech). Einziges Angebot: 3DXTech CarbonX Carbon-Nylon (PA6+CF) Schwarz, 0,75 kg für 59,90 € (79,87 €/kg).",
          "en": "1 offer from 1 brand (3DXTech). Only offer: 3DXTech CarbonX Carbon-Nylon (PA6+CF) Schwarz, 0.75 kg at 59.90 € (79.87 €/kg)."
        }
      },
      {
        "id": "src_ofd",
        "type": "community",
        "publisher": "Open Filament Collective",
        "title": "Open Filament Database — Marktbestand an Filamenten, Spulengrößen und Druckparametern",
        "documentVersion": "2026.07.31",
        "url": "https://api.openfilamentdatabase.org/api/v1/",
        "retrievedAt": "2026-08-04",
        "confidenceCeiling": "low",
        "note": {
          "de": "Gemeinschaftlich gepflegte Marktdatenbank (155 Marken, 2020 Filamente). Sie enthält keine Kennwerte und keine Prüfnormen, sondern beschreibt das Angebot am Markt. Ihre Angaben dienen deshalb nur der Einordnung.",
          "en": "Community-maintained market database (155 brands, 2020 filaments). It contains no material values and no test standards; it describes what is on the market. Its figures therefore serve orientation only."
        }
      },
      {
        "id": "estimate_reasoning",
        "type": "estimate",
        "publisher": "FDM-Materialberater",
        "title": "Fachliche Ableitung ohne Primärquelle",
        "confidenceCeiling": "estimated"
      }
    ],
    "openQuestions": [
      {
        "id": "oq_impact_inverted",
        "question": {
          "de": "Das Datenblatt weist in Z eine höhere Schlagzähigkeit aus als in X-Y. Kerbzustand der Z-Prüfkörper klären.",
          "en": "The datasheet reports higher impact strength in Z than in X-Y. Clarify the notch condition of the Z specimens."
        },
        "blocking": false,
        "affectsFields": [
          "mechanics.charpyUnnotchedZ",
          "mechanics.anisotropyFactorImpact"
        ]
      }
    ]
  }
}
