Repository: Reents3D/fdm-material-advisor

# FDM-Materialberater

**[→ Werkzeug öffnen](https://materialberater.reents3d.de/)** · kostenlos, ohne Anmeldung
· ein Werkzeug der [Reents Technologies GmbH](https://reents3d.de/) (Reents3D), XXL-3D-Druck und Exponatebau in Holm bei Hamburg

Welches FDM-Material passt zum Anwendungsfall — und **warum**. Ein quelloffener
Materialberater mit einer offenen Datenbank, in der jeder Kennwert seine Quelle, seine
Prüfnorm und seine Konfidenz mitführt.

**43 Werkstofftypen · 254 Produkte von 17 Marken · 3.182 belegte Einzelaussagen ·
20 Anwendungsfälle · 21 Medien · 29 Glossareinträge**
*[English summary below](#english)*

---

File: data/materials/paht-cf.json
{
  "$schema": "../../schema/material.schema.json",
  "schemaVersion": "1.0.0",
  "id": "paht-cf",
  "identity": {
    "name": "PAHT-CF",
    "family": "PA",
    "polymerClass": "semi-crystalline",
    "variant": [
      "high-temp",
      "CF"
    ],
    "aliases": [
      "PAHT Carbon",
      "Hochtemperatur-Polyamid carbonfaserverstärkt",
      "PPA-CF"
    ],
    "abstract": {
      "de": "PAHT-CF ist der steifste und festeste Werkstoff dieser Datenbank: 10,5 GPa Zug-E-Modul und 120 MPa Festigkeit, dazu 120 °C Dauergebrauchstemperatur über 20.000 Stunden. Zusätzlich ableitfähig mit 10^8 bis 10^10 Ohm — gemessen, nicht behauptet. Für hochbelastete, dauerwarme Metallersatzteile. Grenzen: 2 % Bruchdehnung, abrasiv, Kammer und Trocknung zwingend, teuer.",
      "en": "PAHT-CF is the stiffest and strongest material in this database: 10.5 GPa tensile modulus and 120 MPa strength, plus 120 °C continuous service over 20,000 hours. Also dissipative at 10^8 to 10^10 ohm — measured, not asserted. For highly loaded, permanently warm metal-replacement parts. Limits: 2 % elongation, abrasive, chamber and drying mandatory, expensive."
    },
    "positioning": {
      "de": "Das Ende der Fahnenstange bei Steifigkeit — und zufällig auch noch ableitfähig.",
      "en": "The top of the stiffness range — and dissipative into the bargain."
    }
  },
  "mechanics": {
    "density": {
      "value": 1.25,
      "unit": "g/cm³",
      "testStandard": "ASTM D792",
      "source": "src_m4p_tds",
      "confidence": "medium"
    },
    "tensileStrengthXy": {
      "value": 120,
      "unit": "MPa",
      "testStandard": "ISO 527 bzw. ASTM D638",
      "orientation": "n/a",
      "source": "src_m4p_tds",
      "confidence": "medium"
    },
    "tensileModulusXy": {
      "value": 10500,
      "unit": "MPa",
      "testStandard": "ISO 527",
      "orientation": "n/a",
      "source": "src_m4p_tds",
      "confidence": "medium"
    },
    "elongationAtBreakXy": {
      "value": 2,
      "unit": "%",
      "testStandard": "ISO 527",
      "orientation": "n/a",
      "source": "src_m4p_tds",
      "confidence": "medium"
    },
    "toughness": {
      "value": 2,
      "scale": "toughness",
      "source": "estimate_reasoning",
      "confidence": "estimated"
    },
    "creepTendency": {
      "value": 1,
      "scale": "creepTendency",
      "source": "estimate_reasoning",
      "confidence": "estimated"
    },
    "notchSensitivity": {
      "value": 4,
      "scale": "notchSensitivity",
      "source": "estimate_reasoning",
      "confidence": "estimated"
    },
    "wearResistance": {
      "value": 5,
      "scale": "wearResistance",
      "source": "estimate_reasoning",
      "confidence": "estimated"
    },
    "anisotropyFactorTensile": {
      "value": 0.45,
      "min": 0.18,
      "max": 0.73,
      "unit": "-",
      "orientation": "Z",
      "source": "estimate_reasoning",
      "confidence": "estimated",
      "derivedFrom": [
        "mechanics.tensileStrengthZ",
        "mechanics.tensileStrengthXy"
      ],
      "conditions": "Median aus 2 Produktblättern, Spanne 0.18 bis 0.73 — jeder Wert aus je einem Blatt",
      "note": {
        "de": "Senkrecht zur Schicht bleiben im Median 45 % der Zugfestigkeit erhalten — die Blätter reichen aber von 18 bis 73 %, also um den Faktor 4.12 auseinander: 0.73 (Bambu Lab Bambu PAHT-CF, 64/88 MPa) · 0.18 (Ultrafuse Ultrafuse PAHT CF15, 18.2/103.2 MPa). ACHTUNG: Bei nur zwei Blättern ist der Median schlicht deren Mitte — eine Zahl, die keine Quelle gemessen hat. Die Spanne ist hier die eigentliche Aussage, nicht der Wert. Wer ein bestimmtes Produkt einsetzt, sollte dessen Blatt lesen statt diesen Median.",
        "en": "Perpendicular to the layers a median of 45 % of the tensile strength remains — but the sheets range from 18 to 73 %, a factor of 4.12 apart: 0.73 (Bambu Lab Bambu PAHT-CF, 64/88 MPa) · 0.18 (Ultrafuse Ultrafuse PAHT CF15, 18.2/103.2 MPa). NOTE: with only two sheets the median is simply their midpoint — a figure no source measured. The range, not the value, is the statement here. Anyone using a specific product should read its sheet rather than this median."
      }
    },
    "flexuralStrengthXy": {
      "value": 150,
      "unit": "MPa",
      "source": "src_type_datasheets",
      "confidence": "low",
      "note": {
        "de": "Median aus 2 Herstellerblättern, Spanne 140 MPa (Bambu Lab) bis 161 MPa (Ultrafuse). Prüfkörper: alle gedruckt.",
        "en": "Median of 2 manufacturer datasheets, range 140 MPa (Bambu Lab) to 161 MPa (Ultrafuse). Specimens: all printed."
      },
      "orientation": "XY",
      "min": 140,
      "max": 161,
      "testStandard": "ISO 178"
    },
    "flexuralModulusXy": {
      "value": 6189,
      "unit": "MPa",
      "source": "src_type_datasheets",
      "confidence": "low",
      "note": {
        "de": "Median aus 2 Herstellerblättern, Spanne 4120 MPa (Bambu Lab) bis 8258 MPa (Ultrafuse). Prüfkörper: alle gedruckt.",
        "en": "Median of 2 manufacturer datasheets, range 4120 MPa (Bambu Lab) to 8258 MPa (Ultrafuse). Specimens: all printed."
      },
      "orientation": "XY",
      "min": 4120,
      "max": 8258,
      "testStandard": "ISO 178"
    },
    "charpyUnnotchedXy": {
      "value": 39.05,
      "unit": "kJ/m²",
      "source": "src_type_datasheets",
      "confidence": "low",
      "note": {
        "de": "Median aus 2 Herstellerblättern, Spanne 20.6 kJ/m² (Ultrafuse) bis 57.5 kJ/m² (Bambu Lab). Prüfkörper: alle gedruckt. Nicht mitgezählt: 3× Spritzguss.",
        "en": "Median of 2 manufacturer datasheets, range 20.6 kJ/m² (Ultrafuse) to 57.5 kJ/m² (Bambu Lab). Specimens: all printed. Not counted: 3× moulded."
      },
      "orientation": "XY",
      "testStandard": "ISO 179",
      "min": 20.6,
      "max": 57.5
    },
    "charpyNotchedXy": {
      "value": 3.3,
      "unit": "kJ/m²",
      "source": "src_type_datasheets",
      "confidence": "low",
      "note": {
        "de": "Median aus 2 Herstellerblättern, Spanne 1.8 kJ/m² (Bambu Lab) bis 4.8 kJ/m² (Ultrafuse). Prüfkörper: alle gedruckt.",
        "en": "Median of 2 manufacturer datasheets, range 1.8 kJ/m² (Bambu Lab) to 4.8 kJ/m² (Ultrafuse). Specimens: all printed."
      },
      "orientation": "XY",
      "testStandard": "ISO 179",
      "min": 1.8,
      "max": 4.8
    },
    "izodNotchedXy": {
      "value": 4.9,
      "unit": "kJ/m²",
      "source": "src_type_datasheets",
      "confidence": "low",
      "note": {
        "de": "Einzelnes Blatt: Ultrafuse. Prüfkörper: alle gedruckt.",
        "en": "Single datasheet: Ultrafuse. Specimens: all printed."
      },
      "orientation": "XY",
      "testStandard": "ISO 180"
    },
    "tensileStrengthZ": {
      "value": 41.1,
      "unit": "MPa",
      "source": "src_type_datasheets",
      "confidence": "low",
      "note": {
        "de": "Median aus 2 Herstellerblättern, Spanne 18.2 MPa (Ultrafuse) bis 64 MPa (Bambu Lab). Prüfkörper: alle gedruckt.",
        "en": "Median of 2 manufacturer datasheets, range 18.2 MPa (Ultrafuse) to 64 MPa (Bambu Lab). Specimens: all printed."
      },
      "orientation": "Z",
      "min": 18.2,
      "max": 64,
      "testStandard": "ISO 527"
    },
    "tensileModulusZ": {
      "value": 3532,
      "unit": "MPa",
      "source": "src_type_datasheets",
      "confidence": "low",
      "note": {
        "de": "Einzelnes Blatt: Ultrafuse. Prüfkörper: alle gedruckt.",
        "en": "Single datasheet: Ultrafuse. Specimens: all printed."
      },
      "orientation": "Z",
      "testStandard": "ISO 527"
    },
    "elongationAtBreakZ": {
      "value": 0.5,
      "unit": "%",
      "source": "src_type_datasheets",
      "confidence": "low",
      "note": {
        "de": "Einzelnes Blatt: Ultrafuse. Prüfkörper: alle gedruckt.",
        "en": "Single datasheet: Ultrafuse. Specimens: all printed."
      },
      "orientation": "Z",
      "testStandard": "ISO 527"
    },
    "flexuralStrengthZ": {
      "value": 50.8,
      "unit": "MPa",
      "source": "src_type_datasheets",
      "confidence": "low",
      "note": {
        "de": "Einzelnes Blatt: Ultrafuse. Prüfkörper: alle gedruckt.",
        "en": "Single datasheet: Ultrafuse. Specimens: all printed."
      },
      "orientation": "Z",
      "testStandard": "ISO 178"
    },
    "flexuralModulusZ": {
      "value": 2715,
      "unit": "MPa",
      "source": "src_type_datasheets",
      "confidence": "low",
      "note": {
        "de": "Einzelnes Blatt: Ultrafuse. Prüfkörper: alle gedruckt.",
        "en": "Single datasheet: Ultrafuse. Specimens: all printed."
      },
      "orientation": "Z",
      "testStandard": "ISO 178"
    },
    "charpyUnnotchedZ": {
      "value": 2.9,
      "unit": "kJ/m²",
      "source": "src_type_datasheets",
      "confidence": "low",
      "note": {
        "de": "Einzelnes Blatt: Ultrafuse. Prüfkörper: alle gedruckt.",
        "en": "Single datasheet: Ultrafuse. Specimens: all printed."
      },
      "orientation": "Z",
      "testStandard": "ISO 179"
    },
    "hardnessShoreD": {
      "value": 72,
      "unit": "Shore D",
      "source": "src_type_datasheets",
      "confidence": "low",
      "note": {
        "de": "Einzelnes Blatt: Ultrafuse. Prüfkörper: alle gedruckt.",
        "en": "Single datasheet: Ultrafuse. Specimens: all printed."
      },
      "testStandard": "ISO 7619"
    }
  },
  "thermal": {
    "hdtA": {
      "value": 90,
      "unit": "°C",
      "testStandard": "ISO 75, 1.8 MPa",
      "source": "src_m4p_tds",
      "confidence": "medium"
    },
    "recommendedMaxServiceTemperature": {
      "value": 120,
      "unit": "°C",
      "conditions": "20.000 h nach IEC 60216",
      "source": "src_m4p_tds",
      "confidence": "medium",
      "note": {
        "de": "Vom Hersteller mit Zeitbasis angegeben — die belastbarste Form dieser Angabe in der ganzen Datenbank.",
        "en": "Stated by the manufacturer with a time base — the most robust form of this figure in the entire database."
      }
    },
    "hdtB": {
      "value": 170,
      "unit": "°C",
      "source": "src_type_datasheets",
      "confidence": "low",
      "note": {
        "de": "Median aus 2 Herstellerblättern, Spanne 145 °C (Ultrafuse) bis 194 °C (Bambu Lab). Prüfkörper: alle gedruckt.",
        "en": "Median of 2 manufacturer datasheets, range 145 °C (Ultrafuse) to 194 °C (Bambu Lab). Specimens: all printed."
      },
      "min": 145,
      "max": 194,
      "testStandard": "ISO 75"
    },
    "vicatB50": {
      "value": 205,
      "unit": "°C",
      "source": "src_type_datasheets",
      "confidence": "low",
      "note": {
        "de": "Einzelnes Blatt: Ultrafuse. Prüfkörper: alle gedruckt.",
        "en": "Single datasheet: Ultrafuse. Specimens: all printed."
      },
      "testStandard": "ISO 306"
    },
    "glassTransition": {
      "value": 70,
      "unit": "°C",
      "source": "src_type_datasheets",
      "confidence": "low",
      "note": {
        "de": "Median aus 2 Herstellerblättern, Spanne 70 °C (Bambu Lab) bis 70 °C (Bambu Lab). Prüfkörper: alle gedruckt. Prüfnormen gemischt: DSC (1), ISO 11357 (1).",
        "en": "Median of 2 manufacturer datasheets, range 70 °C (Bambu Lab) to 70 °C (Bambu Lab). Specimens: all printed. Mixed test standards: DSC (1), ISO 11357 (1)."
      },
      "min": 70,
      "max": 70,
      "testStandard": "DSC",
      "conditions": "mehrere Prüfnormfamilien - siehe Notiz"
    },
    "meltingTemperature": {
      "value": 234,
      "unit": "°C",
      "source": "src_type_datasheets",
      "confidence": "low",
      "note": {
        "de": "Einzelnes Blatt: Ultrafuse. Prüfkörper: alle gedruckt.",
        "en": "Single datasheet: Ultrafuse. Specimens: all printed."
      },
      "testStandard": "ISO 11357"
    }
  },
  "processing": {
    "nozzleTemperature": {
      "value": 280,
      "unit": "°C",
      "min": 270,
      "max": 290,
      "source": "src_m4p_tds",
      "confidence": "medium"
    },
    "bedTemperature": {
      "value": 90,
      "unit": "°C",
      "min": 80,
      "max": 100,
      "source": "src_m4p_tds",
      "confidence": "medium"
    },
    "chamberRequirement": {
      "value": "mandatory",
      "source": "src_m4p_tds",
      "confidence": "medium"
    },
    "dryingTemperature": {
      "value": 100,
      "unit": "°C",
      "source": "src_m4p_tds",
      "confidence": "medium"
    },
    "dryingTime": {
      "value": 10,
      "unit": "h",
      "source": "src_m4p_tds",
      "confidence": "medium"
    },
    "printability": {
      "value": 1,
      "scale": "printability",
      "source": "estimate_reasoning",
      "confidence": "estimated"
    },
    "warpingTendency": {
      "value": 4,
      "scale": "warpingTendency",
      "source": "estimate_reasoning",
      "confidence": "estimated"
    },
    "hygroscopy": {
      "value": 5,
      "scale": "hygroscopy",
      "source": "estimate_reasoning",
      "confidence": "estimated"
    },
    "abrasiveness": {
      "value": 5,
      "scale": "abrasiveness",
      "source": "estimate_reasoning",
      "confidence": "estimated"
    }
  },
  "durability": {
    "uvResistance": {
      "value": 2,
      "scale": "uvResistance",
      "source": "estimate_reasoning",
      "confidence": "estimated"
    },
    "weatherResistance": {
      "value": 3,
      "scale": "weatherResistance",
      "source": "estimate_reasoning",
      "confidence": "estimated"
    },
    "hydrolysisResistance": {
      "value": 3,
      "scale": "hydrolysisResistance",
      "source": "estimate_reasoning",
      "confidence": "estimated"
    },
    "chemicalResistance": [
      {
        "chemicalId": "chem_water",
        "rating": "resistant",
        "source": "estimate_reasoning",
        "confidence": "estimated"
      },
      {
        "chemicalId": "chem_salt_water",
        "rating": "limited",
        "source": "estimate_reasoning",
        "confidence": "estimated",
        "note": {
          "de": "Aus der Polymerklasse abgeleitet, nicht gemessen. Chemische Beständigkeit ist im Kern eine Eigenschaft des Grundpolymers — eine Faserfüllung ändert daran nichts. Für kritische Anwendungen ersetzt das keinen Auslagerungsversuch im Originalmedium.",
          "en": "Derived from the polymer class, not measured. Chemical resistance is fundamentally a property of the base polymer — a fibre filler does not change it. For critical applications this does not replace an immersion test in the actual medium."
        }
      },
      {
        "chemicalId": "chem_steam",
        "rating": "limited",
        "source": "estimate_reasoning",
        "confidence": "estimated",
        "note": {
          "de": "Aus der Polymerklasse abgeleitet, nicht gemessen. Chemische Beständigkeit ist im Kern eine Eigenschaft des Grundpolymers — eine Faserfüllung ändert daran nichts. Für kritische Anwendungen ersetzt das keinen Auslagerungsversuch im Originalmedium.",
          "en": "Derived from the polymer class, not measured. Chemical resistance is fundamentally a property of the base polymer — a fibre filler does not change it. For critical applications this does not replace an immersion test in the actual medium."
        }
      },
      {
        "chemicalId": "chem_mineral_oil",
        "rating": "limited",
        "source": "estimate_reasoning",
        "confidence": "estimated"
      },
      {
        "chemicalId": "chem_grease",
        "rating": "resistant",
        "source": "estimate_reasoning",
        "confidence": "estimated",
        "note": {
          "de": "Aus der Polymerklasse abgeleitet, nicht gemessen. Chemische Beständigkeit ist im Kern eine Eigenschaft des Grundpolymers — eine Faserfüllung ändert daran nichts. Für kritische Anwendungen ersetzt das keinen Auslagerungsversuch im Originalmedium.",
          "en": "Derived from the polymer class, not measured. Chemical resistance is fundamentally a property of the base polymer — a fibre filler does not change it. For critical applications this does not replace an immersion test in the actual medium."
        }
      },
      {
        "chemicalId": "chem_hydraulic_oil",
        "rating": "resistant",
        "source": "estimate_reasoning",
        "confidence": "estimated",
        "note": {
          "de": "Aus der Polymerklasse abgeleitet, nicht gemessen. Chemische Beständigkeit ist im Kern eine Eigenschaft des Grundpolymers — eine Faserfüllung ändert daran nichts. Für kritische Anwendungen ersetzt das keinen Auslagerungsversuch im Originalmedium.",
          "en": "Derived from the polymer class, not measured. Chemical resistance is fundamentally a property of the base polymer — a fibre filler does not change it. For critical applications this does not replace an immersion test in the actual medium."
        }
      },
      {
        "chemicalId": "chem_coolant_mwf",
        "rating": "resistant",
        "source": "estimate_reasoning",
        "confidence": "estimated",
        "note": {
          "de": "Aus der Polymerklasse abgeleitet, nicht gemessen. Chemische Beständigkeit ist im Kern eine Eigenschaft des Grundpolymers — eine Faserfüllung ändert daran nichts. Für kritische Anwendungen ersetzt das keinen Auslagerungsversuch im Originalmedium.",
          "en": "Derived from the polymer class, not measured. Chemical resistance is fundamentally a property of the base polymer — a fibre filler does not change it. For critical applications this does not replace an immersion test in the actual medium."
        }
      },
      {
        "chemicalId": "chem_brake_fluid",
        "rating": "resistant",
        "source": "estimate_reasoning",
        "confidence": "estimated",
        "note": {
          "de": "Aus der Polymerklasse abgeleitet, nicht gemessen. Chemische Beständigkeit ist im Kern eine Eigenschaft des Grundpolymers — eine Faserfüllung ändert daran nichts. Für kritische Anwendungen ersetzt das keinen Auslagerungsversuch im Originalmedium.",
          "en": "Derived from the polymer class, not measured. Chemical resistance is fundamentally a property of the base polymer — a fibre filler does not change it. For critical applications this does not replace an immersion test in the actual medium."
        }
      },
      {
        "chemicalId": "chem_petrol_diesel",
        "rating": "resistant",
        "source": "estimate_reasoning",
        "confidence": "estimated",
        "note": {
          "de": "Aus der Polymerklasse abgeleitet, nicht gemessen. Chemische Beständigkeit ist im Kern eine Eigenschaft des Grundpolymers — eine Faserfüllung ändert daran nichts. Für kritische Anwendungen ersetzt das keinen Auslagerungsversuch im Originalmedium.",
          "en": "Derived from the polymer class, not measured. Chemical resistance is fundamentally a property of the base polymer — a fibre filler does not change it. For critical applications this does not replace an immersion test in the actual medium."
        }
      },
      {
        "chemicalId": "chem_ipa",
        "rating": "resistant",
        "source": "estimate_reasoning",
        "confidence": "estimated",
        "note": {
          "de": "Aus der Polymerklasse abgeleitet, nicht gemessen. Chemische Beständigkeit ist im Kern eine Eigenschaft des Grundpolymers — eine Faserfüllung ändert daran nichts. Für kritische Anwendungen ersetzt das keinen Auslagerungsversuch im Originalmedium.",
          "en": "Derived from the polymer class, not measured. Chemical resistance is fundamentally a property of the base polymer — a fibre filler does not change it. For critical applications this does not replace an immersion test in the actual medium."
        }
      },
      {
        "chemicalId": "chem_ethanol",
        "rating": "resistant",
        "source": "estimate_reasoning",
        "confidence": "estimated",
        "note": {
          "de": "Aus der Polymerklasse abgeleitet, nicht gemessen. Chemische Beständigkeit ist im Kern eine Eigenschaft des Grundpolymers — eine Faserfüllung ändert daran nichts. Für kritische Anwendungen ersetzt das keinen Auslagerungsversuch im Originalmedium.",
          "en": "Derived from the polymer class, not measured. Chemical resistance is fundamentally a property of the base polymer — a fibre filler does not change it. For critical applications this does not replace an immersion test in the actual medium."
        }
      },
      {
        "chemicalId": "chem_acetone",
        "rating": "resistant",
        "source": "estimate_reasoning",
        "confidence": "estimated",
        "note": {
          "de": "Aus der Polymerklasse abgeleitet, nicht gemessen. Chemische Beständigkeit ist im Kern eine Eigenschaft des Grundpolymers — eine Faserfüllung ändert daran nichts. Für kritische Anwendungen ersetzt das keinen Auslagerungsversuch im Originalmedium.",
          "en": "Derived from the polymer class, not measured. Chemical resistance is fundamentally a property of the base polymer — a fibre filler does not change it. For critical applications this does not replace an immersion test in the actual medium."
        }
      },
      {
        "chemicalId": "chem_mek",
        "rating": "resistant",
        "source": "estimate_reasoning",
        "confidence": "estimated",
        "note": {
          "de": "Aus der Polymerklasse abgeleitet, nicht gemessen. Chemische Beständigkeit ist im Kern eine Eigenschaft des Grundpolymers — eine Faserfüllung ändert daran nichts. Für kritische Anwendungen ersetzt das keinen Auslagerungsversuch im Originalmedium.",
          "en": "Derived from the polymer class, not measured. Chemical resistance is fundamentally a property of the base polymer — a fibre filler does not change it. For critical applications this does not replace an immersion test in the actual medium."
        }
      },
      {
        "chemicalId": "chem_surface_disinfectant",
        "rating": "resistant",
        "source": "estimate_reasoning",
        "confidence": "estimated",
        "note": {
          "de": "Aus der Polymerklasse abgeleitet, nicht gemessen. Chemische Beständigkeit ist im Kern eine Eigenschaft des Grundpolymers — eine Faserfüllung ändert daran nichts. Für kritische Anwendungen ersetzt das keinen Auslagerungsversuch im Originalmedium.",
          "en": "Derived from the polymer class, not measured. Chemical resistance is fundamentally a property of the base polymer — a fibre filler does not change it. For critical applications this does not replace an immersion test in the actual medium."
        }
      },
      {
        "chemicalId": "chem_bleach",
        "rating": "not-resistant",
        "source": "estimate_reasoning",
        "confidence": "estimated",
        "note": {
          "de": "Aus der Polymerklasse abgeleitet, nicht gemessen. Chemische Beständigkeit ist im Kern eine Eigenschaft des Grundpolymers — eine Faserfüllung ändert daran nichts. Für kritische Anwendungen ersetzt das keinen Auslagerungsversuch im Originalmedium.",
          "en": "Derived from the polymer class, not measured. Chemical resistance is fundamentally a property of the base polymer — a fibre filler does not change it. For critical applications this does not replace an immersion test in the actual medium."
        }
      },
      {
        "chemicalId": "chem_hydrogen_peroxide",
        "rating": "not-resistant",
        "source": "estimate_reasoning",
        "confidence": "estimated",
        "note": {
          "de": "Aus der Polymerklasse abgeleitet, nicht gemessen. Chemische Beständigkeit ist im Kern eine Eigenschaft des Grundpolymers — eine Faserfüllung ändert daran nichts. Für kritische Anwendungen ersetzt das keinen Auslagerungsversuch im Originalmedium.",
          "en": "Derived from the polymer class, not measured. Chemical resistance is fundamentally a property of the base polymer — a fibre filler does not change it. For critical applications this does not replace an immersion test in the actual medium."
        }
      },
      {
        "chemicalId": "chem_dilute_acid",
        "rating": "not-resistant",
        "source": "estimate_reasoning",
        "confidence": "estimated",
        "note": {
          "de": "Aus der Polymerklasse abgeleitet, nicht gemessen. Chemische Beständigkeit ist im Kern eine Eigenschaft des Grundpolymers — eine Faserfüllung ändert daran nichts. Für kritische Anwendungen ersetzt das keinen Auslagerungsversuch im Originalmedium.",
          "en": "Derived from the polymer class, not measured. Chemical resistance is fundamentally a property of the base polymer — a fibre filler does not change it. For critical applications this does not replace an immersion test in the actual medium."
        }
      },
      {
        "chemicalId": "chem_dilute_alkali",
        "rating": "resistant",
        "source": "estimate_reasoning",
        "confidence": "estimated",
        "note": {
          "de": "Aus der Polymerklasse abgeleitet, nicht gemessen. Chemische Beständigkeit ist im Kern eine Eigenschaft des Grundpolymers — eine Faserfüllung ändert daran nichts. Für kritische Anwendungen ersetzt das keinen Auslagerungsversuch im Originalmedium.",
          "en": "Derived from the polymer class, not measured. Chemical resistance is fundamentally a property of the base polymer — a fibre filler does not change it. For critical applications this does not replace an immersion test in the actual medium."
        }
      },
      {
        "chemicalId": "chem_strong_acid",
        "rating": "not-resistant",
        "source": "estimate_reasoning",
        "confidence": "estimated",
        "note": {
          "de": "Aus der Polymerklasse abgeleitet, nicht gemessen. Chemische Beständigkeit ist im Kern eine Eigenschaft des Grundpolymers — eine Faserfüllung ändert daran nichts. Für kritische Anwendungen ersetzt das keinen Auslagerungsversuch im Originalmedium.",
          "en": "Derived from the polymer class, not measured. Chemical resistance is fundamentally a property of the base polymer — a fibre filler does not change it. For critical applications this does not replace an immersion test in the actual medium."
        }
      },
      {
        "chemicalId": "chem_strong_alkali",
        "rating": "resistant",
        "source": "estimate_reasoning",
        "confidence": "estimated",
        "note": {
          "de": "Aus der Polymerklasse abgeleitet, nicht gemessen. Chemische Beständigkeit ist im Kern eine Eigenschaft des Grundpolymers — eine Faserfüllung ändert daran nichts. Für kritische Anwendungen ersetzt das keinen Auslagerungsversuch im Originalmedium.",
          "en": "Derived from the polymer class, not measured. Chemical resistance is fundamentally a property of the base polymer — a fibre filler does not change it. For critical applications this does not replace an immersion test in the actual medium."
        }
      },
      {
        "chemicalId": "chem_ester",
        "rating": "resistant",
        "source": "estimate_reasoning",
        "confidence": "estimated",
        "note": {
          "de": "Aus der Polymerklasse abgeleitet, nicht gemessen. Chemische Beständigkeit ist im Kern eine Eigenschaft des Grundpolymers — eine Faserfüllung ändert daran nichts. Für kritische Anwendungen ersetzt das keinen Auslagerungsversuch im Originalmedium.",
          "en": "Derived from the polymer class, not measured. Chemical resistance is fundamentally a property of the base polymer — a fibre filler does not change it. For critical applications this does not replace an immersion test in the actual medium."
        }
      }
    ]
  },
  "compliance": {
    "foodContact": {
      "status": {
        "value": "not-declared",
        "source": "src_m4p_tds",
        "confidence": "medium"
      },
      "partLevelWarning": {
        "de": "Auch bei einem lebensmittelkonformen Material ist das FDM-Bauteil nicht automatisch lebensmittelkonform: die Schichtstruktur bildet Kapillaren und Keimnischen.",
        "en": "Even with a food-compliant material the FDM part is not automatically food safe: the layer structure forms capillaries and bacterial niches."
      }
    },
    "flameRetardancy": {
      "ul94": {
        "value": "not-classified",
        "source": "estimate_reasoning",
        "confidence": "estimated"
      }
    },
    "esd": {
      "classification": {
        "value": "dissipative",
        "source": "src_m4p_tds",
        "confidence": "medium",
        "note": {
          "de": "Herstellerangabe Oberflächenwiderstand 1e+8 bis 1e+10 Ohm nach ASTM D257 — das liegt im ableitfähigen Bereich.",
          "en": "Manufacturer states a surface resistance of 1e+8 to 1e+10 ohm to ASTM D257 — that is within the dissipative range."
        }
      },
      "surfaceResistivity": {
        "value": 1000000000,
        "unit": "Ω/sq",
        "min": 100000000,
        "max": 10000000000,
        "testStandard": "ASTM D257",
        "source": "src_m4p_tds",
        "confidence": "medium"
      }
    },
    "printEmissions": {
      "concernLevel": {
        "value": "moderate",
        "source": "estimate_reasoning",
        "confidence": "estimated"
      },
      "extractionRecommended": {
        "value": true,
        "source": "estimate_reasoning",
        "confidence": "estimated"
      }
    },
    "translucency": {
      "value": "opaque",
      "source": "src_m4p_tds",
      "confidence": "medium"
    }
  },
  "finishing": {
    "surfaceQuality": {
      "value": 2,
      "scale": "surfaceQuality",
      "source": "estimate_reasoning",
      "confidence": "estimated"
    },
    "paintAdhesion": {
      "value": 1,
      "scale": "paintAdhesion",
      "source": "estimate_reasoning",
      "confidence": "estimated"
    },
    "bondability": {
      "value": 2,
      "scale": "bondability",
      "source": "field_experience_reents",
      "confidence": "medium",
      "note": {
        "de": "Faserverstärkte Werkstoffe brauchen nach Werkstatterfahrung besondere Klebstoffe oder 2K-Epoxide — die Faser an der Bruchfläche verändert das Benetzungsverhalten gegenüber der ungefüllten Type.",
        "en": "Fibre-reinforced materials need special adhesives or 2K epoxies according to shop-floor experience — the fibre at the fracture surface changes wetting behaviour compared with the unfilled grade."
      }
    },
    "chemicalSmoothing": {
      "suitable": {
        "value": false,
        "source": "estimate_reasoning",
        "confidence": "estimated"
      }
    }
  },
  "commercial": {
    "priceIndex": {
      "value": 5,
      "scale": "priceIndex",
      "derivedFrom": [
        "commercial.pricePerKg"
      ],
      "source": "estimate_reasoning",
      "confidence": "estimated",
      "note": {
        "de": "Aus dem Kilopreis abgeleitet: Alle Werkstoffe sind nach ihrem €/kg-Wert in fünf gleich große Preisstufen eingeteilt. Maßgeblich ist der Kilopreis; die Stufe dient nur der schnellen Einordnung.",
        "en": "Derived from the price per kilogram: all materials are sorted into five equal price bands by their €/kg value. The per-kilogram price is what counts; the band is only for quick orientation."
      }
    },
    "availability": {
      "value": 1,
      "scale": "availability",
      "source": "estimate_reasoning",
      "confidence": "estimated"
    },
    "smallSeriesSuitability": {
      "value": 1,
      "scale": "smallSeriesSuitability",
      "source": "estimate_reasoning",
      "confidence": "estimated"
    },
    "xxl": {
      "maxSensibleEdgeMm": {
        "value": 600,
        "unit": "mm",
        "source": "estimate_reasoning",
        "confidence": "estimated",
        "derivedFrom": [
          "processing.warpingTendency",
          "processing.chamberRequirement"
        ],
        "note": {
          "de": "Geschätzt aus Verzugsneigung und Kammerbedarf, nicht gemessen. Aus der eigenen Fertigung belegt ist bisher: bis 800 × 800 mm ohne Probleme. Das ist ein unterer Rand und keine Grenze; größere Teile wurden bisher schlicht nicht gefertigt.",
          "en": "Estimated from warping tendency and chamber requirement, not measured. Established from own production so far: up to 800 × 800 mm without problems. That is a lower bound, not a limit; larger parts simply have not been made yet."
        }
      }
    },
    "reentsPortfolioStatus": {
      "value": "unknown",
      "source": "estimate_reasoning",
      "confidence": "estimated"
    },
    "pricePerKg": {
      "value": 101.48,
      "min": 43.99,
      "max": 119,
      "unit": "€/kg",
      "conditions": "Median aus 13 Angeboten über 2 Händler und 3 Marken, auf €/kg normiert, inkl. MwSt., Stand 2026-08-06",
      "source": [
        "src_price_paht_cf_3djake",
        "src_price_paht_cf_material4print"
      ],
      "confidence": "medium",
      "note": {
        "de": "Erhoben, nicht geschätzt: 13 Listenpreise von 3 Marken (Elegoo, M4P, Bambu Lab) über 2 Händler, jeweils auf €/kg normiert — die Spulengröße ist dabei die eigentliche Falle, Spezialfilamente kommen auf 0,5- und 0,75-kg-Spulen. Geführt ist der Median, die Spanne ist das günstigste bis teuerste gefundene Angebot. Kein Einkaufspreis und kein Angebot; Preise ändern sich täglich.",
        "en": "Surveyed, not estimated: 13 list prices from 3 brands (Elegoo, M4P, Bambu Lab) across 2 retailer(s), each normalised to €/kg — spool size is the real trap here, specialty filaments ship on 0.5 and 0.75 kg spools. The carried value is the median, the range is the cheapest to the most expensive offer found. Not a purchase price and not an offer; prices change daily."
      }
    }
  },
  "governance": {
    "lastReviewed": "2026-08-01",
    "reviewedBy": "Claude Code (Erstimport aus Herstellerdatenblatt) - fachliche Freigabe ausstehend",
    "reviewCycleMonths": 12,
    "dataCompleteness": null,
    "sources": [
      {
        "id": "src_m4p_tds",
        "type": "manufacturer-tds",
        "publisher": "Material 4 Print GmbH & Co. KG",
        "productName": "PAHT-CF",
        "title": "PAHT-CF — Material Data Sheet",
        "url": "https://www.material4print.de/pages/materialdatenblatter",
        "retrievedAt": "2026-08-01",
        "confidenceCeiling": "medium",
        "note": {
          "de": "Materialdatenblatt vom 2021-04-12, Datei Data_Sheet_M4P_PAHT-CF.pdf. Der Hersteller erklärt die Werte ausdrücklich als Rohstoffkennwerte. Die Datenblattseite blockt automatisierte Abrufe; das Dokument wurde manuell bezogen.",
          "en": "Material data sheet dated 2021-04-12, file Data_Sheet_M4P_PAHT-CF.pdf. The manufacturer explicitly declares the values as raw-material data. The datasheet page blocks automated retrieval; the document was obtained manually."
        }
      },
      {
        "id": "src_type_datasheets",
        "type": "manufacturer-tds",
        "publisher": "mehrere Hersteller",
        "title": "Median der Produktdatenblätter dieses Werkstofftyps",
        "confidenceCeiling": "medium",
        "note": {
          "de": "Zusammenfassung mehrerer Herstellerdatenblätter zu diesem Werkstofftyp. Geführt wird der Median; Spritzgusswerte werden nicht mit Werten an gedruckten Prüfkörpern vermischt und Elastomerprüfungen (ISO 37) nicht mit Zugversuchen (ISO 527). Ein Median über mehrere Marken beschreibt den Werkstofftyp, nicht ein einzelnes Produkt.",
          "en": "Summary of several manufacturer datasheets for this material type. The median is recorded; moulded values are not mixed with values from printed specimens, and elastomer tests (ISO 37) not with tensile tests (ISO 527). A median across several brands describes the material type, not an individual product."
        }
      },
      {
        "id": "field_experience_reents",
        "type": "field-experience",
        "publisher": "Reents Technologies GmbH",
        "title": "Werkstatterfahrung Reents3D — XXL-Fertigung",
        "retrievedAt": "2026-08-07",
        "confidenceCeiling": "medium",
        "note": {
          "de": "Eigene Fertigungserfahrung aus laufender XXL-Produktion (Bauraum bis 1.800 × 2.400 × 1.800 mm), keine Versuchsreihe. Sie zeigt, was in dieser Fertigung zuverlässig läuft: mit Kammer, Brim und geübtem Personal. Eine andere Werkstatt kann andere Grenzen haben.",
          "en": "Own production experience from ongoing XXL manufacturing (build volume up to 1,800 × 2,400 × 1,800 mm), not a test series. It shows what runs reliably in this shop: with chamber, brim and practised staff. Another workshop may find different limits."
        }
      },
      {
        "id": "src_price_paht_cf_3djake",
        "type": "retailer-listing",
        "publisher": "3DJAKE",
        "title": "3DJAKE — Listenpreise PAHT-CF",
        "url": "https://www.3djake.de/filament/nylon",
        "retrievedAt": "2026-08-02",
        "confidenceCeiling": "medium",
        "note": {
          "de": "3 Angebote von 2 Marken (Bambu Lab, Elegoo). Günstigstes Elegoo PAHT-CF Carbon Fiber Black, 1 kg für 43,99 € (43,99 €/kg); teuerstes Bambu Lab Bambu Lab PAHT-CF Black, 500 g / Spule, 0,5 kg für 53,99 € (107,98 €/kg).",
          "en": "3 offers from 2 brands (Bambu Lab, Elegoo). Cheapest Elegoo PAHT-CF Carbon Fiber Black, 1 kg at 43.99 € (43.99 €/kg); dearest Bambu Lab Bambu Lab PAHT-CF Black, 500 g / Spule, 0.5 kg at 53.99 € (107.98 €/kg)."
        }
      },
      {
        "id": "src_price_paht_cf_material4print",
        "type": "retailer-listing",
        "publisher": "Material4Print",
        "title": "Material4Print — Listenpreise PAHT-CF",
        "url": "https://www.material4print.de/collections/filament/products.json?limit=250",
        "retrievedAt": "2026-08-06",
        "confidenceCeiling": "medium",
        "note": {
          "de": "10 Angebote von 1 Marke (M4P). Günstigstes M4P PAHT-CF15 — 1.75 mm / 4.5 Kg, 4,5 kg für 455,95 € (101,32 €/kg); teuerstes M4P PAHT-CF15 Sample — 2.85 mm / 0.05 Kg, 0,05 kg für 5,95 € (119,00 €/kg).",
          "en": "10 offers from 1 brand (M4P). Cheapest M4P PAHT-CF15 — 1.75 mm / 4.5 Kg, 4.5 kg at 455.95 € (101.32 €/kg); dearest M4P PAHT-CF15 Sample — 2.85 mm / 0.05 Kg, 0.05 kg at 5.95 € (119.00 €/kg)."
        }
      },
      {
        "id": "estimate_reasoning",
        "type": "estimate",
        "publisher": "FDM-Materialberater",
        "title": "Fachliche Ableitung ohne Primärquelle",
        "confidenceCeiling": "estimated"
      }
    ],
    "openQuestions": [
      {
        "id": "oq_printed_values",
        "question": {
          "de": "Alle Kennwerte dieses Typs stammen aus Rohstoffdatenblättern. Werte an gedruckten Prüfkörpern ergänzen, sobald eine Quelle vorliegt.",
          "en": "All values for this type come from raw-material datasheets. Add printed-specimen values as soon as a source is available."
        },
        "blocking": false,
        "affectsFields": [
          "mechanics"
        ]
      },
      {
        "id": "oq_second_source",
        "question": {
          "de": "Zweite unabhängige Herstellerquelle für diesen Werkstofftyp ergänzen.",
          "en": "Add a second independent manufacturer source for this material type."
        },
        "blocking": false,
        "affectsFields": [
          "mechanics",
          "thermal"
        ]
      },
      {
        "id": "oq_anisotropy_conflict",
        "question": {
          "de": "Der Anisotropiefaktor lässt sich aus 2 Produktblättern ableiten, und sie widersprechen sich um den Faktor 4.12: 0.73 (Bambu Lab Bambu PAHT-CF, 64/88 MPa) · 0.18 (Ultrafuse Ultrafuse PAHT CF15, 18.2/103.2 MPa). Beide Blätter rechnen quellenrein, der Unterschied liegt also am Werkstoff oder an der Prüfung — nicht an der Rechnung. Solange nicht geklärt ist, welches Blatt den hier geführten Typ beschreibt, bleibt der Faktor leer; ein Mittelwert wäre eine erfundene Zahl.",
          "en": "The anisotropy factor can be derived from 2 product sheets, and they contradict each other by a factor of 4.12: 0.73 (Bambu Lab Bambu PAHT-CF, 64/88 MPa) · 0.18 (Ultrafuse Ultrafuse PAHT CF15, 18.2/103.2 MPa). Both sheets calculate source-pure, so the difference lies in the material or the testing — not in the arithmetic. Until it is clear which sheet describes the type held here, the factor stays empty; an average would be an invented figure."
        },
        "affectsFields": [
          "mechanics.anisotropyFactorTensile"
        ],
        "blocking": false
      }
    ]
  },
  "sustainability": {
    "bioBasedContent": {
      "value": 0,
      "unit": "%",
      "source": "estimate_reasoning",
      "confidence": "estimated",
      "note": {
        "de": "Aus der Herkunft des Grundpolymers abgeleitet, nicht nach ISO 16620-2 gemessen: Caprolactam (PA6) bzw. Laurinlactam (PA12) aus Butadien — petrochemisch. Gilt nicht für PA11, das aus Rizinusöl stammt und hier nicht geführt wird. Der Füllstoff ändert daran nichts — Kohle- und Glasfaser sind ebenfalls nicht biobasiert. Die 0 % sind eine bewusste Angabe: Das Polymer ist fossil, nicht unbekannt.",
        "en": "Derived from the origin of the base polymer, not measured per ISO 16620-2: caprolactam (PA6) or laurolactam (PA12) from butadiene, petrochemical. This does not apply to PA11, which comes from castor oil and is not listed here. The filler does not change that — carbon and glass fibre are not bio-based either. The 0 % is a deliberate statement: the polymer is fossil-based, not unknown."
      }
    }
  }
}
