Repository: Reents3D/fdm-material-advisor

# FDM-Materialberater

**[→ Werkzeug öffnen](https://materialberater.reents3d.de/)** · kostenlos, ohne Anmeldung
· ein Werkzeug der [Reents Technologies GmbH](https://reents3d.de/) (Reents3D), XXL-3D-Druck und Exponatebau in Holm bei Hamburg

Welches FDM-Material passt zum Anwendungsfall — und **warum**. Ein quelloffener
Materialberater mit einer offenen Datenbank, in der jeder Kennwert seine Quelle, seine
Prüfnorm und seine Konfidenz mitführt.

**43 Werkstofftypen · 254 Produkte von 17 Marken · 3.182 belegte Einzelaussagen ·
20 Anwendungsfälle · 21 Medien · 29 Glossareinträge**
*[English summary below](#english)*

---

File: data/materials/paht.json
{
  "$schema": "../../schema/material.schema.json",
  "schemaVersion": "1.0.0",
  "id": "paht",
  "identity": {
    "name": "PAHT",
    "family": "PA",
    "polymerClass": "semi-crystalline",
    "variant": [
      "high-temp"
    ],
    "aliases": [
      "Hochtemperatur-Polyamid",
      "PA HT",
      "PPA",
      "High Temperature Polyamide"
    ],
    "abstract": {
      "de": "PAHT ist ein Hochtemperatur-Polyamid mit der seltensten Angabe überhaupt: einer Dauergebrauchstemperatur MIT Zeitbasis — 120 °C über 20.000 Stunden nach IEC 60216, kurzzeitig 160 °C für maximal 200 Stunden. 85 MPa Festigkeit, im ungekerbten Schlagversuch kein Bruch. Für dauerwarme Funktionsteile im Motorraum und in der Anlagentechnik. Grenzen: stark hygroskopisch, Kammer und Trocknung zwingend.",
      "en": "PAHT is a high-temperature polyamide with the rarest statement of all: a continuous service temperature WITH a time base — 120 °C over 20,000 hours to IEC 60216, and 160 °C short-term for at most 200 hours. 85 MPa strength, no break in the unnotched impact test. For permanently warm functional parts in engine bays and plant engineering. Limits: strongly hygroscopic, chamber and drying mandatory."
    },
    "positioning": {
      "de": "Dauerwarm statt kurz heiß — der einzige Werkstoff hier mit belegter Lebensdauer.",
      "en": "Permanently warm rather than briefly hot — the only material here with a documented service life."
    }
  },
  "mechanics": {
    "density": {
      "value": 1.25,
      "unit": "g/cm³",
      "testStandard": "ISO 1183",
      "source": "src_type_datasheets",
      "confidence": "medium",
      "note": {
        "de": "Median aus 3 Herstellerblättern, Spanne 1.2 g/cm³ (LUVOCOM 3F) bis 1.49 g/cm³ (LUVOCOM 3F). Prüfkörper: ausschließlich spritzgegossene Prüfkörper — gedruckte Bauteile erreichen diese Werte nicht.",
        "en": "Median of 3 manufacturer datasheets, range 1.2 g/cm³ (LUVOCOM 3F) to 1.49 g/cm³ (LUVOCOM 3F). Specimens: moulded specimens only — printed parts do not reach these figures."
      },
      "min": 1.2,
      "max": 1.49
    },
    "tensileStrengthXy": {
      "value": 81.5,
      "unit": "MPa",
      "testStandard": "ISO 527",
      "orientation": "XY",
      "source": "src_type_datasheets",
      "confidence": "medium",
      "note": {
        "de": "Median aus 4 Herstellerblättern, Spanne 55 MPa (LUVOCOM 3F) bis 85 MPa (LUVOCOM 3F). Prüfkörper: ausschließlich spritzgegossene Prüfkörper — gedruckte Bauteile erreichen diese Werte nicht.",
        "en": "Median of 4 manufacturer datasheets, range 55 MPa (LUVOCOM 3F) to 85 MPa (LUVOCOM 3F). Specimens: moulded specimens only — printed parts do not reach these figures."
      },
      "min": 55,
      "max": 85
    },
    "tensileModulusXy": {
      "value": 3400,
      "unit": "MPa",
      "testStandard": "ISO 527",
      "orientation": "XY",
      "source": "src_type_datasheets",
      "confidence": "medium",
      "note": {
        "de": "Median aus 4 Herstellerblättern, Spanne 3400 MPa (LUVOCOM 3F) bis 6000 MPa (LUVOCOM 3F). Prüfkörper: ausschließlich spritzgegossene Prüfkörper — gedruckte Bauteile erreichen diese Werte nicht.",
        "en": "Median of 4 manufacturer datasheets, range 3400 MPa (LUVOCOM 3F) to 6000 MPa (LUVOCOM 3F). Specimens: moulded specimens only — printed parts do not reach these figures."
      },
      "min": 3400,
      "max": 6000
    },
    "elongationAtBreakXy": {
      "value": 3.6,
      "unit": "%",
      "testStandard": "ISO 527",
      "orientation": "XY",
      "source": "src_type_datasheets",
      "confidence": "low",
      "note": {
        "de": "Median aus 4 Herstellerblättern, Spanne 1.2 % (LUVOCOM 3F) bis 4.4 % (LUVOCOM 3F). Prüfkörper: ausschließlich spritzgegossene Prüfkörper — gedruckte Bauteile erreichen diese Werte nicht.",
        "en": "Median of 4 manufacturer datasheets, range 1.2 % (LUVOCOM 3F) to 4.4 % (LUVOCOM 3F). Specimens: moulded specimens only — printed parts do not reach these figures."
      },
      "min": 1.2,
      "max": 4.4
    },
    "toughness": {
      "value": 4,
      "scale": "toughness",
      "source": "estimate_reasoning",
      "confidence": "estimated"
    },
    "creepTendency": {
      "value": 2,
      "scale": "creepTendency",
      "source": "estimate_reasoning",
      "confidence": "estimated"
    },
    "notchSensitivity": {
      "value": 2,
      "scale": "notchSensitivity",
      "source": "estimate_reasoning",
      "confidence": "estimated"
    },
    "wearResistance": {
      "value": 4,
      "scale": "wearResistance",
      "source": "estimate_reasoning",
      "confidence": "estimated"
    },
    "charpyUnnotchedXy": {
      "value": 90,
      "unit": "kJ/m²",
      "source": "src_type_datasheets",
      "confidence": "low",
      "note": {
        "de": "Einzelnes Blatt: LUVOCOM 3F. Prüfkörper: ausschließlich spritzgegossene Prüfkörper — gedruckte Bauteile erreichen diese Werte nicht.",
        "en": "Single datasheet: LUVOCOM 3F. Specimens: moulded specimens only — printed parts do not reach these figures."
      },
      "orientation": "XY",
      "testStandard": "ISO 179"
    }
  },
  "thermal": {
    "hdtA": {
      "value": 90,
      "unit": "°C",
      "testStandard": "ISO 75",
      "source": "src_type_datasheets",
      "confidence": "medium",
      "note": {
        "de": "Median aus 4 Herstellerblättern, Spanne 90 °C (LUVOCOM 3F) bis 90 °C (LUVOCOM 3F). Prüfkörper: ausschließlich spritzgegossene Prüfkörper — gedruckte Bauteile erreichen diese Werte nicht.",
        "en": "Median of 4 manufacturer datasheets, range 90 °C (LUVOCOM 3F) to 90 °C (LUVOCOM 3F). Specimens: moulded specimens only — printed parts do not reach these figures."
      },
      "min": 90,
      "max": 90
    },
    "recommendedMaxServiceTemperature": {
      "value": 120,
      "unit": "°C",
      "conditions": "20.000 h nach IEC 60216",
      "source": "src_m4p_tds",
      "confidence": "medium",
      "note": {
        "de": "Vom Hersteller mit Zeitbasis angegeben — die belastbarste Form dieser Angabe in der ganzen Datenbank.",
        "en": "Stated by the manufacturer with a time base — the most robust form of this figure in the entire database."
      }
    }
  },
  "processing": {
    "nozzleTemperature": {
      "value": 275,
      "unit": "°C",
      "min": 260,
      "max": 290,
      "source": "src_m4p_tds",
      "confidence": "medium"
    },
    "bedTemperature": {
      "value": 70,
      "unit": "°C",
      "min": 60,
      "max": 80,
      "source": "src_m4p_tds",
      "confidence": "medium"
    },
    "chamberRequirement": {
      "value": "mandatory",
      "source": "src_m4p_tds",
      "confidence": "medium"
    },
    "dryingTemperature": {
      "value": 100,
      "unit": "°C",
      "source": "src_m4p_tds",
      "confidence": "medium"
    },
    "dryingTime": {
      "value": 10,
      "unit": "h",
      "source": "src_m4p_tds",
      "confidence": "medium"
    },
    "printability": {
      "value": 2,
      "scale": "printability",
      "source": "estimate_reasoning",
      "confidence": "estimated"
    },
    "warpingTendency": {
      "value": 4,
      "scale": "warpingTendency",
      "source": "estimate_reasoning",
      "confidence": "estimated"
    },
    "hygroscopy": {
      "value": 5,
      "scale": "hygroscopy",
      "source": "estimate_reasoning",
      "confidence": "estimated"
    },
    "abrasiveness": {
      "value": 1,
      "scale": "abrasiveness",
      "source": "estimate_reasoning",
      "confidence": "estimated"
    }
  },
  "durability": {
    "uvResistance": {
      "value": 2,
      "scale": "uvResistance",
      "source": "estimate_reasoning",
      "confidence": "estimated"
    },
    "weatherResistance": {
      "value": 3,
      "scale": "weatherResistance",
      "source": "estimate_reasoning",
      "confidence": "estimated"
    },
    "hydrolysisResistance": {
      "value": 3,
      "scale": "hydrolysisResistance",
      "source": "estimate_reasoning",
      "confidence": "estimated"
    },
    "chemicalResistance": [
      {
        "chemicalId": "chem_water",
        "rating": "resistant",
        "source": "estimate_reasoning",
        "confidence": "estimated"
      },
      {
        "chemicalId": "chem_salt_water",
        "rating": "limited",
        "source": "estimate_reasoning",
        "confidence": "estimated",
        "note": {
          "de": "Aus der Polymerklasse abgeleitet, nicht gemessen. Chemische Beständigkeit ist im Kern eine Eigenschaft des Grundpolymers — eine Faserfüllung ändert daran nichts. Für kritische Anwendungen ersetzt das keinen Auslagerungsversuch im Originalmedium.",
          "en": "Derived from the polymer class, not measured. Chemical resistance is fundamentally a property of the base polymer — a fibre filler does not change it. For critical applications this does not replace an immersion test in the actual medium."
        }
      },
      {
        "chemicalId": "chem_steam",
        "rating": "limited",
        "source": "estimate_reasoning",
        "confidence": "estimated",
        "note": {
          "de": "Aus der Polymerklasse abgeleitet, nicht gemessen. Chemische Beständigkeit ist im Kern eine Eigenschaft des Grundpolymers — eine Faserfüllung ändert daran nichts. Für kritische Anwendungen ersetzt das keinen Auslagerungsversuch im Originalmedium.",
          "en": "Derived from the polymer class, not measured. Chemical resistance is fundamentally a property of the base polymer — a fibre filler does not change it. For critical applications this does not replace an immersion test in the actual medium."
        }
      },
      {
        "chemicalId": "chem_mineral_oil",
        "rating": "limited",
        "source": "estimate_reasoning",
        "confidence": "estimated"
      },
      {
        "chemicalId": "chem_grease",
        "rating": "resistant",
        "source": "estimate_reasoning",
        "confidence": "estimated",
        "note": {
          "de": "Aus der Polymerklasse abgeleitet, nicht gemessen. Chemische Beständigkeit ist im Kern eine Eigenschaft des Grundpolymers — eine Faserfüllung ändert daran nichts. Für kritische Anwendungen ersetzt das keinen Auslagerungsversuch im Originalmedium.",
          "en": "Derived from the polymer class, not measured. Chemical resistance is fundamentally a property of the base polymer — a fibre filler does not change it. For critical applications this does not replace an immersion test in the actual medium."
        }
      },
      {
        "chemicalId": "chem_hydraulic_oil",
        "rating": "resistant",
        "source": "estimate_reasoning",
        "confidence": "estimated",
        "note": {
          "de": "Aus der Polymerklasse abgeleitet, nicht gemessen. Chemische Beständigkeit ist im Kern eine Eigenschaft des Grundpolymers — eine Faserfüllung ändert daran nichts. Für kritische Anwendungen ersetzt das keinen Auslagerungsversuch im Originalmedium.",
          "en": "Derived from the polymer class, not measured. Chemical resistance is fundamentally a property of the base polymer — a fibre filler does not change it. For critical applications this does not replace an immersion test in the actual medium."
        }
      },
      {
        "chemicalId": "chem_coolant_mwf",
        "rating": "resistant",
        "source": "estimate_reasoning",
        "confidence": "estimated",
        "note": {
          "de": "Aus der Polymerklasse abgeleitet, nicht gemessen. Chemische Beständigkeit ist im Kern eine Eigenschaft des Grundpolymers — eine Faserfüllung ändert daran nichts. Für kritische Anwendungen ersetzt das keinen Auslagerungsversuch im Originalmedium.",
          "en": "Derived from the polymer class, not measured. Chemical resistance is fundamentally a property of the base polymer — a fibre filler does not change it. For critical applications this does not replace an immersion test in the actual medium."
        }
      },
      {
        "chemicalId": "chem_brake_fluid",
        "rating": "resistant",
        "source": "estimate_reasoning",
        "confidence": "estimated",
        "note": {
          "de": "Aus der Polymerklasse abgeleitet, nicht gemessen. Chemische Beständigkeit ist im Kern eine Eigenschaft des Grundpolymers — eine Faserfüllung ändert daran nichts. Für kritische Anwendungen ersetzt das keinen Auslagerungsversuch im Originalmedium.",
          "en": "Derived from the polymer class, not measured. Chemical resistance is fundamentally a property of the base polymer — a fibre filler does not change it. For critical applications this does not replace an immersion test in the actual medium."
        }
      },
      {
        "chemicalId": "chem_petrol_diesel",
        "rating": "resistant",
        "source": "estimate_reasoning",
        "confidence": "estimated",
        "note": {
          "de": "Aus der Polymerklasse abgeleitet, nicht gemessen. Chemische Beständigkeit ist im Kern eine Eigenschaft des Grundpolymers — eine Faserfüllung ändert daran nichts. Für kritische Anwendungen ersetzt das keinen Auslagerungsversuch im Originalmedium.",
          "en": "Derived from the polymer class, not measured. Chemical resistance is fundamentally a property of the base polymer — a fibre filler does not change it. For critical applications this does not replace an immersion test in the actual medium."
        }
      },
      {
        "chemicalId": "chem_ipa",
        "rating": "resistant",
        "source": "estimate_reasoning",
        "confidence": "estimated",
        "note": {
          "de": "Aus der Polymerklasse abgeleitet, nicht gemessen. Chemische Beständigkeit ist im Kern eine Eigenschaft des Grundpolymers — eine Faserfüllung ändert daran nichts. Für kritische Anwendungen ersetzt das keinen Auslagerungsversuch im Originalmedium.",
          "en": "Derived from the polymer class, not measured. Chemical resistance is fundamentally a property of the base polymer — a fibre filler does not change it. For critical applications this does not replace an immersion test in the actual medium."
        }
      },
      {
        "chemicalId": "chem_ethanol",
        "rating": "resistant",
        "source": "estimate_reasoning",
        "confidence": "estimated",
        "note": {
          "de": "Aus der Polymerklasse abgeleitet, nicht gemessen. Chemische Beständigkeit ist im Kern eine Eigenschaft des Grundpolymers — eine Faserfüllung ändert daran nichts. Für kritische Anwendungen ersetzt das keinen Auslagerungsversuch im Originalmedium.",
          "en": "Derived from the polymer class, not measured. Chemical resistance is fundamentally a property of the base polymer — a fibre filler does not change it. For critical applications this does not replace an immersion test in the actual medium."
        }
      },
      {
        "chemicalId": "chem_acetone",
        "rating": "resistant",
        "source": "estimate_reasoning",
        "confidence": "estimated",
        "note": {
          "de": "Aus der Polymerklasse abgeleitet, nicht gemessen. Chemische Beständigkeit ist im Kern eine Eigenschaft des Grundpolymers — eine Faserfüllung ändert daran nichts. Für kritische Anwendungen ersetzt das keinen Auslagerungsversuch im Originalmedium.",
          "en": "Derived from the polymer class, not measured. Chemical resistance is fundamentally a property of the base polymer — a fibre filler does not change it. For critical applications this does not replace an immersion test in the actual medium."
        }
      },
      {
        "chemicalId": "chem_mek",
        "rating": "resistant",
        "source": "estimate_reasoning",
        "confidence": "estimated",
        "note": {
          "de": "Aus der Polymerklasse abgeleitet, nicht gemessen. Chemische Beständigkeit ist im Kern eine Eigenschaft des Grundpolymers — eine Faserfüllung ändert daran nichts. Für kritische Anwendungen ersetzt das keinen Auslagerungsversuch im Originalmedium.",
          "en": "Derived from the polymer class, not measured. Chemical resistance is fundamentally a property of the base polymer — a fibre filler does not change it. For critical applications this does not replace an immersion test in the actual medium."
        }
      },
      {
        "chemicalId": "chem_surface_disinfectant",
        "rating": "resistant",
        "source": "estimate_reasoning",
        "confidence": "estimated",
        "note": {
          "de": "Aus der Polymerklasse abgeleitet, nicht gemessen. Chemische Beständigkeit ist im Kern eine Eigenschaft des Grundpolymers — eine Faserfüllung ändert daran nichts. Für kritische Anwendungen ersetzt das keinen Auslagerungsversuch im Originalmedium.",
          "en": "Derived from the polymer class, not measured. Chemical resistance is fundamentally a property of the base polymer — a fibre filler does not change it. For critical applications this does not replace an immersion test in the actual medium."
        }
      },
      {
        "chemicalId": "chem_bleach",
        "rating": "not-resistant",
        "source": "estimate_reasoning",
        "confidence": "estimated",
        "note": {
          "de": "Aus der Polymerklasse abgeleitet, nicht gemessen. Chemische Beständigkeit ist im Kern eine Eigenschaft des Grundpolymers — eine Faserfüllung ändert daran nichts. Für kritische Anwendungen ersetzt das keinen Auslagerungsversuch im Originalmedium.",
          "en": "Derived from the polymer class, not measured. Chemical resistance is fundamentally a property of the base polymer — a fibre filler does not change it. For critical applications this does not replace an immersion test in the actual medium."
        }
      },
      {
        "chemicalId": "chem_hydrogen_peroxide",
        "rating": "not-resistant",
        "source": "estimate_reasoning",
        "confidence": "estimated",
        "note": {
          "de": "Aus der Polymerklasse abgeleitet, nicht gemessen. Chemische Beständigkeit ist im Kern eine Eigenschaft des Grundpolymers — eine Faserfüllung ändert daran nichts. Für kritische Anwendungen ersetzt das keinen Auslagerungsversuch im Originalmedium.",
          "en": "Derived from the polymer class, not measured. Chemical resistance is fundamentally a property of the base polymer — a fibre filler does not change it. For critical applications this does not replace an immersion test in the actual medium."
        }
      },
      {
        "chemicalId": "chem_dilute_acid",
        "rating": "not-resistant",
        "source": "estimate_reasoning",
        "confidence": "estimated",
        "note": {
          "de": "Aus der Polymerklasse abgeleitet, nicht gemessen. Chemische Beständigkeit ist im Kern eine Eigenschaft des Grundpolymers — eine Faserfüllung ändert daran nichts. Für kritische Anwendungen ersetzt das keinen Auslagerungsversuch im Originalmedium.",
          "en": "Derived from the polymer class, not measured. Chemical resistance is fundamentally a property of the base polymer — a fibre filler does not change it. For critical applications this does not replace an immersion test in the actual medium."
        }
      },
      {
        "chemicalId": "chem_dilute_alkali",
        "rating": "resistant",
        "source": "estimate_reasoning",
        "confidence": "estimated",
        "note": {
          "de": "Aus der Polymerklasse abgeleitet, nicht gemessen. Chemische Beständigkeit ist im Kern eine Eigenschaft des Grundpolymers — eine Faserfüllung ändert daran nichts. Für kritische Anwendungen ersetzt das keinen Auslagerungsversuch im Originalmedium.",
          "en": "Derived from the polymer class, not measured. Chemical resistance is fundamentally a property of the base polymer — a fibre filler does not change it. For critical applications this does not replace an immersion test in the actual medium."
        }
      },
      {
        "chemicalId": "chem_strong_acid",
        "rating": "not-resistant",
        "source": "estimate_reasoning",
        "confidence": "estimated",
        "note": {
          "de": "Aus der Polymerklasse abgeleitet, nicht gemessen. Chemische Beständigkeit ist im Kern eine Eigenschaft des Grundpolymers — eine Faserfüllung ändert daran nichts. Für kritische Anwendungen ersetzt das keinen Auslagerungsversuch im Originalmedium.",
          "en": "Derived from the polymer class, not measured. Chemical resistance is fundamentally a property of the base polymer — a fibre filler does not change it. For critical applications this does not replace an immersion test in the actual medium."
        }
      },
      {
        "chemicalId": "chem_strong_alkali",
        "rating": "resistant",
        "source": "estimate_reasoning",
        "confidence": "estimated",
        "note": {
          "de": "Aus der Polymerklasse abgeleitet, nicht gemessen. Chemische Beständigkeit ist im Kern eine Eigenschaft des Grundpolymers — eine Faserfüllung ändert daran nichts. Für kritische Anwendungen ersetzt das keinen Auslagerungsversuch im Originalmedium.",
          "en": "Derived from the polymer class, not measured. Chemical resistance is fundamentally a property of the base polymer — a fibre filler does not change it. For critical applications this does not replace an immersion test in the actual medium."
        }
      },
      {
        "chemicalId": "chem_ester",
        "rating": "resistant",
        "source": "estimate_reasoning",
        "confidence": "estimated",
        "note": {
          "de": "Aus der Polymerklasse abgeleitet, nicht gemessen. Chemische Beständigkeit ist im Kern eine Eigenschaft des Grundpolymers — eine Faserfüllung ändert daran nichts. Für kritische Anwendungen ersetzt das keinen Auslagerungsversuch im Originalmedium.",
          "en": "Derived from the polymer class, not measured. Chemical resistance is fundamentally a property of the base polymer — a fibre filler does not change it. For critical applications this does not replace an immersion test in the actual medium."
        }
      }
    ]
  },
  "compliance": {
    "foodContact": {
      "status": {
        "value": "not-declared",
        "source": "src_m4p_tds",
        "confidence": "medium"
      },
      "partLevelWarning": {
        "de": "Auch bei einem lebensmittelkonformen Material ist das FDM-Bauteil nicht automatisch lebensmittelkonform: die Schichtstruktur bildet Kapillaren und Keimnischen.",
        "en": "Even with a food-compliant material the FDM part is not automatically food safe: the layer structure forms capillaries and bacterial niches."
      }
    },
    "flameRetardancy": {
      "ul94": {
        "value": "not-classified",
        "source": "estimate_reasoning",
        "confidence": "estimated"
      },
      "ul94ViaProduct": {
        "value": "V-0",
        "products": [
          {
            "id": "formfutura-luvocom-paht-kk-fr",
            "name": "LUVOCOM 3F PAHT KK 50056 BK FR",
            "brand": "LUVOCOM 3F",
            "thicknessMm": 1.6
          }
        ],
        "source": "src_flame_formfutura_luvocom_paht_kk_fr",
        "confidence": "medium",
        "note": {
          "de": "PAHT als Werkstofftyp ist nicht V-0 — nur eine ausdrücklich flammgeschützte Type dieser Familie ist es: LUVOCOM 3F PAHT KK 50056 BK FR. Das ist ein anderer Werkstoff als die Standardtype, und der Flammschutz kostet regelmäßig Zähigkeit. Wer diese Anforderung hat, muss genau diese Type bestellen und sich das Prüfzeugnis geben lassen — eine Datenblattzeile ist kein Zeugnis.",
          "en": "PAHT as a material type is not V-0 — only an explicitly flame-retardant grade in this family is: LUVOCOM 3F PAHT KK 50056 BK FR. That is a different material from the standard grade, and flame retardancy regularly costs toughness. Anyone with this requirement must order precisely that grade and obtain the test certificate — a datasheet line is not a certificate."
        }
      }
    },
    "printEmissions": {
      "concernLevel": {
        "value": "moderate",
        "source": "estimate_reasoning",
        "confidence": "estimated"
      },
      "extractionRecommended": {
        "value": true,
        "source": "estimate_reasoning",
        "confidence": "estimated"
      }
    },
    "translucency": {
      "value": "opaque",
      "source": "src_m4p_tds",
      "confidence": "medium"
    }
  },
  "finishing": {
    "surfaceQuality": {
      "value": 3,
      "scale": "surfaceQuality",
      "source": "estimate_reasoning",
      "confidence": "estimated"
    },
    "paintAdhesion": {
      "value": 1,
      "scale": "paintAdhesion",
      "source": "estimate_reasoning",
      "confidence": "estimated"
    },
    "bondability": {
      "value": 2,
      "scale": "bondability",
      "source": "estimate_reasoning",
      "confidence": "estimated"
    },
    "chemicalSmoothing": {
      "suitable": {
        "value": false,
        "source": "estimate_reasoning",
        "confidence": "estimated"
      }
    }
  },
  "commercial": {
    "priceIndex": {
      "value": 4,
      "scale": "priceIndex",
      "derivedFrom": [
        "commercial.pricePerKg"
      ],
      "source": "estimate_reasoning",
      "confidence": "estimated",
      "note": {
        "de": "Aus dem Kilopreis abgeleitet: Alle Werkstoffe sind nach ihrem €/kg-Wert in fünf gleich große Preisstufen eingeteilt. Maßgeblich ist der Kilopreis; die Stufe dient nur der schnellen Einordnung.",
        "en": "Derived from the price per kilogram: all materials are sorted into five equal price bands by their €/kg value. The per-kilogram price is what counts; the band is only for quick orientation."
      }
    },
    "availability": {
      "value": 2,
      "scale": "availability",
      "source": "estimate_reasoning",
      "confidence": "estimated"
    },
    "smallSeriesSuitability": {
      "value": 2,
      "scale": "smallSeriesSuitability",
      "source": "estimate_reasoning",
      "confidence": "estimated"
    },
    "xxl": {
      "maxSensibleEdgeMm": {
        "value": 600,
        "unit": "mm",
        "source": "estimate_reasoning",
        "confidence": "estimated",
        "derivedFrom": [
          "processing.warpingTendency",
          "processing.chamberRequirement"
        ],
        "note": {
          "de": "Geschätzt, nicht belegt. Dieser Werkstoff läuft bisher nur auf den Engineering-Druckern, nicht im Großformat; eigene Erfahrung, an der sich die Schätzung prüfen ließe, gibt es deshalb noch nicht.",
          "en": "Estimated, not established. So far this material runs only on the engineering printers, not at large format, so there is no own experience yet against which the estimate could be checked."
        }
      }
    },
    "reentsPortfolioStatus": {
      "value": "unknown",
      "source": "estimate_reasoning",
      "confidence": "estimated"
    },
    "pricePerKg": {
      "value": 88.98,
      "min": 79.93,
      "max": 119,
      "unit": "€/kg",
      "conditions": "Median aus 20 Angeboten EINES Händlers (material4print), auf €/kg normiert, inkl. MwSt., Stand 2026-08-06 — eine Preisliste, kein Marktvergleich",
      "source": [
        "src_price_paht_material4print"
      ],
      "confidence": "low",
      "note": {
        "de": "Erhoben, nicht geschätzt: 20 Listenpreise von 1 Marken (M4P) über 1 Händler, jeweils auf €/kg normiert — die Spulengröße ist dabei die eigentliche Falle, Spezialfilamente kommen auf 0,5- und 0,75-kg-Spulen. Geführt ist der Median, die Spanne ist das günstigste bis teuerste gefundene Angebot. Kein Einkaufspreis und kein Angebot; Preise ändern sich täglich.",
        "en": "Surveyed, not estimated: 20 list prices from 1 brands (M4P) across 1 retailer(s), each normalised to €/kg — spool size is the real trap here, specialty filaments ship on 0.5 and 0.75 kg spools. The carried value is the median, the range is the cheapest to the most expensive offer found. Not a purchase price and not an offer; prices change daily."
      }
    }
  },
  "governance": {
    "lastReviewed": "2026-08-01",
    "reviewedBy": "Claude Code (Erstimport aus Herstellerdatenblatt) - fachliche Freigabe ausstehend",
    "reviewCycleMonths": 12,
    "dataCompleteness": null,
    "sources": [
      {
        "id": "src_flame_formfutura_luvocom_paht_kk_fr",
        "type": "manufacturer-tds",
        "publisher": "LUVOCOM 3F (Lehvoss Group, vertrieben durch FormFutura)",
        "productName": "LUVOCOM 3F PAHT KK 50056 BK FR",
        "title": "LUVOCOM 3F PAHT KK 50056 BK FR — Technical Data Sheet",
        "url": "https://www.formfutura.com/web/content/256575?download=true",
        "retrievedAt": "2026-08-04",
        "confidenceCeiling": "medium",
        "note": {
          "de": "Datenblatt der flammgeschützten Type dieser Familie. Belegt die UL94-Klasse für dieses Produkt, nicht für den Werkstofftyp.",
          "en": "Datasheet of the flame-retardant grade in this family. Documents the UL94 class for this product, not for the material type."
        }
      },
      {
        "id": "src_m4p_tds",
        "type": "manufacturer-tds",
        "publisher": "Material 4 Print GmbH & Co. KG",
        "productName": "PAHT",
        "title": "PAHT — Material Data Sheet",
        "url": "https://www.material4print.de/pages/materialdatenblatter",
        "retrievedAt": "2026-08-01",
        "confidenceCeiling": "medium",
        "note": {
          "de": "Materialdatenblatt vom 2021-04-12, Datei Data_Sheet_M4P_PAHT.pdf. Der Hersteller erklärt die Werte ausdrücklich als Rohstoffkennwerte. Die Datenblattseite blockt automatisierte Abrufe; das Dokument wurde manuell bezogen.",
          "en": "Material data sheet dated 2021-04-12, file Data_Sheet_M4P_PAHT.pdf. The manufacturer explicitly declares the values as raw-material data. The datasheet page blocks automated retrieval; the document was obtained manually."
        }
      },
      {
        "id": "src_type_datasheets",
        "type": "manufacturer-tds",
        "publisher": "mehrere Hersteller",
        "title": "Median der Produktdatenblätter dieses Werkstofftyps",
        "confidenceCeiling": "medium",
        "note": {
          "de": "Zusammenfassung mehrerer Herstellerdatenblätter zu diesem Werkstofftyp. Geführt wird der Median; Spritzgusswerte werden nicht mit Werten an gedruckten Prüfkörpern vermischt und Elastomerprüfungen (ISO 37) nicht mit Zugversuchen (ISO 527). Ein Median über mehrere Marken beschreibt den Werkstofftyp, nicht ein einzelnes Produkt.",
          "en": "Summary of several manufacturer datasheets for this material type. The median is recorded; moulded values are not mixed with values from printed specimens, and elastomer tests (ISO 37) not with tensile tests (ISO 527). A median across several brands describes the material type, not an individual product."
        }
      },
      {
        "id": "src_price_paht_material4print",
        "type": "retailer-listing",
        "publisher": "Material4Print",
        "title": "Material4Print — Listenpreise PAHT",
        "url": "https://www.material4print.de/collections/filament/products.json?limit=250",
        "retrievedAt": "2026-08-06",
        "confidenceCeiling": "medium",
        "note": {
          "de": "20 Angebote von 1 Marke (M4P). Günstigstes M4P PAHT Gipsy-Color — 1.75 mm / 0.75 Kg, 0,75 kg für 59,95 € (79,93 €/kg); teuerstes M4P PAHT Sample Tiefschwarz — 2.85 mm / 0.05 Kg, 0,05 kg für 5,95 € (119,00 €/kg).",
          "en": "20 offers from 1 brand (M4P). Cheapest M4P PAHT Gipsy-Color — 1.75 mm / 0.75 Kg, 0.75 kg at 59.95 € (79.93 €/kg); dearest M4P PAHT Sample Tiefschwarz — 2.85 mm / 0.05 Kg, 0.05 kg at 5.95 € (119.00 €/kg)."
        }
      },
      {
        "id": "estimate_reasoning",
        "type": "estimate",
        "publisher": "FDM-Materialberater",
        "title": "Fachliche Ableitung ohne Primärquelle",
        "confidenceCeiling": "estimated"
      }
    ],
    "openQuestions": [
      {
        "id": "oq_printed_values",
        "question": {
          "de": "Alle Kennwerte dieses Typs stammen aus Rohstoffdatenblättern. Werte an gedruckten Prüfkörpern ergänzen, sobald eine Quelle vorliegt.",
          "en": "All values for this type come from raw-material datasheets. Add printed-specimen values as soon as a source is available."
        },
        "blocking": false,
        "affectsFields": [
          "mechanics"
        ]
      },
      {
        "id": "oq_price_survey",
        "question": {
          "de": "Preisbasis noch schmal: bisher 20 Angebote von 1 Anbieter und 1 Marke (Stand 2026-08-06). Angestrebt sind mindestens fünf Angebote von zwei Anbietern und zwei Marken, denn mehrere Preise aus demselben Shop sind nur eine Preisliste. Bis dahin ist der Preis nur ein Anhaltspunkt.",
          "en": "Price basis still thin: so far 20 offers from 1 retailer and 1 brand (as of 2026-08-06). The target is at least five offers from two retailers and two brands, since several prices from one shop are merely a price list. Until then the price is only a rough guide."
        },
        "blocking": false,
        "affectsFields": [
          "commercial.priceIndex"
        ]
      }
    ]
  },
  "sustainability": {
    "bioBasedContent": {
      "value": 0,
      "unit": "%",
      "source": "estimate_reasoning",
      "confidence": "estimated",
      "note": {
        "de": "Aus der Herkunft des Grundpolymers abgeleitet, nicht nach ISO 16620-2 gemessen: Caprolactam (PA6) bzw. Laurinlactam (PA12) aus Butadien — petrochemisch. Gilt nicht für PA11, das aus Rizinusöl stammt und hier nicht geführt wird. Die 0 % sind eine bewusste Angabe: Das Polymer ist fossil, nicht unbekannt.",
        "en": "Derived from the origin of the base polymer, not measured per ISO 16620-2: caprolactam (PA6) or laurolactam (PA12) from butadiene, petrochemical. This does not apply to PA11, which comes from castor oil and is not listed here. The 0 % is a deliberate statement: the polymer is fossil-based, not unknown."
      }
    }
  }
}
