Repository: Reents3D/fdm-material-advisor

# FDM-Materialberater

**[→ Werkzeug öffnen](https://materialberater.reents3d.de/)** · kostenlos, ohne Anmeldung
· ein Werkzeug der [Reents Technologies GmbH](https://reents3d.de/) (Reents3D), XXL-3D-Druck und Exponatebau in Holm bei Hamburg

Welches FDM-Material passt zum Anwendungsfall — und **warum**. Ein quelloffener
Materialberater mit einer offenen Datenbank, in der jeder Kennwert seine Quelle, seine
Prüfnorm und seine Konfidenz mitführt.

**43 Werkstofftypen · 254 Produkte von 17 Marken · 3.182 belegte Einzelaussagen ·
20 Anwendungsfälle · 21 Medien · 29 Glossareinträge**
*[English summary below](#english)*

---

File: data/materials/pc-fr.json
{
  "$schema": "../../schema/material.schema.json",
  "schemaVersion": "1.0.0",
  "id": "pc-fr",
  "identity": {
    "name": "PC-FR",
    "family": "PC",
    "polymerClass": "amorphous",
    "variant": [
      "FR"
    ],
    "aliases": [
      "PC flammhemmend",
      "Flame Retardant Polycarbonate",
      "PC V-0",
      "DuraPro PC-FR"
    ],
    "trademarkNotice": {
      "de": "DuraPro, GreenTEC, XPETG und Flex sind Produktbezeichnungen der FD3D GmbH (Extrudr).",
      "en": "DuraPro, GreenTEC, XPETG and Flex are product designations of FD3D GmbH (Extrudr)."
    },
    "abstract": {
      "de": "PC-FR ist flammgeschütztes Polycarbonat und der einzige Werkstoff dieser Datenbank mit echtem Brandschutzzeugnis: UL94 V-0 bei 1,5 mm und EN 45545-2 HL3 für den Schienenfahrzeugbau. Für Elektronikgehäuse, Bahn- und Schaltschrankanwendungen. Grenzen: teuer, braucht eine beheizte Kammer und muss trocken verarbeitet werden.",
      "en": "PC-FR is flame-retardant polycarbonate and the only material in this database with a genuine fire certificate: UL94 V-0 at 1.5 mm and EN 45545-2 HL3 for rail vehicles. For electronics enclosures, rail and switchgear applications. Limits: expensive, needs a heated chamber and must be processed dry."
    },
    "positioning": {
      "de": "Wenn ein Prüfzeugnis gefordert ist und nicht nur ein gutes Gefühl.",
      "en": "When a test certificate is required, not just a good feeling."
    }
  },
  "mechanics": {
    "density": {
      "value": 1.19,
      "unit": "g/cm³",
      "testStandard": "ISO 1183",
      "source": "src_extrudr_tds",
      "confidence": "medium"
    },
    "tensileStrengthXy": {
      "value": 53,
      "unit": "MPa",
      "testStandard": "ISO 527 bzw. ASTM D638",
      "orientation": "n/a",
      "source": "src_extrudr_tds",
      "confidence": "medium"
    },
    "tensileModulusXy": {
      "value": 2650,
      "unit": "MPa",
      "testStandard": "ISO 527",
      "orientation": "n/a",
      "source": "src_extrudr_tds",
      "confidence": "medium"
    },
    "elongationAtBreakXy": {
      "value": 50,
      "unit": "%",
      "testStandard": "ISO 527 (nominell)",
      "orientation": "n/a",
      "source": "src_extrudr_tds",
      "confidence": "medium"
    },
    "izodNotchedXy": {
      "value": 40,
      "unit": "kJ/m²",
      "testStandard": "ISO 180/A",
      "orientation": "n/a",
      "source": "src_extrudr_tds",
      "confidence": "medium"
    },
    "toughness": {
      "value": 4,
      "scale": "toughness",
      "source": "estimate_reasoning",
      "confidence": "estimated"
    },
    "notchSensitivity": {
      "value": 3,
      "scale": "notchSensitivity",
      "source": "estimate_reasoning",
      "confidence": "estimated"
    },
    "flexuralStrengthXy": {
      "value": 90,
      "unit": "MPa",
      "source": "src_type_datasheets",
      "confidence": "low",
      "note": {
        "de": "Einzelnes Blatt: Bambu Lab. Prüfkörper: alle gedruckt.",
        "en": "Single datasheet: Bambu Lab. Specimens: all printed."
      },
      "orientation": "XY",
      "testStandard": "ISO 178"
    },
    "flexuralModulusXy": {
      "value": 1890,
      "unit": "MPa",
      "source": "src_type_datasheets",
      "confidence": "low",
      "note": {
        "de": "Einzelnes Blatt: Bambu Lab. Prüfkörper: alle gedruckt.",
        "en": "Single datasheet: Bambu Lab. Specimens: all printed."
      },
      "orientation": "XY",
      "testStandard": "ISO 178"
    },
    "charpyUnnotchedXy": {
      "value": 55,
      "unit": "kJ/m²",
      "source": "src_type_datasheets",
      "confidence": "low",
      "note": {
        "de": "Einzelnes Blatt: Bambu Lab. Prüfkörper: alle gedruckt.",
        "en": "Single datasheet: Bambu Lab. Specimens: all printed."
      },
      "orientation": "XY",
      "testStandard": "ISO 179"
    },
    "charpyNotchedXy": {
      "value": 8.4,
      "unit": "kJ/m²",
      "source": "src_type_datasheets",
      "confidence": "low",
      "note": {
        "de": "Einzelnes Blatt: Bambu Lab. Prüfkörper: alle gedruckt.",
        "en": "Single datasheet: Bambu Lab. Specimens: all printed."
      },
      "orientation": "XY",
      "testStandard": "ISO 179"
    },
    "tensileStrengthZ": {
      "value": 21,
      "unit": "MPa",
      "source": "src_type_datasheets",
      "confidence": "low",
      "note": {
        "de": "Einzelnes Blatt: Bambu Lab. Prüfkörper: alle gedruckt.",
        "en": "Single datasheet: Bambu Lab. Specimens: all printed."
      },
      "orientation": "Z",
      "testStandard": "ISO 527"
    },
    "anisotropyFactorTensile": {
      "value": 0.35,
      "unit": "-",
      "orientation": "Z",
      "source": "estimate_reasoning",
      "confidence": "estimated",
      "derivedFrom": [
        "mechanics.tensileStrengthZ",
        "mechanics.tensileStrengthXy"
      ],
      "conditions": "Beide Zahlen aus dem Datenblatt von Bambu Lab Bambu PC FR, nicht aus den Werten des Werkstofftyps",
      "note": {
        "de": "Senkrecht zur Schicht bleiben 35 % der Zugfestigkeit erhalten (21 von 60 MPa). Beide Zahlen stammen aus einem einzigen Datenblatt, dem von Bambu Lab Bambu PC FR; für den Werkstofftyp selbst liegt keine Z-Festigkeit vor. Der Faktor beschreibt damit dieses eine Produkt, nicht den Typ als Ganzes, und ein anderer Hersteller kann deutlich abweichen. Er ist deshalb als Schätzung gekennzeichnet.",
        "en": "Perpendicular to the layers 35 % of the tensile strength remains (21 of 60 MPa). Both figures come from a single datasheet, that of Bambu Lab Bambu PC FR; no Z strength exists for the material type itself. The factor therefore describes this one product, not the type as a whole, and another manufacturer may differ markedly. It is therefore marked as an estimate."
      }
    }
  },
  "thermal": {
    "hdtA": {
      "value": 98,
      "unit": "°C",
      "testStandard": "ISO 75, 1.8 MPa",
      "conditions": "Temperaturbeständigkeit laut Datenblatt-Fußnote nur bei Wanddicke ab 4 mm geprüft",
      "source": "src_extrudr_tds",
      "confidence": "medium"
    },
    "hdtB": {
      "value": 106,
      "unit": "°C",
      "testStandard": "ISO 75, 0.45 MPa",
      "conditions": "Temperaturbeständigkeit laut Datenblatt-Fußnote nur bei Wanddicke ab 4 mm geprüft",
      "source": "src_extrudr_tds",
      "confidence": "medium"
    },
    "vicatB50": {
      "value": 115,
      "unit": "°C",
      "testStandard": "ISO 306",
      "conditions": "Temperaturbeständigkeit laut Datenblatt-Fußnote nur bei Wanddicke ab 4 mm geprüft",
      "source": "src_extrudr_tds",
      "confidence": "medium"
    },
    "recommendedMaxServiceTemperature": {
      "value": 75,
      "unit": "°C",
      "conditions": "dauerhaft unter mechanischer Last, Luft",
      "source": "estimate_reasoning",
      "confidence": "estimated",
      "note": {
        "de": "Eigene konservative Empfehlung mit Abstand zur Erweichungsgrenze. Bei teilkristallinen Polyamiden bewusst an HDT-A (1,8 MPa) orientiert, nicht am deutlich höheren HDT-B.",
        "en": "Our own conservative recommendation with margin to the softening limit. For semi-crystalline polyamides deliberately based on HDT-A (1.8 MPa) rather than the much higher HDT-B."
      }
    },
    "glassTransition": {
      "value": 145,
      "unit": "°C",
      "source": "src_type_datasheets",
      "confidence": "low",
      "note": {
        "de": "Einzelnes Blatt: Bambu Lab. Prüfkörper: alle gedruckt.",
        "en": "Single datasheet: Bambu Lab. Specimens: all printed."
      },
      "testStandard": "DSC"
    }
  },
  "processing": {
    "nozzleTemperature": {
      "value": 275,
      "unit": "°C",
      "min": 260,
      "max": 290,
      "source": "src_extrudr_tds",
      "confidence": "medium"
    },
    "bedTemperature": {
      "value": 110,
      "unit": "°C",
      "min": 105,
      "max": 115,
      "source": "src_extrudr_tds",
      "confidence": "medium"
    },
    "chamberRequirement": {
      "value": "mandatory",
      "source": "src_extrudr_tds",
      "confidence": "medium"
    },
    "dryingTemperature": {
      "value": 90,
      "unit": "°C",
      "source": "estimate_reasoning",
      "confidence": "estimated"
    },
    "dryingTime": {
      "value": 8,
      "unit": "h",
      "source": "estimate_reasoning",
      "confidence": "estimated"
    },
    "printability": {
      "value": 2,
      "scale": "printability",
      "source": "estimate_reasoning",
      "confidence": "estimated"
    },
    "warpingTendency": {
      "value": 4,
      "scale": "warpingTendency",
      "source": "estimate_reasoning",
      "confidence": "estimated"
    },
    "hygroscopy": {
      "value": 5,
      "scale": "hygroscopy",
      "source": "estimate_reasoning",
      "confidence": "estimated"
    },
    "abrasiveness": {
      "value": 1,
      "scale": "abrasiveness",
      "source": "estimate_reasoning",
      "confidence": "estimated"
    }
  },
  "durability": {
    "uvResistance": {
      "value": 2,
      "scale": "uvResistance",
      "source": "estimate_reasoning",
      "confidence": "estimated"
    },
    "weatherResistance": {
      "value": 2,
      "scale": "weatherResistance",
      "source": "estimate_reasoning",
      "confidence": "estimated"
    },
    "chemicalResistance": [
      {
        "chemicalId": "chem_water",
        "rating": "resistant",
        "source": "estimate_reasoning",
        "confidence": "estimated"
      },
      {
        "chemicalId": "chem_salt_water",
        "rating": "resistant",
        "source": "estimate_reasoning",
        "confidence": "estimated",
        "note": {
          "de": "Aus der Polymerklasse abgeleitet, nicht gemessen. Chemische Beständigkeit ist im Kern eine Eigenschaft des Grundpolymers — eine Faserfüllung ändert daran nichts. Für kritische Anwendungen ersetzt das keinen Auslagerungsversuch im Originalmedium.",
          "en": "Derived from the polymer class, not measured. Chemical resistance is fundamentally a property of the base polymer — a fibre filler does not change it. For critical applications this does not replace an immersion test in the actual medium."
        }
      },
      {
        "chemicalId": "chem_steam",
        "rating": "not-resistant",
        "source": "estimate_reasoning",
        "confidence": "estimated",
        "note": {
          "de": "Aus der Polymerklasse abgeleitet, nicht gemessen. Chemische Beständigkeit ist im Kern eine Eigenschaft des Grundpolymers — eine Faserfüllung ändert daran nichts. Für kritische Anwendungen ersetzt das keinen Auslagerungsversuch im Originalmedium.",
          "en": "Derived from the polymer class, not measured. Chemical resistance is fundamentally a property of the base polymer — a fibre filler does not change it. For critical applications this does not replace an immersion test in the actual medium."
        }
      },
      {
        "chemicalId": "chem_mineral_oil",
        "rating": "limited",
        "source": "estimate_reasoning",
        "confidence": "estimated"
      },
      {
        "chemicalId": "chem_grease",
        "rating": "resistant",
        "source": "estimate_reasoning",
        "confidence": "estimated",
        "note": {
          "de": "Aus der Polymerklasse abgeleitet, nicht gemessen. Chemische Beständigkeit ist im Kern eine Eigenschaft des Grundpolymers — eine Faserfüllung ändert daran nichts. Für kritische Anwendungen ersetzt das keinen Auslagerungsversuch im Originalmedium.",
          "en": "Derived from the polymer class, not measured. Chemical resistance is fundamentally a property of the base polymer — a fibre filler does not change it. For critical applications this does not replace an immersion test in the actual medium."
        }
      },
      {
        "chemicalId": "chem_hydraulic_oil",
        "rating": "limited",
        "source": "estimate_reasoning",
        "confidence": "estimated",
        "note": {
          "de": "Aus der Polymerklasse abgeleitet, nicht gemessen. Chemische Beständigkeit ist im Kern eine Eigenschaft des Grundpolymers — eine Faserfüllung ändert daran nichts. Für kritische Anwendungen ersetzt das keinen Auslagerungsversuch im Originalmedium.",
          "en": "Derived from the polymer class, not measured. Chemical resistance is fundamentally a property of the base polymer — a fibre filler does not change it. For critical applications this does not replace an immersion test in the actual medium."
        }
      },
      {
        "chemicalId": "chem_coolant_mwf",
        "rating": "not-resistant",
        "source": "estimate_reasoning",
        "confidence": "estimated",
        "note": {
          "de": "Aus der Polymerklasse abgeleitet, nicht gemessen. Chemische Beständigkeit ist im Kern eine Eigenschaft des Grundpolymers — eine Faserfüllung ändert daran nichts. Für kritische Anwendungen ersetzt das keinen Auslagerungsversuch im Originalmedium.",
          "en": "Derived from the polymer class, not measured. Chemical resistance is fundamentally a property of the base polymer — a fibre filler does not change it. For critical applications this does not replace an immersion test in the actual medium."
        }
      },
      {
        "chemicalId": "chem_brake_fluid",
        "rating": "not-resistant",
        "source": "estimate_reasoning",
        "confidence": "estimated",
        "note": {
          "de": "Aus der Polymerklasse abgeleitet, nicht gemessen. Chemische Beständigkeit ist im Kern eine Eigenschaft des Grundpolymers — eine Faserfüllung ändert daran nichts. Für kritische Anwendungen ersetzt das keinen Auslagerungsversuch im Originalmedium.",
          "en": "Derived from the polymer class, not measured. Chemical resistance is fundamentally a property of the base polymer — a fibre filler does not change it. For critical applications this does not replace an immersion test in the actual medium."
        }
      },
      {
        "chemicalId": "chem_petrol_diesel",
        "rating": "not-resistant",
        "source": "estimate_reasoning",
        "confidence": "estimated",
        "note": {
          "de": "Aus der Polymerklasse abgeleitet, nicht gemessen. Chemische Beständigkeit ist im Kern eine Eigenschaft des Grundpolymers — eine Faserfüllung ändert daran nichts. Für kritische Anwendungen ersetzt das keinen Auslagerungsversuch im Originalmedium.",
          "en": "Derived from the polymer class, not measured. Chemical resistance is fundamentally a property of the base polymer — a fibre filler does not change it. For critical applications this does not replace an immersion test in the actual medium."
        }
      },
      {
        "chemicalId": "chem_ipa",
        "rating": "limited",
        "source": "estimate_reasoning",
        "confidence": "estimated",
        "note": {
          "de": "Aus der Polymerklasse abgeleitet, nicht gemessen. Chemische Beständigkeit ist im Kern eine Eigenschaft des Grundpolymers — eine Faserfüllung ändert daran nichts. Für kritische Anwendungen ersetzt das keinen Auslagerungsversuch im Originalmedium.",
          "en": "Derived from the polymer class, not measured. Chemical resistance is fundamentally a property of the base polymer — a fibre filler does not change it. For critical applications this does not replace an immersion test in the actual medium."
        }
      },
      {
        "chemicalId": "chem_ethanol",
        "rating": "not-resistant",
        "source": "estimate_reasoning",
        "confidence": "estimated",
        "note": {
          "de": "Aus der Polymerklasse abgeleitet, nicht gemessen. Chemische Beständigkeit ist im Kern eine Eigenschaft des Grundpolymers — eine Faserfüllung ändert daran nichts. Für kritische Anwendungen ersetzt das keinen Auslagerungsversuch im Originalmedium.",
          "en": "Derived from the polymer class, not measured. Chemical resistance is fundamentally a property of the base polymer — a fibre filler does not change it. For critical applications this does not replace an immersion test in the actual medium."
        }
      },
      {
        "chemicalId": "chem_acetone",
        "rating": "not-resistant",
        "source": "estimate_reasoning",
        "confidence": "estimated",
        "note": {
          "de": "Aus der Polymerklasse abgeleitet, nicht gemessen. Chemische Beständigkeit ist im Kern eine Eigenschaft des Grundpolymers — eine Faserfüllung ändert daran nichts. Für kritische Anwendungen ersetzt das keinen Auslagerungsversuch im Originalmedium.",
          "en": "Derived from the polymer class, not measured. Chemical resistance is fundamentally a property of the base polymer — a fibre filler does not change it. For critical applications this does not replace an immersion test in the actual medium."
        }
      },
      {
        "chemicalId": "chem_mek",
        "rating": "not-resistant",
        "source": "estimate_reasoning",
        "confidence": "estimated",
        "note": {
          "de": "Aus der Polymerklasse abgeleitet, nicht gemessen. Chemische Beständigkeit ist im Kern eine Eigenschaft des Grundpolymers — eine Faserfüllung ändert daran nichts. Für kritische Anwendungen ersetzt das keinen Auslagerungsversuch im Originalmedium.",
          "en": "Derived from the polymer class, not measured. Chemical resistance is fundamentally a property of the base polymer — a fibre filler does not change it. For critical applications this does not replace an immersion test in the actual medium."
        }
      },
      {
        "chemicalId": "chem_surface_disinfectant",
        "rating": "not-resistant",
        "source": "estimate_reasoning",
        "confidence": "estimated",
        "note": {
          "de": "Aus der Polymerklasse abgeleitet, nicht gemessen. Chemische Beständigkeit ist im Kern eine Eigenschaft des Grundpolymers — eine Faserfüllung ändert daran nichts. Für kritische Anwendungen ersetzt das keinen Auslagerungsversuch im Originalmedium.",
          "en": "Derived from the polymer class, not measured. Chemical resistance is fundamentally a property of the base polymer — a fibre filler does not change it. For critical applications this does not replace an immersion test in the actual medium."
        }
      },
      {
        "chemicalId": "chem_bleach",
        "rating": "limited",
        "source": "estimate_reasoning",
        "confidence": "estimated",
        "note": {
          "de": "Aus der Polymerklasse abgeleitet, nicht gemessen. Chemische Beständigkeit ist im Kern eine Eigenschaft des Grundpolymers — eine Faserfüllung ändert daran nichts. Für kritische Anwendungen ersetzt das keinen Auslagerungsversuch im Originalmedium.",
          "en": "Derived from the polymer class, not measured. Chemical resistance is fundamentally a property of the base polymer — a fibre filler does not change it. For critical applications this does not replace an immersion test in the actual medium."
        }
      },
      {
        "chemicalId": "chem_hydrogen_peroxide",
        "rating": "limited",
        "source": "estimate_reasoning",
        "confidence": "estimated",
        "note": {
          "de": "Aus der Polymerklasse abgeleitet, nicht gemessen. Chemische Beständigkeit ist im Kern eine Eigenschaft des Grundpolymers — eine Faserfüllung ändert daran nichts. Für kritische Anwendungen ersetzt das keinen Auslagerungsversuch im Originalmedium.",
          "en": "Derived from the polymer class, not measured. Chemical resistance is fundamentally a property of the base polymer — a fibre filler does not change it. For critical applications this does not replace an immersion test in the actual medium."
        }
      },
      {
        "chemicalId": "chem_dilute_acid",
        "rating": "resistant",
        "source": "estimate_reasoning",
        "confidence": "estimated",
        "note": {
          "de": "Aus der Polymerklasse abgeleitet, nicht gemessen. Chemische Beständigkeit ist im Kern eine Eigenschaft des Grundpolymers — eine Faserfüllung ändert daran nichts. Für kritische Anwendungen ersetzt das keinen Auslagerungsversuch im Originalmedium.",
          "en": "Derived from the polymer class, not measured. Chemical resistance is fundamentally a property of the base polymer — a fibre filler does not change it. For critical applications this does not replace an immersion test in the actual medium."
        }
      },
      {
        "chemicalId": "chem_dilute_alkali",
        "rating": "not-resistant",
        "source": "estimate_reasoning",
        "confidence": "estimated",
        "note": {
          "de": "Aus der Polymerklasse abgeleitet, nicht gemessen. Chemische Beständigkeit ist im Kern eine Eigenschaft des Grundpolymers — eine Faserfüllung ändert daran nichts. Für kritische Anwendungen ersetzt das keinen Auslagerungsversuch im Originalmedium.",
          "en": "Derived from the polymer class, not measured. Chemical resistance is fundamentally a property of the base polymer — a fibre filler does not change it. For critical applications this does not replace an immersion test in the actual medium."
        }
      },
      {
        "chemicalId": "chem_strong_acid",
        "rating": "not-resistant",
        "source": "estimate_reasoning",
        "confidence": "estimated",
        "note": {
          "de": "Aus der Polymerklasse abgeleitet, nicht gemessen. Chemische Beständigkeit ist im Kern eine Eigenschaft des Grundpolymers — eine Faserfüllung ändert daran nichts. Für kritische Anwendungen ersetzt das keinen Auslagerungsversuch im Originalmedium.",
          "en": "Derived from the polymer class, not measured. Chemical resistance is fundamentally a property of the base polymer — a fibre filler does not change it. For critical applications this does not replace an immersion test in the actual medium."
        }
      },
      {
        "chemicalId": "chem_strong_alkali",
        "rating": "not-resistant",
        "source": "estimate_reasoning",
        "confidence": "estimated",
        "note": {
          "de": "Aus der Polymerklasse abgeleitet, nicht gemessen. Chemische Beständigkeit ist im Kern eine Eigenschaft des Grundpolymers — eine Faserfüllung ändert daran nichts. Für kritische Anwendungen ersetzt das keinen Auslagerungsversuch im Originalmedium.",
          "en": "Derived from the polymer class, not measured. Chemical resistance is fundamentally a property of the base polymer — a fibre filler does not change it. For critical applications this does not replace an immersion test in the actual medium."
        }
      },
      {
        "chemicalId": "chem_ester",
        "rating": "not-resistant",
        "source": "estimate_reasoning",
        "confidence": "estimated",
        "note": {
          "de": "Aus der Polymerklasse abgeleitet, nicht gemessen. Chemische Beständigkeit ist im Kern eine Eigenschaft des Grundpolymers — eine Faserfüllung ändert daran nichts. Für kritische Anwendungen ersetzt das keinen Auslagerungsversuch im Originalmedium.",
          "en": "Derived from the polymer class, not measured. Chemical resistance is fundamentally a property of the base polymer — a fibre filler does not change it. For critical applications this does not replace an immersion test in the actual medium."
        }
      }
    ]
  },
  "compliance": {
    "foodContact": {
      "status": {
        "value": "not-declared",
        "source": "src_extrudr_tds",
        "confidence": "medium"
      },
      "partLevelWarning": {
        "de": "Auch bei einem lebensmittelkonformen Material ist das FDM-Bauteil nicht automatisch lebensmittelkonform: die Schichtstruktur bildet Kapillaren und Keimnischen.",
        "en": "Even with a food-compliant material the FDM part is not automatically food safe: the layer structure forms capillaries and bacterial niches."
      }
    },
    "flameRetardancy": {
      "ul94": {
        "value": "V-0",
        "source": "src_extrudr_tds",
        "confidence": "high",
        "note": {
          "de": "Geprüft und zertifiziert: V-0 bei 1,5 mm, 5VB bei 2,0 mm, 5VA bei 3,0 mm.",
          "en": "Tested and certified: V-0 at 1.5 mm, 5VB at 2.0 mm, 5VA at 3.0 mm."
        }
      },
      "ul94ThicknessMm": {
        "value": 1.5,
        "unit": "mm",
        "source": "src_extrudr_tds",
        "confidence": "high"
      },
      "en45545": {
        "value": "HL3",
        "source": "src_extrudr_tds",
        "confidence": "high",
        "note": {
          "de": "Bahnzertifiziert nach EN 45545-2 HL3 für die Anforderungen R22, R23 und R24 bei 1,5 bis 3 mm.",
          "en": "Rail certified to EN 45545-2 HL3 for requirements R22, R23 and R24 at 1.5 to 3 mm."
        }
      }
    },
    "printEmissions": {
      "concernLevel": {
        "value": "moderate",
        "source": "estimate_reasoning",
        "confidence": "estimated"
      },
      "extractionRecommended": {
        "value": true,
        "source": "estimate_reasoning",
        "confidence": "estimated"
      }
    },
    "translucency": {
      "value": "opaque",
      "source": "src_extrudr_tds",
      "confidence": "medium"
    }
  },
  "finishing": {
    "surfaceQuality": {
      "value": 3,
      "scale": "surfaceQuality",
      "source": "estimate_reasoning",
      "confidence": "estimated"
    },
    "paintAdhesion": {
      "value": 3,
      "scale": "paintAdhesion",
      "source": "estimate_reasoning",
      "confidence": "estimated"
    },
    "bondability": {
      "value": 4,
      "scale": "bondability",
      "source": "estimate_reasoning",
      "confidence": "estimated"
    },
    "chemicalSmoothing": {
      "suitable": {
        "value": false,
        "source": "estimate_reasoning",
        "confidence": "estimated"
      }
    }
  },
  "commercial": {
    "priceIndex": {
      "value": 3,
      "scale": "priceIndex",
      "derivedFrom": [
        "commercial.pricePerKg"
      ],
      "source": "estimate_reasoning",
      "confidence": "estimated",
      "note": {
        "de": "Aus dem Kilopreis abgeleitet: Alle Werkstoffe sind nach ihrem €/kg-Wert in fünf gleich große Preisstufen eingeteilt. Maßgeblich ist der Kilopreis; die Stufe dient nur der schnellen Einordnung.",
        "en": "Derived from the price per kilogram: all materials are sorted into five equal price bands by their €/kg value. The per-kilogram price is what counts; the band is only for quick orientation."
      }
    },
    "availability": {
      "value": 2,
      "scale": "availability",
      "source": "estimate_reasoning",
      "confidence": "estimated"
    },
    "smallSeriesSuitability": {
      "value": 3,
      "scale": "smallSeriesSuitability",
      "source": "estimate_reasoning",
      "confidence": "estimated"
    },
    "xxl": {
      "maxSensibleEdgeMm": {
        "value": 600,
        "unit": "mm",
        "source": "estimate_reasoning",
        "confidence": "estimated",
        "derivedFrom": [
          "processing.warpingTendency",
          "processing.chamberRequirement"
        ],
        "note": {
          "de": "Geschätzt, nicht belegt. Dieser Werkstoff läuft bisher nur auf den Engineering-Druckern, nicht im Großformat; eigene Erfahrung, an der sich die Schätzung prüfen ließe, gibt es deshalb noch nicht.",
          "en": "Estimated, not established. So far this material runs only on the engineering printers, not at large format, so there is no own experience yet against which the estimate could be checked."
        }
      }
    },
    "reentsPortfolioStatus": {
      "value": "unknown",
      "source": "estimate_reasoning",
      "confidence": "estimated"
    },
    "pricePerKg": {
      "value": 56.99,
      "min": 35.99,
      "max": 106.53,
      "unit": "€/kg",
      "conditions": "Median aus 7 Angeboten über 3 Händler und 4 Marken, auf €/kg normiert, inkl. MwSt., Stand 2026-08-06",
      "source": [
        "src_price_pc_fr_3djake",
        "src_price_pc_fr_extrudr",
        "src_price_pc_fr_filamentworld"
      ],
      "confidence": "medium",
      "note": {
        "de": "Erhoben, nicht geschätzt: 7 Listenpreise von 4 Marken (Spectrum, Extrudr, Bambu Lab, 3DXTech) über 3 Händler, jeweils auf €/kg normiert — die Spulengröße ist dabei die eigentliche Falle, Spezialfilamente kommen auf 0,5- und 0,75-kg-Spulen. Geführt ist der Median, die Spanne ist das günstigste bis teuerste gefundene Angebot. Kein Einkaufspreis und kein Angebot; Preise ändern sich täglich.",
        "en": "Surveyed, not estimated: 7 list prices from 4 brands (Spectrum, Extrudr, Bambu Lab, 3DXTech) across 3 retailer(s), each normalised to €/kg — spool size is the real trap here, specialty filaments ship on 0.5 and 0.75 kg spools. The carried value is the median, the range is the cheapest to the most expensive offer found. Not a purchase price and not an offer; prices change daily."
      }
    }
  },
  "governance": {
    "lastReviewed": "2026-08-01",
    "reviewedBy": "Claude Code (Erstimport aus Herstellerdatenblatt) - fachliche Freigabe ausstehend",
    "reviewCycleMonths": 12,
    "dataCompleteness": null,
    "sources": [
      {
        "id": "src_extrudr_tds",
        "type": "manufacturer-tds",
        "publisher": "FD3D GmbH (Extrudr)",
        "productName": "PC-FR",
        "title": "PC-FR — Technisches Datenblatt (DE)",
        "url": "https://s3.extrudr.com/extrudr-media/datasheets/tds/tds-de/durapro-pc-fr-v0-TDS-de.pdf",
        "retrievedAt": "2026-08-01",
        "confidenceCeiling": "high",
        "note": {
          "de": "Herstellerdatenblatt. Die Brandschutz-Einstufungen (UL94, EN 45545) sind entweder erteilt oder nicht und gelten deshalb als gesichert. Bei den mechanischen Werten gibt Extrudr nicht an, ob an gedruckten oder spritzgegossenen Prüfkörpern gemessen wurde; sie gelten deshalb nur als einfach belegt. Temperaturwerte gelten laut Fußnote erst ab 4 mm Wanddicke.",
          "en": "Manufacturer datasheet. The fire ratings (UL94, EN 45545) are either granted or not and therefore count as reliable. For the mechanical values Extrudr does not state whether they were measured on printed or moulded specimens, so they count as singly substantiated only. Temperature values apply only from 4 mm wall thickness according to the footnote."
        }
      },
      {
        "id": "src_type_datasheets",
        "type": "manufacturer-tds",
        "publisher": "mehrere Hersteller",
        "title": "Median der Produktdatenblätter dieses Werkstofftyps",
        "confidenceCeiling": "medium",
        "note": {
          "de": "Zusammenfassung mehrerer Herstellerdatenblätter zu diesem Werkstofftyp. Geführt wird der Median; Spritzgusswerte werden nicht mit Werten an gedruckten Prüfkörpern vermischt und Elastomerprüfungen (ISO 37) nicht mit Zugversuchen (ISO 527). Ein Median über mehrere Marken beschreibt den Werkstofftyp, nicht ein einzelnes Produkt.",
          "en": "Summary of several manufacturer datasheets for this material type. The median is recorded; moulded values are not mixed with values from printed specimens, and elastomer tests (ISO 37) not with tensile tests (ISO 527). A median across several brands describes the material type, not an individual product."
        }
      },
      {
        "id": "src_price_pc_fr_3djake",
        "type": "retailer-listing",
        "publisher": "3DJAKE",
        "title": "3DJAKE — Listenpreise PC-FR",
        "url": "https://www.3djake.de/filament/pc-polycarbonat",
        "retrievedAt": "2026-08-02",
        "confidenceCeiling": "medium",
        "note": {
          "de": "5 Angebote von 2 Marken (Bambu Lab, Spectrum). Günstigstes Spectrum PC/ABS FR V0 Black, 1 kg für 35,99 € (35,99 €/kg); teuerstes Bambu Lab Bambu Lab PC FR Black, Spule, 1 kg für 56,99 € (56,99 €/kg).",
          "en": "5 offers from 2 brands (Bambu Lab, Spectrum). Cheapest Spectrum PC/ABS FR V0 Black, 1 kg at 35.99 € (35.99 €/kg); dearest Bambu Lab Bambu Lab PC FR Black, Spule, 1 kg at 56.99 € (56.99 €/kg)."
        }
      },
      {
        "id": "src_price_pc_fr_extrudr",
        "type": "retailer-listing",
        "publisher": "Extrudr",
        "title": "Extrudr — Listenpreise PC-FR",
        "url": "https://extrudr.com/de/de/products/durapro-pc-fr-v0/",
        "retrievedAt": "2026-08-06",
        "confidenceCeiling": "medium",
        "note": {
          "de": "1 Angebot von 1 Marke (Extrudr). Einziges Angebot: Extrudr DuraPro PC FR V0 black 1.75 mm 1 kg, 1 kg für 49,58 € (49,58 €/kg).",
          "en": "1 offer from 1 brand (Extrudr). Only offer: Extrudr DuraPro PC FR V0 black 1.75 mm 1 kg, 1 kg at 49.58 € (49.58 €/kg)."
        }
      },
      {
        "id": "src_price_pc_fr_filamentworld",
        "type": "retailer-listing",
        "publisher": "Filamentworld",
        "title": "Filamentworld — Listenpreise PC-FR",
        "url": "https://www.filamentworld.de/shop/",
        "retrievedAt": "2026-08-02",
        "confidenceCeiling": "medium",
        "note": {
          "de": "1 Angebot von 1 Marke (3DXTech). Einziges Angebot: 3DXTech Firewire FR-ABS Schwarz, 0,75 kg für 79,90 € (106,53 €/kg).",
          "en": "1 offer from 1 brand (3DXTech). Only offer: 3DXTech Firewire FR-ABS Schwarz, 0.75 kg at 79.90 € (106.53 €/kg)."
        }
      },
      {
        "id": "estimate_reasoning",
        "type": "estimate",
        "publisher": "FDM-Materialberater",
        "title": "Fachliche Ableitung ohne Primärquelle",
        "confidenceCeiling": "estimated"
      }
    ],
    "openQuestions": [
      {
        "id": "oq_specimen_type",
        "question": {
          "de": "Extrudr deklariert den Prüfkörpertyp nicht. Beim Hersteller erfragen, ob gedruckt oder spritzgegossen gemessen wurde.",
          "en": "Extrudr does not declare the specimen type. Ask the manufacturer whether values were measured printed or moulded."
        },
        "blocking": false,
        "affectsFields": [
          "mechanics"
        ]
      },
      {
        "id": "oq_second_source",
        "question": {
          "de": "Zweite unabhängige Herstellerquelle für diesen Werkstofftyp ergänzen.",
          "en": "Add a second independent manufacturer source for this material type."
        },
        "blocking": false,
        "affectsFields": [
          "mechanics",
          "thermal"
        ]
      }
    ]
  },
  "sustainability": {
    "bioBasedContent": {
      "value": 0,
      "unit": "%",
      "source": "estimate_reasoning",
      "confidence": "estimated",
      "note": {
        "de": "Aus der Herkunft des Grundpolymers abgeleitet, nicht nach ISO 16620-2 gemessen: Bisphenol A und Phosgen bzw. Diphenylcarbonat, beide petrochemisch. Der Füllstoff ändert daran nichts — Kohle- und Glasfaser sind ebenfalls nicht biobasiert. Die 0 % sind eine bewusste Angabe: Das Polymer ist fossil, nicht unbekannt.",
        "en": "Derived from the origin of the base polymer, not measured per ISO 16620-2: bisphenol A and phosgene or diphenyl carbonate, both petrochemical. The filler does not change that — carbon and glass fibre are not bio-based either. The 0 % is a deliberate statement: the polymer is fossil-based, not unknown."
      }
    }
  }
}
