Repository: Reents3D/fdm-material-advisor

# FDM-Materialberater

**[→ Werkzeug öffnen](https://materialberater.reents3d.de/)** · kostenlos, ohne Anmeldung
· ein Werkzeug der [Reents Technologies GmbH](https://reents3d.de/) (Reents3D), XXL-3D-Druck und Exponatebau in Holm bei Hamburg

Welches FDM-Material passt zum Anwendungsfall — und **warum**. Ein quelloffener
Materialberater mit einer offenen Datenbank, in der jeder Kennwert seine Quelle, seine
Prüfnorm und seine Konfidenz mitführt.

**43 Werkstofftypen · 254 Produkte von 17 Marken · 3.182 belegte Einzelaussagen ·
20 Anwendungsfälle · 21 Medien · 29 Glossareinträge**
*[English summary below](#english)*

---

File: data/materials/pc-pbt.json
{
  "$schema": "../../schema/material.schema.json",
  "schemaVersion": "1.0.0",
  "id": "pc-pbt",
  "identity": {
    "name": "PC-PBT",
    "family": "PC",
    "polymerClass": "amorphous",
    "variant": [
      "blend"
    ],
    "aliases": [
      "PC/PBT",
      "Polycarbonat-Polybutylenterephthalat-Blend",
      "DuraPro PC-PBT",
      "Xenoy"
    ],
    "trademarkNotice": {
      "de": "DuraPro, GreenTEC, XPETG und Flex sind Produktbezeichnungen der FD3D GmbH (Extrudr).",
      "en": "DuraPro, GreenTEC, XPETG and Flex are product designations of FD3D GmbH (Extrudr)."
    },
    "abstract": {
      "de": "PC-PBT ist ein Blend aus Polycarbonat und PBT: die Zähigkeit des PC mit der Chemikalien- und Kraftstoffbeständigkeit des Polyesters. 60 kJ/m² Kerbschlagzähigkeit bei über 50 % Bruchdehnung und CTI 600 V. Für Gehäuse im Maschinen- und Fahrzeugumfeld, wo Öle und Kraftstoffe im Spiel sind. Grenzen: braucht Kammer und Trocknung, kein Brandschutzzeugnis über UL94 HB hinaus.",
      "en": "PC-PBT is a blend of polycarbonate and PBT: the toughness of PC with the chemical and fuel resistance of the polyester. 60 kJ/m² notched impact at over 50 % elongation and CTI 600 V. For housings in machinery and vehicle environments where oils and fuels are involved. Limits: needs a chamber and drying, no fire certification beyond UL94 HB."
    },
    "positioning": {
      "de": "Polycarbonat für die Fälle, in denen reines PC an Öl und Kraftstoff scheitert.",
      "en": "Polycarbonate for the cases where pure PC fails against oil and fuel."
    }
  },
  "mechanics": {
    "density": {
      "value": 1.2,
      "unit": "g/cm³",
      "testStandard": "ISO 1183",
      "source": "src_extrudr_tds",
      "confidence": "medium"
    },
    "tensileStrengthXy": {
      "value": 60,
      "unit": "MPa",
      "testStandard": "ISO 527 bzw. ASTM D638",
      "orientation": "n/a",
      "source": "src_extrudr_tds",
      "confidence": "medium"
    },
    "tensileModulusXy": {
      "value": 2200,
      "unit": "MPa",
      "testStandard": "ISO 527",
      "orientation": "n/a",
      "source": "src_extrudr_tds",
      "confidence": "medium"
    },
    "elongationAtBreakXy": {
      "value": 50,
      "unit": "%",
      "testStandard": "ISO 527 (nominell)",
      "orientation": "n/a",
      "source": "src_extrudr_tds",
      "confidence": "medium"
    },
    "izodNotchedXy": {
      "value": 50,
      "unit": "kJ/m²",
      "testStandard": "ISO 180/A",
      "orientation": "n/a",
      "source": "src_extrudr_tds",
      "confidence": "medium"
    },
    "toughness": {
      "value": 5,
      "scale": "toughness",
      "source": "estimate_reasoning",
      "confidence": "estimated"
    },
    "notchSensitivity": {
      "value": 2,
      "scale": "notchSensitivity",
      "source": "estimate_reasoning",
      "confidence": "estimated"
    },
    "flexuralStrengthXy": {
      "value": 82.5,
      "unit": "MPa",
      "source": "src_type_datasheets",
      "confidence": "low",
      "note": {
        "de": "Median aus 2 Herstellerblättern, Spanne 80 MPa (Extrudr) bis 85 MPa (Extrudr). Prüfkörper: 0 von 2 gedruckt, Rest ohne Angabe.",
        "en": "Median of 2 manufacturer datasheets, range 80 MPa (Extrudr) to 85 MPa (Extrudr). Specimens: 0 of 2 printed, remainder not stated."
      },
      "orientation": "XY",
      "min": 80,
      "max": 85,
      "testStandard": "ISO 178"
    },
    "flexuralModulusXy": {
      "value": 2750,
      "unit": "MPa",
      "source": "src_type_datasheets",
      "confidence": "low",
      "note": {
        "de": "Median aus 2 Herstellerblättern, Spanne 2150 MPa (Extrudr) bis 3350 MPa (Extrudr). Prüfkörper: 0 von 2 gedruckt, Rest ohne Angabe.",
        "en": "Median of 2 manufacturer datasheets, range 2150 MPa (Extrudr) to 3350 MPa (Extrudr). Specimens: 0 of 2 printed, remainder not stated."
      },
      "orientation": "XY",
      "min": 2150,
      "max": 3350,
      "testStandard": "ISO 178"
    },
    "charpyNotchedXy": {
      "value": 62.5,
      "unit": "kJ/m²",
      "source": "src_type_datasheets",
      "confidence": "low",
      "note": {
        "de": "Median aus 2 Herstellerblättern, Spanne 60 kJ/m² (Extrudr) bis 65 kJ/m² (Extrudr). Prüfkörper: 0 von 2 gedruckt, Rest ohne Angabe.",
        "en": "Median of 2 manufacturer datasheets, range 60 kJ/m² (Extrudr) to 65 kJ/m² (Extrudr). Specimens: 0 of 2 printed, remainder not stated."
      },
      "orientation": "XY",
      "min": 60,
      "max": 65,
      "testStandard": "ISO 179"
    }
  },
  "thermal": {
    "hdtA": {
      "value": 85,
      "unit": "°C",
      "testStandard": "ISO 75, 1.8 MPa",
      "conditions": "Temperaturbeständigkeit laut Datenblatt-Fußnote nur bei Wanddicke ab 4 mm geprüft",
      "source": "src_extrudr_tds",
      "confidence": "medium"
    },
    "hdtB": {
      "value": 110,
      "unit": "°C",
      "testStandard": "ISO 75, 0.45 MPa",
      "conditions": "Temperaturbeständigkeit laut Datenblatt-Fußnote nur bei Wanddicke ab 4 mm geprüft",
      "source": "src_extrudr_tds",
      "confidence": "medium"
    },
    "vicatB50": {
      "value": 126,
      "unit": "°C",
      "testStandard": "ISO 306",
      "conditions": "Temperaturbeständigkeit laut Datenblatt-Fußnote nur bei Wanddicke ab 4 mm geprüft",
      "source": "src_extrudr_tds",
      "confidence": "medium"
    },
    "recommendedMaxServiceTemperature": {
      "value": 60,
      "unit": "°C",
      "conditions": "dauerhaft unter mechanischer Last, Luft",
      "source": "estimate_reasoning",
      "confidence": "estimated",
      "note": {
        "de": "Eigene konservative Empfehlung mit Abstand zur Erweichungsgrenze. Bei teilkristallinen Polyamiden bewusst an HDT-A (1,8 MPa) orientiert, nicht am deutlich höheren HDT-B.",
        "en": "Our own conservative recommendation with margin to the softening limit. For semi-crystalline polyamides deliberately based on HDT-A (1.8 MPa) rather than the much higher HDT-B."
      }
    }
  },
  "processing": {
    "nozzleTemperature": {
      "value": 275,
      "unit": "°C",
      "min": 260,
      "max": 290,
      "source": "src_extrudr_tds",
      "confidence": "medium"
    },
    "bedTemperature": {
      "value": 110,
      "unit": "°C",
      "min": 105,
      "max": 115,
      "source": "src_extrudr_tds",
      "confidence": "medium"
    },
    "chamberRequirement": {
      "value": "mandatory",
      "source": "src_extrudr_tds",
      "confidence": "medium"
    },
    "dryingTemperature": {
      "value": 90,
      "unit": "°C",
      "source": "estimate_reasoning",
      "confidence": "estimated"
    },
    "dryingTime": {
      "value": 8,
      "unit": "h",
      "source": "estimate_reasoning",
      "confidence": "estimated"
    },
    "printability": {
      "value": 2,
      "scale": "printability",
      "source": "estimate_reasoning",
      "confidence": "estimated"
    },
    "warpingTendency": {
      "value": 4,
      "scale": "warpingTendency",
      "source": "estimate_reasoning",
      "confidence": "estimated"
    },
    "hygroscopy": {
      "value": 5,
      "scale": "hygroscopy",
      "source": "estimate_reasoning",
      "confidence": "estimated"
    },
    "abrasiveness": {
      "value": 1,
      "scale": "abrasiveness",
      "source": "estimate_reasoning",
      "confidence": "estimated"
    }
  },
  "durability": {
    "uvResistance": {
      "value": 2,
      "scale": "uvResistance",
      "source": "estimate_reasoning",
      "confidence": "estimated"
    },
    "weatherResistance": {
      "value": 3,
      "scale": "weatherResistance",
      "source": "estimate_reasoning",
      "confidence": "estimated"
    },
    "chemicalResistance": [
      {
        "chemicalId": "chem_water",
        "rating": "resistant",
        "source": "estimate_reasoning",
        "confidence": "estimated"
      },
      {
        "chemicalId": "chem_salt_water",
        "rating": "resistant",
        "source": "estimate_reasoning",
        "confidence": "estimated",
        "note": {
          "de": "Aus der Polymerklasse abgeleitet, nicht gemessen. Chemische Beständigkeit ist im Kern eine Eigenschaft des Grundpolymers — eine Faserfüllung ändert daran nichts. Für kritische Anwendungen ersetzt das keinen Auslagerungsversuch im Originalmedium.",
          "en": "Derived from the polymer class, not measured. Chemical resistance is fundamentally a property of the base polymer — a fibre filler does not change it. For critical applications this does not replace an immersion test in the actual medium."
        }
      },
      {
        "chemicalId": "chem_steam",
        "rating": "not-resistant",
        "source": "estimate_reasoning",
        "confidence": "estimated",
        "note": {
          "de": "Aus der Polymerklasse abgeleitet, nicht gemessen. Chemische Beständigkeit ist im Kern eine Eigenschaft des Grundpolymers — eine Faserfüllung ändert daran nichts. Für kritische Anwendungen ersetzt das keinen Auslagerungsversuch im Originalmedium.",
          "en": "Derived from the polymer class, not measured. Chemical resistance is fundamentally a property of the base polymer — a fibre filler does not change it. For critical applications this does not replace an immersion test in the actual medium."
        }
      },
      {
        "chemicalId": "chem_mineral_oil",
        "rating": "resistant",
        "source": "src_extrudr_tds",
        "confidence": "medium"
      },
      {
        "chemicalId": "chem_grease",
        "rating": "resistant",
        "source": "estimate_reasoning",
        "confidence": "estimated",
        "note": {
          "de": "Aus der Polymerklasse abgeleitet, nicht gemessen. Chemische Beständigkeit ist im Kern eine Eigenschaft des Grundpolymers — eine Faserfüllung ändert daran nichts. Für kritische Anwendungen ersetzt das keinen Auslagerungsversuch im Originalmedium.",
          "en": "Derived from the polymer class, not measured. Chemical resistance is fundamentally a property of the base polymer — a fibre filler does not change it. For critical applications this does not replace an immersion test in the actual medium."
        }
      },
      {
        "chemicalId": "chem_hydraulic_oil",
        "rating": "limited",
        "source": "estimate_reasoning",
        "confidence": "estimated",
        "note": {
          "de": "Aus der Polymerklasse abgeleitet, nicht gemessen. Chemische Beständigkeit ist im Kern eine Eigenschaft des Grundpolymers — eine Faserfüllung ändert daran nichts. Für kritische Anwendungen ersetzt das keinen Auslagerungsversuch im Originalmedium.",
          "en": "Derived from the polymer class, not measured. Chemical resistance is fundamentally a property of the base polymer — a fibre filler does not change it. For critical applications this does not replace an immersion test in the actual medium."
        }
      },
      {
        "chemicalId": "chem_coolant_mwf",
        "rating": "limited",
        "source": "estimate_reasoning",
        "confidence": "estimated",
        "note": {
          "de": "Der teilkristalline PBT-Anteil verzögert den alkalischen Angriff gegenüber reinem PC. Aus der Polymerklasse abgeleitet, nicht gemessen. Chemische Beständigkeit ist im Kern eine Eigenschaft des Grundpolymers — eine Faserfüllung ändert daran nichts. Für kritische Anwendungen ersetzt das keinen Auslagerungsversuch im Originalmedium.",
          "en": "Der teilkristalline PBT-Anteil verzögert den alkalischen Angriff gegenüber reinem PC. Derived from the polymer class, not measured. Chemical resistance is fundamentally a property of the base polymer — a fibre filler does not change it. For critical applications this does not replace an immersion test in the actual medium."
        }
      },
      {
        "chemicalId": "chem_brake_fluid",
        "rating": "not-resistant",
        "source": "estimate_reasoning",
        "confidence": "estimated",
        "note": {
          "de": "Aus der Polymerklasse abgeleitet, nicht gemessen. Chemische Beständigkeit ist im Kern eine Eigenschaft des Grundpolymers — eine Faserfüllung ändert daran nichts. Für kritische Anwendungen ersetzt das keinen Auslagerungsversuch im Originalmedium.",
          "en": "Derived from the polymer class, not measured. Chemical resistance is fundamentally a property of the base polymer — a fibre filler does not change it. For critical applications this does not replace an immersion test in the actual medium."
        }
      },
      {
        "chemicalId": "chem_petrol_diesel",
        "rating": "limited",
        "source": "estimate_reasoning",
        "confidence": "estimated",
        "note": {
          "de": "Der PBT-Anteil hebt die Kraftstoffbeständigkeit deutlich über die von reinem PC. Aus der Polymerklasse abgeleitet, nicht gemessen. Chemische Beständigkeit ist im Kern eine Eigenschaft des Grundpolymers — eine Faserfüllung ändert daran nichts. Für kritische Anwendungen ersetzt das keinen Auslagerungsversuch im Originalmedium.",
          "en": "Der PBT-Anteil hebt die Kraftstoffbeständigkeit deutlich über die von reinem PC. Derived from the polymer class, not measured. Chemical resistance is fundamentally a property of the base polymer — a fibre filler does not change it. For critical applications this does not replace an immersion test in the actual medium."
        }
      },
      {
        "chemicalId": "chem_ipa",
        "rating": "limited",
        "source": "estimate_reasoning",
        "confidence": "estimated",
        "note": {
          "de": "Blends neigen weniger zur Spannungsrissbildung als reines PC. Aus der Polymerklasse abgeleitet, nicht gemessen. Chemische Beständigkeit ist im Kern eine Eigenschaft des Grundpolymers — eine Faserfüllung ändert daran nichts. Für kritische Anwendungen ersetzt das keinen Auslagerungsversuch im Originalmedium.",
          "en": "Blends neigen weniger zur Spannungsrissbildung als reines PC. Derived from the polymer class, not measured. Chemical resistance is fundamentally a property of the base polymer — a fibre filler does not change it. For critical applications this does not replace an immersion test in the actual medium."
        }
      },
      {
        "chemicalId": "chem_ethanol",
        "rating": "limited",
        "source": "estimate_reasoning",
        "confidence": "estimated",
        "note": {
          "de": "Blends neigen weniger zur Spannungsrissbildung als reines PC. Aus der Polymerklasse abgeleitet, nicht gemessen. Chemische Beständigkeit ist im Kern eine Eigenschaft des Grundpolymers — eine Faserfüllung ändert daran nichts. Für kritische Anwendungen ersetzt das keinen Auslagerungsversuch im Originalmedium.",
          "en": "Blends neigen weniger zur Spannungsrissbildung als reines PC. Derived from the polymer class, not measured. Chemical resistance is fundamentally a property of the base polymer — a fibre filler does not change it. For critical applications this does not replace an immersion test in the actual medium."
        }
      },
      {
        "chemicalId": "chem_acetone",
        "rating": "not-resistant",
        "source": "estimate_reasoning",
        "confidence": "estimated",
        "note": {
          "de": "Aus der Polymerklasse abgeleitet, nicht gemessen. Chemische Beständigkeit ist im Kern eine Eigenschaft des Grundpolymers — eine Faserfüllung ändert daran nichts. Für kritische Anwendungen ersetzt das keinen Auslagerungsversuch im Originalmedium.",
          "en": "Derived from the polymer class, not measured. Chemical resistance is fundamentally a property of the base polymer — a fibre filler does not change it. For critical applications this does not replace an immersion test in the actual medium."
        }
      },
      {
        "chemicalId": "chem_mek",
        "rating": "not-resistant",
        "source": "estimate_reasoning",
        "confidence": "estimated",
        "note": {
          "de": "Aus der Polymerklasse abgeleitet, nicht gemessen. Chemische Beständigkeit ist im Kern eine Eigenschaft des Grundpolymers — eine Faserfüllung ändert daran nichts. Für kritische Anwendungen ersetzt das keinen Auslagerungsversuch im Originalmedium.",
          "en": "Derived from the polymer class, not measured. Chemical resistance is fundamentally a property of the base polymer — a fibre filler does not change it. For critical applications this does not replace an immersion test in the actual medium."
        }
      },
      {
        "chemicalId": "chem_surface_disinfectant",
        "rating": "limited",
        "source": "estimate_reasoning",
        "confidence": "estimated",
        "note": {
          "de": "Blends neigen weniger zur Spannungsrissbildung als reines PC. Aus der Polymerklasse abgeleitet, nicht gemessen. Chemische Beständigkeit ist im Kern eine Eigenschaft des Grundpolymers — eine Faserfüllung ändert daran nichts. Für kritische Anwendungen ersetzt das keinen Auslagerungsversuch im Originalmedium.",
          "en": "Blends neigen weniger zur Spannungsrissbildung als reines PC. Derived from the polymer class, not measured. Chemical resistance is fundamentally a property of the base polymer — a fibre filler does not change it. For critical applications this does not replace an immersion test in the actual medium."
        }
      },
      {
        "chemicalId": "chem_bleach",
        "rating": "limited",
        "source": "estimate_reasoning",
        "confidence": "estimated",
        "note": {
          "de": "Aus der Polymerklasse abgeleitet, nicht gemessen. Chemische Beständigkeit ist im Kern eine Eigenschaft des Grundpolymers — eine Faserfüllung ändert daran nichts. Für kritische Anwendungen ersetzt das keinen Auslagerungsversuch im Originalmedium.",
          "en": "Derived from the polymer class, not measured. Chemical resistance is fundamentally a property of the base polymer — a fibre filler does not change it. For critical applications this does not replace an immersion test in the actual medium."
        }
      },
      {
        "chemicalId": "chem_hydrogen_peroxide",
        "rating": "limited",
        "source": "estimate_reasoning",
        "confidence": "estimated",
        "note": {
          "de": "Aus der Polymerklasse abgeleitet, nicht gemessen. Chemische Beständigkeit ist im Kern eine Eigenschaft des Grundpolymers — eine Faserfüllung ändert daran nichts. Für kritische Anwendungen ersetzt das keinen Auslagerungsversuch im Originalmedium.",
          "en": "Derived from the polymer class, not measured. Chemical resistance is fundamentally a property of the base polymer — a fibre filler does not change it. For critical applications this does not replace an immersion test in the actual medium."
        }
      },
      {
        "chemicalId": "chem_dilute_acid",
        "rating": "resistant",
        "source": "estimate_reasoning",
        "confidence": "estimated",
        "note": {
          "de": "Aus der Polymerklasse abgeleitet, nicht gemessen. Chemische Beständigkeit ist im Kern eine Eigenschaft des Grundpolymers — eine Faserfüllung ändert daran nichts. Für kritische Anwendungen ersetzt das keinen Auslagerungsversuch im Originalmedium.",
          "en": "Derived from the polymer class, not measured. Chemical resistance is fundamentally a property of the base polymer — a fibre filler does not change it. For critical applications this does not replace an immersion test in the actual medium."
        }
      },
      {
        "chemicalId": "chem_dilute_alkali",
        "rating": "not-resistant",
        "source": "estimate_reasoning",
        "confidence": "estimated",
        "note": {
          "de": "Aus der Polymerklasse abgeleitet, nicht gemessen. Chemische Beständigkeit ist im Kern eine Eigenschaft des Grundpolymers — eine Faserfüllung ändert daran nichts. Für kritische Anwendungen ersetzt das keinen Auslagerungsversuch im Originalmedium.",
          "en": "Derived from the polymer class, not measured. Chemical resistance is fundamentally a property of the base polymer — a fibre filler does not change it. For critical applications this does not replace an immersion test in the actual medium."
        }
      },
      {
        "chemicalId": "chem_strong_acid",
        "rating": "not-resistant",
        "source": "estimate_reasoning",
        "confidence": "estimated",
        "note": {
          "de": "Aus der Polymerklasse abgeleitet, nicht gemessen. Chemische Beständigkeit ist im Kern eine Eigenschaft des Grundpolymers — eine Faserfüllung ändert daran nichts. Für kritische Anwendungen ersetzt das keinen Auslagerungsversuch im Originalmedium.",
          "en": "Derived from the polymer class, not measured. Chemical resistance is fundamentally a property of the base polymer — a fibre filler does not change it. For critical applications this does not replace an immersion test in the actual medium."
        }
      },
      {
        "chemicalId": "chem_strong_alkali",
        "rating": "not-resistant",
        "source": "estimate_reasoning",
        "confidence": "estimated",
        "note": {
          "de": "Aus der Polymerklasse abgeleitet, nicht gemessen. Chemische Beständigkeit ist im Kern eine Eigenschaft des Grundpolymers — eine Faserfüllung ändert daran nichts. Für kritische Anwendungen ersetzt das keinen Auslagerungsversuch im Originalmedium.",
          "en": "Derived from the polymer class, not measured. Chemical resistance is fundamentally a property of the base polymer — a fibre filler does not change it. For critical applications this does not replace an immersion test in the actual medium."
        }
      },
      {
        "chemicalId": "chem_ester",
        "rating": "not-resistant",
        "source": "estimate_reasoning",
        "confidence": "estimated",
        "note": {
          "de": "Aus der Polymerklasse abgeleitet, nicht gemessen. Chemische Beständigkeit ist im Kern eine Eigenschaft des Grundpolymers — eine Faserfüllung ändert daran nichts. Für kritische Anwendungen ersetzt das keinen Auslagerungsversuch im Originalmedium.",
          "en": "Derived from the polymer class, not measured. Chemical resistance is fundamentally a property of the base polymer — a fibre filler does not change it. For critical applications this does not replace an immersion test in the actual medium."
        }
      }
    ]
  },
  "compliance": {
    "foodContact": {
      "status": {
        "value": "not-declared",
        "source": "src_extrudr_tds",
        "confidence": "medium"
      },
      "partLevelWarning": {
        "de": "Auch bei einem lebensmittelkonformen Material ist das FDM-Bauteil nicht automatisch lebensmittelkonform: die Schichtstruktur bildet Kapillaren und Keimnischen.",
        "en": "Even with a food-compliant material the FDM part is not automatically food safe: the layer structure forms capillaries and bacterial niches."
      }
    },
    "flameRetardancy": {
      "ul94": {
        "value": "HB",
        "source": "src_extrudr_tds",
        "confidence": "high"
      }
    },
    "printEmissions": {
      "concernLevel": {
        "value": "moderate",
        "source": "estimate_reasoning",
        "confidence": "estimated"
      },
      "extractionRecommended": {
        "value": true,
        "source": "estimate_reasoning",
        "confidence": "estimated"
      }
    },
    "translucency": {
      "value": "opaque",
      "source": "src_extrudr_tds",
      "confidence": "medium"
    }
  },
  "finishing": {
    "surfaceQuality": {
      "value": 3,
      "scale": "surfaceQuality",
      "source": "estimate_reasoning",
      "confidence": "estimated"
    },
    "paintAdhesion": {
      "value": 3,
      "scale": "paintAdhesion",
      "source": "estimate_reasoning",
      "confidence": "estimated"
    },
    "bondability": {
      "value": 4,
      "scale": "bondability",
      "source": "estimate_reasoning",
      "confidence": "estimated"
    },
    "chemicalSmoothing": {
      "suitable": {
        "value": false,
        "source": "estimate_reasoning",
        "confidence": "estimated"
      }
    }
  },
  "commercial": {
    "priceIndex": {
      "value": 4,
      "scale": "priceIndex",
      "derivedFrom": [
        "commercial.pricePerKg"
      ],
      "source": "estimate_reasoning",
      "confidence": "estimated",
      "note": {
        "de": "Aus dem Kilopreis abgeleitet: Alle Werkstoffe sind nach ihrem €/kg-Wert in fünf gleich große Preisstufen eingeteilt. Maßgeblich ist der Kilopreis; die Stufe dient nur der schnellen Einordnung.",
        "en": "Derived from the price per kilogram: all materials are sorted into five equal price bands by their €/kg value. The per-kilogram price is what counts; the band is only for quick orientation."
      }
    },
    "availability": {
      "value": 2,
      "scale": "availability",
      "source": "estimate_reasoning",
      "confidence": "estimated"
    },
    "smallSeriesSuitability": {
      "value": 2,
      "scale": "smallSeriesSuitability",
      "source": "estimate_reasoning",
      "confidence": "estimated"
    },
    "xxl": {
      "maxSensibleEdgeMm": {
        "value": 600,
        "unit": "mm",
        "source": "estimate_reasoning",
        "confidence": "estimated",
        "derivedFrom": [
          "processing.warpingTendency",
          "processing.chamberRequirement"
        ],
        "note": {
          "de": "Geschätzt, nicht belegt. Dieser Werkstoff läuft bisher nur auf den Engineering-Druckern, nicht im Großformat; eigene Erfahrung, an der sich die Schätzung prüfen ließe, gibt es deshalb noch nicht.",
          "en": "Estimated, not established. So far this material runs only on the engineering printers, not at large format, so there is no own experience yet against which the estimate could be checked."
        }
      }
    },
    "reentsPortfolioStatus": {
      "value": "unknown",
      "source": "estimate_reasoning",
      "confidence": "estimated"
    },
    "pricePerKg": {
      "value": 71.99,
      "min": 71.39,
      "max": 71.99,
      "unit": "€/kg",
      "conditions": "Median aus 4 Angeboten über 2 Händler, aber alle von einer Marke (Extrudr), auf €/kg normiert, inkl. MwSt., Stand 2026-08-06 — zwei Shops mit derselben Herstellerliste sind kein Marktvergleich",
      "source": [
        "src_price_pc_pbt_extrudr",
        "src_price_pc_pbt_3djake"
      ],
      "confidence": "low",
      "note": {
        "de": "Erhoben, nicht geschätzt: 4 Listenpreise von 1 Marken (Extrudr) über 2 Händler, jeweils auf €/kg normiert — die Spulengröße ist dabei die eigentliche Falle, Spezialfilamente kommen auf 0,5- und 0,75-kg-Spulen. Geführt ist der Median, die Spanne ist das günstigste bis teuerste gefundene Angebot. Kein Einkaufspreis und kein Angebot; Preise ändern sich täglich.",
        "en": "Surveyed, not estimated: 4 list prices from 1 brands (Extrudr) across 2 retailer(s), each normalised to €/kg — spool size is the real trap here, specialty filaments ship on 0.5 and 0.75 kg spools. The carried value is the median, the range is the cheapest to the most expensive offer found. Not a purchase price and not an offer; prices change daily."
      }
    }
  },
  "governance": {
    "lastReviewed": "2026-08-01",
    "reviewedBy": "Claude Code (Erstimport aus Herstellerdatenblatt) - fachliche Freigabe ausstehend",
    "reviewCycleMonths": 12,
    "dataCompleteness": null,
    "sources": [
      {
        "id": "src_extrudr_tds",
        "type": "manufacturer-tds",
        "publisher": "FD3D GmbH (Extrudr)",
        "productName": "PC-PBT",
        "title": "PC-PBT — Technisches Datenblatt (DE)",
        "url": "https://s3.extrudr.com/extrudr-media/datasheets/tds/tds-de/durapro-pc-pbt-TDS-de.pdf",
        "retrievedAt": "2026-08-01",
        "confidenceCeiling": "high",
        "note": {
          "de": "Herstellerdatenblatt. Die Brandschutz-Einstufungen (UL94, EN 45545) sind entweder erteilt oder nicht und gelten deshalb als gesichert. Bei den mechanischen Werten gibt Extrudr nicht an, ob an gedruckten oder spritzgegossenen Prüfkörpern gemessen wurde; sie gelten deshalb nur als einfach belegt. Temperaturwerte gelten laut Fußnote erst ab 4 mm Wanddicke.",
          "en": "Manufacturer datasheet. The fire ratings (UL94, EN 45545) are either granted or not and therefore count as reliable. For the mechanical values Extrudr does not state whether they were measured on printed or moulded specimens, so they count as singly substantiated only. Temperature values apply only from 4 mm wall thickness according to the footnote."
        }
      },
      {
        "id": "src_type_datasheets",
        "type": "manufacturer-tds",
        "publisher": "mehrere Hersteller",
        "title": "Median der Produktdatenblätter dieses Werkstofftyps",
        "confidenceCeiling": "medium",
        "note": {
          "de": "Zusammenfassung mehrerer Herstellerdatenblätter zu diesem Werkstofftyp. Geführt wird der Median; Spritzgusswerte werden nicht mit Werten an gedruckten Prüfkörpern vermischt und Elastomerprüfungen (ISO 37) nicht mit Zugversuchen (ISO 527). Ein Median über mehrere Marken beschreibt den Werkstofftyp, nicht ein einzelnes Produkt.",
          "en": "Summary of several manufacturer datasheets for this material type. The median is recorded; moulded values are not mixed with values from printed specimens, and elastomer tests (ISO 37) not with tensile tests (ISO 527). A median across several brands describes the material type, not an individual product."
        }
      },
      {
        "id": "src_price_pc_pbt_3djake",
        "type": "retailer-listing",
        "publisher": "3DJAKE",
        "title": "3DJAKE — Listenpreise PC-PBT",
        "url": "https://www.3djake.de/filament/pc-polycarbonat",
        "retrievedAt": "2026-08-02",
        "confidenceCeiling": "medium",
        "note": {
          "de": "3 Angebote von 1 Marke (Extrudr). Günstigstes Extrudr DuraPro PC/PBT Black, 0,75 kg für 53,99 € (71,99 €/kg); teuerstes Extrudr Extrudr DuraPro PC/PBT White, 1,75 mm / 750 g, 0,75 kg für 53,99 € (71,99 €/kg).",
          "en": "3 offers from 1 brand (Extrudr). Cheapest Extrudr DuraPro PC/PBT Black, 0.75 kg at 53.99 € (71.99 €/kg); dearest Extrudr Extrudr DuraPro PC/PBT White, 1,75 mm / 750 g, 0.75 kg at 53.99 € (71.99 €/kg)."
        }
      },
      {
        "id": "src_price_pc_pbt_extrudr",
        "type": "retailer-listing",
        "publisher": "Extrudr",
        "title": "Extrudr — Listenpreise PC-PBT",
        "url": "https://extrudr.com/de/de/products/durapro-pc-pbt/",
        "retrievedAt": "2026-08-06",
        "confidenceCeiling": "medium",
        "note": {
          "de": "1 Angebot von 1 Marke (Extrudr). Einziges Angebot: Extrudr DuraPro PC/PBT black 1.75 mm 0.75 kg, 0,75 kg für 53,54 € (71,39 €/kg).",
          "en": "1 offer from 1 brand (Extrudr). Only offer: Extrudr DuraPro PC/PBT black 1.75 mm 0.75 kg, 0.75 kg at 53.54 € (71.39 €/kg)."
        }
      },
      {
        "id": "estimate_reasoning",
        "type": "estimate",
        "publisher": "FDM-Materialberater",
        "title": "Fachliche Ableitung ohne Primärquelle",
        "confidenceCeiling": "estimated"
      }
    ],
    "openQuestions": [
      {
        "id": "oq_specimen_type",
        "question": {
          "de": "Extrudr deklariert den Prüfkörpertyp nicht. Beim Hersteller erfragen, ob gedruckt oder spritzgegossen gemessen wurde.",
          "en": "Extrudr does not declare the specimen type. Ask the manufacturer whether values were measured printed or moulded."
        },
        "blocking": false,
        "affectsFields": [
          "mechanics"
        ]
      },
      {
        "id": "oq_second_source",
        "question": {
          "de": "Zweite unabhängige Herstellerquelle für diesen Werkstofftyp ergänzen.",
          "en": "Add a second independent manufacturer source for this material type."
        },
        "blocking": false,
        "affectsFields": [
          "mechanics",
          "thermal"
        ]
      },
      {
        "id": "oq_price_survey",
        "question": {
          "de": "Preisbasis noch schmal: bisher 4 Angebote von 2 Anbietern und 1 Marke (Stand 2026-08-06). Angestrebt sind mindestens fünf Angebote von zwei Anbietern und zwei Marken, denn mehrere Preise aus demselben Shop sind nur eine Preisliste. Bis dahin ist der Preis nur ein Anhaltspunkt.",
          "en": "Price basis still thin: so far 4 offers from 2 retailers and 1 brand (as of 2026-08-06). The target is at least five offers from two retailers and two brands, since several prices from one shop are merely a price list. Until then the price is only a rough guide."
        },
        "blocking": false,
        "affectsFields": [
          "commercial.priceIndex"
        ]
      }
    ]
  },
  "sustainability": {
    "bioBasedContent": {
      "value": 0,
      "unit": "%",
      "source": "estimate_reasoning",
      "confidence": "estimated",
      "note": {
        "de": "Aus der Herkunft des Grundpolymers abgeleitet, nicht nach ISO 16620-2 gemessen: Bisphenol A und Phosgen bzw. Diphenylcarbonat, beide petrochemisch. Die 0 % sind eine bewusste Angabe: Das Polymer ist fossil, nicht unbekannt.",
        "en": "Derived from the origin of the base polymer, not measured per ISO 16620-2: bisphenol A and phosgene or diphenyl carbonate, both petrochemical. The 0 % is a deliberate statement: the polymer is fossil-based, not unknown."
      }
    }
  }
}
