Repository: Reents3D/fdm-material-advisor

# FDM-Materialberater

**[→ Werkzeug öffnen](https://materialberater.reents3d.de/)** · kostenlos, ohne Anmeldung
· ein Werkzeug der [Reents Technologies GmbH](https://reents3d.de/) (Reents3D), XXL-3D-Druck und Exponatebau in Holm bei Hamburg

Welches FDM-Material passt zum Anwendungsfall — und **warum**. Ein quelloffener
Materialberater mit einer offenen Datenbank, in der jeder Kennwert seine Quelle, seine
Prüfnorm und seine Konfidenz mitführt.

**43 Werkstofftypen · 254 Produkte von 17 Marken · 3.182 belegte Einzelaussagen ·
20 Anwendungsfälle · 21 Medien · 29 Glossareinträge**
*[English summary below](#english)*

---

File: data/materials/pc.json
{
  "$schema": "../../schema/material.schema.json",
  "schemaVersion": "1.0.0",
  "id": "pc",
  "identity": {
    "name": "PC",
    "family": "PC",
    "polymerClass": "amorphous",
    "variant": [
      "basic"
    ],
    "aliases": [
      "Polycarbonat",
      "Polycarbonate",
      "Makrolon-Typ"
    ],
    "trademarkNotice": {
      "de": "Genannte Handels- und Markennamen sind Marken der jeweiligen Inhaber und dienen ausschließlich der Quellenangabe.",
      "en": "Trade and brand names mentioned are trademarks of their respective owners and serve source attribution only."
    },
    "abstract": {
      "de": "PC ist der Temperaturwerkstoff unter den gängigen FDM-Materialien: rund 115 °C formbeständig, hohe Festigkeit und mit 0,90 die beste Schichthaftung im ganzen Feld. Grenzen: Es braucht eine beheizte Kammer, muss zwingend getrocknet werden, ist kerbempfindlich und wird von Laugen und vielen Lösemitteln angegriffen.",
      "en": "PC is the temperature material among common FDM materials: dimensionally stable to around 115 °C, high strength and, at 0.90, the best layer adhesion in the entire field. Limits: it needs a heated chamber, must be dried, is notch sensitive and is attacked by alkalis and many solvents."
    },
    "positioning": {
      "de": "Wenn es heiß wird und tragen muss - und eine Kammer verfügbar ist.",
      "en": "When it gets hot and has to carry load - and a chamber is available."
    }
  },
  "mechanics": {
    "density": {
      "value": 1.2,
      "unit": "g/cm³",
      "source": "src_type_datasheets",
      "confidence": "medium",
      "testStandard": "ISO 527",
      "min": 1.2,
      "max": 1.3,
      "note": {
        "de": "Median aus 3 Herstellerblättern, Spanne 1.2 g/cm³ (Bambu Lab) bis 1.3 g/cm³ (add:north). Prüfkörper: 1 von 3 gedruckt, Rest ohne Angabe. Prüfnormen gemischt: ISO 527 (1), ISO 1183 (1), ASTM D792 (1).",
        "en": "Median of 3 manufacturer datasheets, range 1.2 g/cm³ (Bambu Lab) to 1.3 g/cm³ (add:north). Specimens: 1 of 3 printed, remainder not stated. Mixed test standards: ISO 527 (1), ISO 1183 (1), ASTM D792 (1)."
      },
      "conditions": "mehrere Prüfnormfamilien - siehe Notiz"
    },
    "tensileStrengthXy": {
      "value": 62,
      "unit": "MPa",
      "source": "src_bambu_tds",
      "confidence": "medium",
      "tolerance": 2,
      "testStandard": "ISO 527 / GB/T 1040",
      "orientation": "XY"
    },
    "tensileStrengthZ": {
      "value": 56,
      "unit": "MPa",
      "source": "src_bambu_tds",
      "confidence": "medium",
      "tolerance": 2,
      "testStandard": "ISO 527 / GB/T 1040",
      "orientation": "Z"
    },
    "tensileModulusXy": {
      "value": 2110,
      "unit": "MPa",
      "source": "src_bambu_tds",
      "confidence": "medium",
      "tolerance": 40,
      "testStandard": "ISO 527 / GB/T 1040",
      "orientation": "XY"
    },
    "tensileModulusZ": {
      "value": 1450,
      "unit": "MPa",
      "source": "src_bambu_tds",
      "confidence": "medium",
      "tolerance": 60,
      "testStandard": "ISO 527 / GB/T 1040",
      "orientation": "Z"
    },
    "elongationAtBreakXy": {
      "value": 3.8,
      "unit": "%",
      "source": "src_bambu_tds",
      "confidence": "medium",
      "tolerance": 0.3,
      "testStandard": "ISO 527 / GB/T 1040",
      "orientation": "XY",
      "note": {
        "de": "Die Bruchdehnung von nur 3,8 % überrascht bei einem Werkstoff, der als zäh gilt. Gedrucktes PC verhält sich deutlich spröder als spritzgegossenes - ein Beispiel dafür, dass Werkstoff-Ruf und FDM-Realität auseinandergehen.",
        "en": "The elongation at break of only 3.8 % is surprising for a material considered tough. Printed PC behaves markedly more brittle than injection-moulded PC - an example of a material's reputation diverging from FDM reality."
      }
    },
    "elongationAtBreakZ": {
      "value": 2.1,
      "unit": "%",
      "source": "src_bambu_tds",
      "confidence": "medium",
      "tolerance": 0.4,
      "testStandard": "ISO 527 / GB/T 1040",
      "orientation": "Z"
    },
    "flexuralStrengthXy": {
      "value": 108,
      "unit": "MPa",
      "source": "src_bambu_tds",
      "confidence": "medium",
      "tolerance": 4,
      "testStandard": "ISO 178 / GB/T 9341",
      "orientation": "XY"
    },
    "flexuralStrengthZ": {
      "value": 55,
      "unit": "MPa",
      "source": "src_bambu_tds",
      "confidence": "medium",
      "tolerance": 2,
      "testStandard": "ISO 178 / GB/T 9341",
      "orientation": "Z"
    },
    "flexuralModulusXy": {
      "value": 2310,
      "unit": "MPa",
      "source": "src_bambu_tds",
      "confidence": "medium",
      "tolerance": 70,
      "testStandard": "ISO 178 / GB/T 9341",
      "orientation": "XY"
    },
    "flexuralModulusZ": {
      "value": 1620,
      "unit": "MPa",
      "source": "src_bambu_tds",
      "confidence": "medium",
      "tolerance": 80,
      "testStandard": "ISO 178 / GB/T 9341",
      "orientation": "Z"
    },
    "charpyUnnotchedXy": {
      "value": 34.8,
      "unit": "kJ/m²",
      "source": "src_bambu_tds",
      "confidence": "medium",
      "tolerance": 2.1,
      "testStandard": "ISO 179 / GB/T 1043 (ungekerbt)",
      "orientation": "XY"
    },
    "charpyNotchedXy": {
      "value": 7.5,
      "unit": "kJ/m²",
      "source": "src_bambu_tds",
      "confidence": "medium",
      "tolerance": 1.3,
      "testStandard": "ISO 179 / GB/T 1043 (gekerbt)",
      "orientation": "XY"
    },
    "charpyUnnotchedZ": {
      "value": 9,
      "unit": "kJ/m²",
      "source": "src_bambu_tds",
      "confidence": "medium",
      "tolerance": 0.4,
      "testStandard": "ISO 179 / GB/T 1043",
      "orientation": "Z"
    },
    "anisotropyFactorTensile": {
      "value": 0.9,
      "unit": "-",
      "source": "src_bambu_tds",
      "confidence": "medium",
      "min": 0.84,
      "max": 0.97,
      "orientation": "Z",
      "conditions": "Beide Zahlen aus demselben Datenblatt und Prüfdurchgang",
      "derivedFrom": [
        "mechanics.tensileStrengthZ",
        "mechanics.tensileStrengthXy"
      ],
      "note": {
        "de": "Senkrecht zur Schicht bleiben 90 % der Zugfestigkeit erhalten (56 von 62 MPa).",
        "en": "Perpendicular to the layers 90 % of the tensile strength remains (56 of 62 MPa)."
      }
    },
    "anisotropyFactorImpact": {
      "value": 0.26,
      "unit": "-",
      "source": "src_bambu_tds",
      "confidence": "medium",
      "orientation": "Z",
      "derivedFrom": [
        "mechanics.charpyUnnotchedZ",
        "mechanics.charpyUnnotchedXy"
      ],
      "note": {
        "de": "Die Schlagzähigkeit bricht in Z stärker ein als die Zugfestigkeit - schlagbelastete Bauteile müssen orientiert werden.",
        "en": "Impact strength collapses more in Z than tensile strength - impact-loaded parts must be oriented."
      }
    },
    "toughness": {
      "value": 3,
      "scale": "toughness",
      "source": "estimate_reasoning",
      "confidence": "estimated"
    },
    "creepTendency": {
      "value": 2,
      "scale": "creepTendency",
      "source": "estimate_reasoning",
      "confidence": "estimated"
    },
    "notchSensitivity": {
      "value": 5,
      "scale": "notchSensitivity",
      "source": "estimate_reasoning",
      "confidence": "estimated"
    }
  },
  "thermal": {
    "hdtA": {
      "value": 117,
      "unit": "°C",
      "source": "src_bambu_tds",
      "confidence": "low",
      "testStandard": "ISO 75, 1.8 MPa",
      "note": {
        "de": "Datenblattfehler: Die HDT bei 1,8 MPa (117 °C) liegt über der HDT bei 0,45 MPa (112 °C). Höhere Last muss zu niedrigerer Temperatur führen; die beiden Werte sind vertauscht oder an unterschiedlichen Chargen gemessen. Beide gelten deshalb nur als schwach belegt.",
        "en": "Datasheet error: HDT at 1.8 MPa (117 °C) is above HDT at 0.45 MPa (112 °C). Higher load must give a lower temperature; the values are swapped or were measured on different batches. Both therefore count as weakly substantiated only."
      }
    },
    "hdtB": {
      "value": 139,
      "unit": "°C",
      "source": "src_type_datasheets",
      "confidence": "medium",
      "testStandard": "ISO 75",
      "note": {
        "de": "Median aus 3 Herstellerblättern, Spanne 112 °C (Bambu Lab) bis 185 °C (add:north). Prüfkörper: 1 von 3 gedruckt, Rest ohne Angabe. Prüfnormen gemischt: ISO 75 (2), ASTM D648 (1).",
        "en": "Median of 3 manufacturer datasheets, range 112 °C (Bambu Lab) to 185 °C (add:north). Specimens: 1 of 3 printed, remainder not stated. Mixed test standards: ISO 75 (2), ASTM D648 (1)."
      },
      "min": 112,
      "max": 185,
      "conditions": "mehrere Prüfnormfamilien - siehe Notiz"
    },
    "vicatB50": {
      "value": 119,
      "unit": "°C",
      "source": "src_bambu_tds",
      "confidence": "low",
      "testStandard": "ISO 306 (Methode und Last im Datenblatt nicht spezifiziert)"
    },
    "glassTransition": {
      "value": 145,
      "unit": "°C",
      "source": "src_bambu_tds",
      "confidence": "medium",
      "testStandard": "DSC, 10 °C/min"
    },
    "meltingTemperature": {
      "value": 228,
      "unit": "°C",
      "source": "src_bambu_tds",
      "confidence": "low",
      "testStandard": "DSC, 10 °C/min",
      "note": {
        "de": "Physikalisch fragwürdig: Der Werkstoff ist amorph und hat keinen echten Schmelzpunkt. Dokumentiert, aber nicht für Bewertungen verwendet.",
        "en": "Physically questionable: the material is amorphous and has no true melting point. Documented but not used for scoring."
      }
    },
    "recommendedMaxServiceTemperature": {
      "value": 135,
      "unit": "°C",
      "source": "estimate_reasoning",
      "confidence": "estimated",
      "min": 125,
      "max": 140,
      "conditions": "dauerhaft unter mechanischer Last, Luft",
      "note": {
        "de": "Eigene konservative Empfehlung für ein dauerhaft belastetes Bauteil, nicht der Datenblattwert: Glasübergang 145 °C abzüglich 12 K. Die Datenblätter nennen höhere Zahlen (Formbeständigkeit im Kurzversuch, hier HDT-B 139 °C) — die gelten für Minuten unter definierter Last, nicht für Dauerbetrieb. Ohne Dauerlast gibt es kein Kriechen; dann trägt der gemessene Wert (HDT-B 139 °C). Unter Last hängt die Grenze an der Spannung im Querschnitt: Mehr Wandstärke und mehr Füllung senken die Spannung und verschieben die brauchbare Temperatur nach oben — den Glasübergang verschieben sie nicht.",
        "en": "Our own conservative recommendation for a permanently loaded part, not the datasheet figure: glass transition 145 °C less 12 K. The datasheets state higher numbers (short-term heat deflection, here HDT-B 139 °C) — those apply for minutes under a defined load, not for continuous service. Without sustained load there is no creep, and the measured value carries (HDT-B 139 °C). Under load the limit depends on the stress in the section: more wall and more infill lower the stress and shift the usable temperature up — they do not shift the glass transition."
      }
    },
    "annealing": {
      "possible": {
        "value": true,
        "source": "src_bambu_tds",
        "confidence": "medium"
      },
      "requiredForDatasheetValues": {
        "value": false,
        "source": "src_bambu_tds",
        "confidence": "medium"
      },
      "temperature": {
        "value": 80,
        "unit": "°C",
        "source": "src_bambu_tds",
        "confidence": "medium"
      },
      "duration": {
        "value": 12,
        "unit": "h",
        "source": "src_bambu_tds",
        "confidence": "medium"
      },
      "note": {
        "de": "Prüfkörper wurden vor der Prüfung getempert und getrocknet; die Datenblattwerte gelten daher für den getemperten Zustand.",
        "en": "Specimens were annealed and dried before testing; the datasheet values therefore apply to the annealed condition."
      }
    }
  },
  "processing": {
    "nozzleTemperature": {
      "value": 270,
      "unit": "°C",
      "source": "src_bambu_tds",
      "confidence": "medium",
      "min": 260,
      "max": 280
    },
    "bedTemperature": {
      "value": 100,
      "unit": "°C",
      "source": "src_bambu_tds",
      "confidence": "medium",
      "min": 90,
      "max": 110
    },
    "chamberTemperature": {
      "value": 53,
      "unit": "°C",
      "source": "src_bambu_tds",
      "confidence": "medium",
      "min": 45,
      "max": 60
    },
    "chamberRequirement": {
      "value": "mandatory",
      "source": "estimate_reasoning",
      "confidence": "estimated",
      "note": {
        "de": "Das Datenblatt nennt 45-60 °C Kammertemperatur. Für kleine Teile geht es notfalls ohne; für große Bauteile führt fehlende Kammertemperierung zu Delamination. Für den XXL-Einsatz daher als zwingend eingestuft.",
        "en": "The datasheet states 45-60 °C chamber temperature. Small parts may work without; on large parts a missing heated chamber leads to delamination. Classified as mandatory for XXL use."
      }
    },
    "dryingTemperature": {
      "value": 80,
      "unit": "°C",
      "source": "src_bambu_tds",
      "confidence": "medium"
    },
    "dryingTime": {
      "value": 8,
      "unit": "h",
      "source": "src_bambu_tds",
      "confidence": "medium"
    },
    "maxResidualHumidity": {
      "value": 20,
      "unit": "%RH",
      "source": "src_bambu_tds",
      "confidence": "medium",
      "conditions": "Lagerung und Druck, versiegelt mit Trockenmittel"
    },
    "printSpeed": {
      "value": 300,
      "unit": "mm/s",
      "source": "src_bambu_tds",
      "confidence": "medium",
      "max": 300,
      "note": {
        "de": "Maschinenabhängige Obergrenze aus dem Datenblatt, keine Materialeigenschaft.",
        "en": "Machine-dependent upper limit from the datasheet, not a material property."
      }
    },
    "maxOverhangAngle": {
      "value": 70,
      "unit": "°",
      "source": "src_bambu_tds",
      "confidence": "medium"
    },
    "printability": {
      "value": 2,
      "scale": "printability",
      "source": "estimate_reasoning",
      "confidence": "estimated"
    },
    "warpingTendency": {
      "value": 4,
      "scale": "warpingTendency",
      "source": "estimate_reasoning",
      "confidence": "estimated"
    },
    "hygroscopy": {
      "value": 5,
      "scale": "hygroscopy",
      "source": "estimate_reasoning",
      "confidence": "estimated"
    },
    "abrasiveness": {
      "value": 1,
      "scale": "abrasiveness",
      "source": "estimate_reasoning",
      "confidence": "estimated"
    },
    "stringingTendency": {
      "value": 3,
      "scale": "stringingTendency",
      "source": "estimate_reasoning",
      "confidence": "estimated"
    },
    "layerAdhesion": {
      "value": 5,
      "scale": "layerAdhesion",
      "source": "src_bambu_tds",
      "confidence": "medium",
      "note": {
        "de": "Bewertung abgeleitet aus dem gemessenen Anisotropiefaktor.",
        "en": "Rating derived from the measured anisotropy factor."
      }
    }
  },
  "durability": {
    "waterAbsorption": {
      "value": 0.25,
      "unit": "%",
      "source": "src_bambu_tds",
      "confidence": "medium",
      "conditions": "Sättigung bei 25 °C und 55 % rF"
    },
    "uvResistance": {
      "value": 2,
      "scale": "uvResistance",
      "source": "estimate_reasoning",
      "confidence": "estimated"
    },
    "weatherResistance": {
      "value": 2,
      "scale": "weatherResistance",
      "source": "estimate_reasoning",
      "confidence": "estimated"
    },
    "hydrolysisResistance": {
      "value": 2,
      "scale": "hydrolysisResistance",
      "source": "estimate_reasoning",
      "confidence": "estimated"
    },
    "yellowingTendency": {
      "value": 4,
      "scale": "yellowingTendency",
      "source": "estimate_reasoning",
      "confidence": "estimated"
    },
    "stressCrackingSensitivity": {
      "value": 5,
      "scale": "stressCrackingSensitivity",
      "source": "estimate_reasoning",
      "confidence": "estimated"
    },
    "chemicalResistance": [
      {
        "chemicalId": "chem_water",
        "rating": "resistant",
        "source": "src_bambu_tds",
        "confidence": "medium",
        "conditions": "Raumtemperatur"
      },
      {
        "chemicalId": "chem_salt_water",
        "rating": "resistant",
        "source": "estimate_reasoning",
        "confidence": "estimated",
        "note": {
          "de": "Aus der Polymerklasse abgeleitet, nicht gemessen. Chemische Beständigkeit ist im Kern eine Eigenschaft des Grundpolymers — eine Faserfüllung ändert daran nichts. Für kritische Anwendungen ersetzt das keinen Auslagerungsversuch im Originalmedium.",
          "en": "Derived from the polymer class, not measured. Chemical resistance is fundamentally a property of the base polymer — a fibre filler does not change it. For critical applications this does not replace an immersion test in the actual medium."
        }
      },
      {
        "chemicalId": "chem_steam",
        "rating": "not-resistant",
        "source": "estimate_reasoning",
        "confidence": "estimated",
        "note": {
          "de": "Aus der Polymerklasse abgeleitet, nicht gemessen. Chemische Beständigkeit ist im Kern eine Eigenschaft des Grundpolymers — eine Faserfüllung ändert daran nichts. Für kritische Anwendungen ersetzt das keinen Auslagerungsversuch im Originalmedium.",
          "en": "Derived from the polymer class, not measured. Chemical resistance is fundamentally a property of the base polymer — a fibre filler does not change it. For critical applications this does not replace an immersion test in the actual medium."
        }
      },
      {
        "chemicalId": "chem_mineral_oil",
        "rating": "resistant",
        "source": "src_bambu_tds",
        "confidence": "medium"
      },
      {
        "chemicalId": "chem_grease",
        "rating": "resistant",
        "source": "src_bambu_tds",
        "confidence": "medium"
      },
      {
        "chemicalId": "chem_hydraulic_oil",
        "rating": "limited",
        "source": "estimate_reasoning",
        "confidence": "estimated",
        "note": {
          "de": "Aus der Polymerklasse abgeleitet, nicht gemessen. Chemische Beständigkeit ist im Kern eine Eigenschaft des Grundpolymers — eine Faserfüllung ändert daran nichts. Für kritische Anwendungen ersetzt das keinen Auslagerungsversuch im Originalmedium.",
          "en": "Derived from the polymer class, not measured. Chemical resistance is fundamentally a property of the base polymer — a fibre filler does not change it. For critical applications this does not replace an immersion test in the actual medium."
        }
      },
      {
        "chemicalId": "chem_coolant_mwf",
        "rating": "not-resistant",
        "source": "estimate_reasoning",
        "confidence": "estimated",
        "note": {
          "de": "Wassermischbare Kühlschmierstoffe sind alkalisch (pH 9+) und verseifen Polyester und Polycarbonat über die Zeit.",
          "en": "Water-miscible metalworking fluids are alkaline (pH 9+) and saponify polyesters and polycarbonate over time."
        }
      },
      {
        "chemicalId": "chem_brake_fluid",
        "rating": "not-resistant",
        "source": "estimate_reasoning",
        "confidence": "estimated",
        "note": {
          "de": "Aus der Polymerklasse abgeleitet, nicht gemessen. Chemische Beständigkeit ist im Kern eine Eigenschaft des Grundpolymers — eine Faserfüllung ändert daran nichts. Für kritische Anwendungen ersetzt das keinen Auslagerungsversuch im Originalmedium.",
          "en": "Derived from the polymer class, not measured. Chemical resistance is fundamentally a property of the base polymer — a fibre filler does not change it. For critical applications this does not replace an immersion test in the actual medium."
        }
      },
      {
        "chemicalId": "chem_petrol_diesel",
        "rating": "not-resistant",
        "source": "estimate_reasoning",
        "confidence": "estimated",
        "note": {
          "de": "Aus der Polymerklasse abgeleitet, nicht gemessen. Chemische Beständigkeit ist im Kern eine Eigenschaft des Grundpolymers — eine Faserfüllung ändert daran nichts. Für kritische Anwendungen ersetzt das keinen Auslagerungsversuch im Originalmedium.",
          "en": "Derived from the polymer class, not measured. Chemical resistance is fundamentally a property of the base polymer — a fibre filler does not change it. For critical applications this does not replace an immersion test in the actual medium."
        }
      },
      {
        "chemicalId": "chem_ipa",
        "rating": "limited",
        "source": "estimate_reasoning",
        "confidence": "estimated"
      },
      {
        "chemicalId": "chem_ethanol",
        "rating": "not-resistant",
        "source": "estimate_reasoning",
        "confidence": "estimated",
        "note": {
          "de": "Aus der Polymerklasse abgeleitet, nicht gemessen. Chemische Beständigkeit ist im Kern eine Eigenschaft des Grundpolymers — eine Faserfüllung ändert daran nichts. Für kritische Anwendungen ersetzt das keinen Auslagerungsversuch im Originalmedium.",
          "en": "Derived from the polymer class, not measured. Chemical resistance is fundamentally a property of the base polymer — a fibre filler does not change it. For critical applications this does not replace an immersion test in the actual medium."
        }
      },
      {
        "chemicalId": "chem_acetone",
        "rating": "limited",
        "source": "estimate_reasoning",
        "confidence": "estimated"
      },
      {
        "chemicalId": "chem_mek",
        "rating": "not-resistant",
        "source": "estimate_reasoning",
        "confidence": "estimated",
        "note": {
          "de": "Aus der Polymerklasse abgeleitet, nicht gemessen. Chemische Beständigkeit ist im Kern eine Eigenschaft des Grundpolymers — eine Faserfüllung ändert daran nichts. Für kritische Anwendungen ersetzt das keinen Auslagerungsversuch im Originalmedium.",
          "en": "Derived from the polymer class, not measured. Chemical resistance is fundamentally a property of the base polymer — a fibre filler does not change it. For critical applications this does not replace an immersion test in the actual medium."
        }
      },
      {
        "chemicalId": "chem_surface_disinfectant",
        "rating": "not-resistant",
        "source": "estimate_reasoning",
        "confidence": "estimated",
        "note": {
          "de": "Aus der Polymerklasse abgeleitet, nicht gemessen. Chemische Beständigkeit ist im Kern eine Eigenschaft des Grundpolymers — eine Faserfüllung ändert daran nichts. Für kritische Anwendungen ersetzt das keinen Auslagerungsversuch im Originalmedium.",
          "en": "Derived from the polymer class, not measured. Chemical resistance is fundamentally a property of the base polymer — a fibre filler does not change it. For critical applications this does not replace an immersion test in the actual medium."
        }
      },
      {
        "chemicalId": "chem_bleach",
        "rating": "limited",
        "source": "estimate_reasoning",
        "confidence": "estimated",
        "note": {
          "de": "Aus der Polymerklasse abgeleitet, nicht gemessen. Chemische Beständigkeit ist im Kern eine Eigenschaft des Grundpolymers — eine Faserfüllung ändert daran nichts. Für kritische Anwendungen ersetzt das keinen Auslagerungsversuch im Originalmedium.",
          "en": "Derived from the polymer class, not measured. Chemical resistance is fundamentally a property of the base polymer — a fibre filler does not change it. For critical applications this does not replace an immersion test in the actual medium."
        }
      },
      {
        "chemicalId": "chem_hydrogen_peroxide",
        "rating": "limited",
        "source": "estimate_reasoning",
        "confidence": "estimated",
        "note": {
          "de": "Aus der Polymerklasse abgeleitet, nicht gemessen. Chemische Beständigkeit ist im Kern eine Eigenschaft des Grundpolymers — eine Faserfüllung ändert daran nichts. Für kritische Anwendungen ersetzt das keinen Auslagerungsversuch im Originalmedium.",
          "en": "Derived from the polymer class, not measured. Chemical resistance is fundamentally a property of the base polymer — a fibre filler does not change it. For critical applications this does not replace an immersion test in the actual medium."
        }
      },
      {
        "chemicalId": "chem_dilute_acid",
        "rating": "not-resistant",
        "source": "src_bambu_tds",
        "confidence": "low",
        "conditions": "Datenblatt nennt weder Säure noch Konzentration"
      },
      {
        "chemicalId": "chem_dilute_alkali",
        "rating": "not-resistant",
        "source": "src_bambu_tds",
        "confidence": "low",
        "conditions": "Datenblatt nennt weder Lauge noch Konzentration"
      },
      {
        "chemicalId": "chem_strong_acid",
        "rating": "not-resistant",
        "source": "estimate_reasoning",
        "confidence": "estimated",
        "note": {
          "de": "Aus der Polymerklasse abgeleitet, nicht gemessen. Chemische Beständigkeit ist im Kern eine Eigenschaft des Grundpolymers — eine Faserfüllung ändert daran nichts. Für kritische Anwendungen ersetzt das keinen Auslagerungsversuch im Originalmedium.",
          "en": "Derived from the polymer class, not measured. Chemical resistance is fundamentally a property of the base polymer — a fibre filler does not change it. For critical applications this does not replace an immersion test in the actual medium."
        }
      },
      {
        "chemicalId": "chem_strong_alkali",
        "rating": "not-resistant",
        "source": "estimate_reasoning",
        "confidence": "estimated",
        "note": {
          "de": "Aus der Polymerklasse abgeleitet, nicht gemessen. Chemische Beständigkeit ist im Kern eine Eigenschaft des Grundpolymers — eine Faserfüllung ändert daran nichts. Für kritische Anwendungen ersetzt das keinen Auslagerungsversuch im Originalmedium.",
          "en": "Derived from the polymer class, not measured. Chemical resistance is fundamentally a property of the base polymer — a fibre filler does not change it. For critical applications this does not replace an immersion test in the actual medium."
        }
      },
      {
        "chemicalId": "chem_ester",
        "rating": "not-resistant",
        "source": "estimate_reasoning",
        "confidence": "estimated",
        "note": {
          "de": "Aus der Polymerklasse abgeleitet, nicht gemessen. Chemische Beständigkeit ist im Kern eine Eigenschaft des Grundpolymers — eine Faserfüllung ändert daran nichts. Für kritische Anwendungen ersetzt das keinen Auslagerungsversuch im Originalmedium.",
          "en": "Derived from the polymer class, not measured. Chemical resistance is fundamentally a property of the base polymer — a fibre filler does not change it. For critical applications this does not replace an immersion test in the actual medium."
        }
      }
    ]
  },
  "compliance": {
    "foodContact": {
      "status": {
        "value": "not-declared",
        "source": "src_bambu_tds",
        "confidence": "medium",
        "note": {
          "de": "Das Datenblatt erklärt keine Lebensmittelkonformität.",
          "en": "The datasheet declares no food contact compliance."
        }
      },
      "partLevelWarning": {
        "de": "Auch bei einem lebensmittelkonformen Material ist das FDM-Bauteil nicht automatisch lebensmittelkonform: die Schichtstruktur bildet Kapillaren und Keimnischen, die sich nicht sicher reinigen lassen.",
        "en": "Even with a food-compliant material the FDM part is not automatically food safe: the layer structure forms capillaries and bacterial niches that cannot be reliably cleaned."
      }
    },
    "flameRetardancy": {
      "ul94": {
        "value": "not-classified",
        "source": "src_bambu_tds",
        "confidence": "medium",
        "note": {
          "de": "Das Datenblatt formuliert 'flammable and self-extinguishing in the air'. Das ist keine UL94-Einstufung.",
          "en": "The datasheet states 'flammable and self-extinguishing in the air'. That is not a UL94 classification."
        }
      }
    },
    "printEmissions": {
      "concernLevel": {
        "value": "low",
        "source": "estimate_reasoning",
        "confidence": "estimated"
      },
      "extractionRecommended": {
        "value": false,
        "source": "estimate_reasoning",
        "confidence": "estimated"
      }
    },
    "translucency": {
      "value": "translucent",
      "source": "src_bambu_tds",
      "confidence": "medium"
    }
  },
  "sustainability": {
    "bioBasedContent": {
      "value": 0,
      "unit": "%",
      "source": "estimate_reasoning",
      "confidence": "estimated"
    },
    "industriallyCompostable": {
      "value": false,
      "source": "estimate_reasoning",
      "confidence": "estimated"
    },
    "practicalRecyclability": {
      "value": "possible-in-theory",
      "source": "estimate_reasoning",
      "confidence": "estimated"
    }
  },
  "finishing": {
    "surfaceQuality": {
      "value": 3,
      "scale": "surfaceQuality",
      "source": "estimate_reasoning",
      "confidence": "estimated"
    },
    "layerLineVisibility": {
      "value": 3,
      "scale": "layerLineVisibility",
      "source": "estimate_reasoning",
      "confidence": "estimated"
    },
    "sandability": {
      "value": 3,
      "scale": "sandability",
      "source": "estimate_reasoning",
      "confidence": "estimated"
    },
    "fillability": {
      "value": 3,
      "scale": "fillability",
      "source": "estimate_reasoning",
      "confidence": "estimated"
    },
    "paintAdhesion": {
      "value": 3,
      "scale": "paintAdhesion",
      "source": "estimate_reasoning",
      "confidence": "estimated"
    },
    "bondability": {
      "value": 4,
      "scale": "bondability",
      "source": "estimate_reasoning",
      "confidence": "estimated"
    },
    "recommendedAdhesives": [
      "2K-Epoxid",
      "Cyanacrylat",
      "PUR-Konstruktionsklebstoff"
    ],
    "gloss": {
      "value": "semi-gloss",
      "source": "estimate_reasoning",
      "confidence": "estimated"
    },
    "colourAvailability": {
      "value": "limited",
      "source": "estimate_reasoning",
      "confidence": "estimated"
    },
    "chemicalSmoothing": {
      "suitable": {
        "value": false,
        "source": "estimate_reasoning",
        "confidence": "estimated"
      }
    },
    "heatSetInserts": {
      "value": true,
      "source": "estimate_reasoning",
      "confidence": "estimated"
    }
  },
  "commercial": {
    "priceIndex": {
      "value": 2,
      "scale": "priceIndex",
      "derivedFrom": [
        "commercial.pricePerKg"
      ],
      "source": "estimate_reasoning",
      "confidence": "estimated",
      "note": {
        "de": "Aus dem Kilopreis abgeleitet: Alle Werkstoffe sind nach ihrem €/kg-Wert in fünf gleich große Preisstufen eingeteilt. Maßgeblich ist der Kilopreis; die Stufe dient nur der schnellen Einordnung.",
        "en": "Derived from the price per kilogram: all materials are sorted into five equal price bands by their €/kg value. The per-kilogram price is what counts; the band is only for quick orientation."
      }
    },
    "availability": {
      "value": 4,
      "scale": "availability",
      "source": "estimate_reasoning",
      "confidence": "estimated"
    },
    "smallSeriesSuitability": {
      "value": 3,
      "scale": "smallSeriesSuitability",
      "source": "estimate_reasoning",
      "confidence": "estimated"
    },
    "xxl": {
      "maxSensibleEdgeMm": {
        "value": 600,
        "unit": "mm",
        "source": "estimate_reasoning",
        "confidence": "estimated",
        "derivedFrom": [
          "processing.warpingTendency",
          "processing.chamberRequirement"
        ],
        "note": {
          "de": "Geschätzt, nicht belegt. Dieser Werkstoff läuft bisher nur auf den Engineering-Druckern, nicht im Großformat; eigene Erfahrung, an der sich die Schätzung prüfen ließe, gibt es deshalb noch nicht.",
          "en": "Estimated, not established. So far this material runs only on the engineering printers, not at large format, so there is no own experience yet against which the estimate could be checked."
        }
      },
      "maxSpoolWeightKg": {
        "value": 5,
        "unit": "kg",
        "source": "src_ofd",
        "confidence": "low",
        "conditions": "34 Produkte, 151 Spulen",
        "note": {
          "de": "Marktbeobachtung über 34 Produkte und 151 Spulenangebote (Open Filament Database 2026.07.31). Größte am Markt geführte Spule. Reicht sie für das Bauteil nicht, fällt mitten im Druck ein Spulenwechsel an. Keine Lieferzusage — zusammen mit largeSpoolShare lesen.",
          "en": "Market observation across 34 products and 151 spool offers (Open Filament Database 2026.07.31). Largest spool offered on the market. If it does not cover the part, a spool change falls in mid-print. Not a supply commitment — read together with largeSpoolShare."
        }
      },
      "largeSpoolShare": {
        "value": 14.6,
        "unit": "%",
        "source": "src_ofd",
        "confidence": "low",
        "conditions": "Anteil der Spulen ab 2 kg; 151 Spulen betrachtet",
        "note": {
          "de": "Marktbeobachtung über 34 Produkte und 151 Spulenangebote (Open Filament Database 2026.07.31). Anteil der Angebote ab 2 kg. Niedriger Anteil bei hohem Maximum heißt: Die Großspule existiert, hängt aber an wenigen Anbietern und meist einer Farbe.",
          "en": "Market observation across 34 products and 151 spool offers (Open Filament Database 2026.07.31). Share of offers at 2 kg or above. A low share alongside a high maximum means the large spool exists but hangs on few suppliers and usually one colour."
        }
      }
    },
    "reentsPortfolioStatus": {
      "value": "unknown",
      "source": "estimate_reasoning",
      "confidence": "estimated",
      "note": {
        "de": "Noch nicht mit dem Reents3D-Materiallager abgeglichen. Der Portfolio-Status beeinflusst die Bewertung nicht.",
        "en": "Not yet reconciled with the Reents3D material stock. Portfolio status does not affect the assessment."
      }
    },
    "pricePerKg": {
      "value": 42.99,
      "min": 29.99,
      "max": 59.99,
      "unit": "€/kg",
      "conditions": "Median aus 13 Angeboten EINES Händlers (3djake), auf €/kg normiert, inkl. MwSt., Stand 2026-08-06 — eine Preisliste, kein Marktvergleich",
      "source": [
        "src_price_pc_3djake"
      ],
      "confidence": "low",
      "note": {
        "de": "Erhoben, nicht geschätzt: 13 Listenpreise von 6 Marken (Elegoo, Polymaker, eSUN, Spectrum, Bambu Lab, FormFutura) über 1 Händler, jeweils auf €/kg normiert — die Spulengröße ist dabei die eigentliche Falle, Spezialfilamente kommen auf 0,5- und 0,75-kg-Spulen. Geführt ist der Median, die Spanne ist das günstigste bis teuerste gefundene Angebot. Kein Einkaufspreis und kein Angebot; Preise ändern sich täglich.",
        "en": "Surveyed, not estimated: 13 list prices from 6 brands (Elegoo, Polymaker, eSUN, Spectrum, Bambu Lab, FormFutura) across 1 retailer(s), each normalised to €/kg — spool size is the real trap here, specialty filaments ship on 0.5 and 0.75 kg spools. The carried value is the median, the range is the cheapest to the most expensive offer found. Not a purchase price and not an offer; prices change daily."
      }
    },
    "spoolSizes": [
      "0.25 kg",
      "0.5 kg",
      "0.75 kg",
      "0.97 kg",
      "1 kg",
      "2.3 kg",
      "3 kg",
      "5 kg"
    ]
  },
  "governance": {
    "lastReviewed": "2026-08-01",
    "reviewedBy": "Claude Code (Erstimport aus Herstellerdatenblatt) - fachliche Freigabe durch Riko Reents ausstehend",
    "reviewCycleMonths": 12,
    "dataCompleteness": null,
    "sources": [
      {
        "id": "src_bambu_tds",
        "type": "manufacturer-tds",
        "publisher": "Bambu Lab",
        "productName": "Bambu PC",
        "title": "Bambu Filament Technical Data Sheet - PC",
        "documentVersion": "V2.0",
        "url": "https://wiki.bambulab.com/filament-acc/abs-asa-pc/a52afdccddfd448583d119587122c8c5.pdf",
        "retrievedAt": "2026-08-01",
        "confidenceCeiling": "high",
        "note": {
          "de": "Prüfkörper sind gedruckt, nicht spritzgegossen, und mit X-Y- und Z-Werten ausgewiesen. Das macht die Werte für FDM-Auslegung brauchbar und über alle Bambu-Materialien vergleichbar - anders als Rohstoff-Datenblätter.",
          "en": "Specimens are printed, not injection moulded, and reported with both X-Y and Z values. That makes the figures usable for FDM design and comparable across all Bambu materials - unlike resin datasheets."
        }
      },
      {
        "id": "src_type_datasheets",
        "type": "manufacturer-tds",
        "publisher": "mehrere Hersteller",
        "title": "Median der Produktdatenblätter dieses Werkstofftyps",
        "confidenceCeiling": "medium",
        "note": {
          "de": "Zusammenfassung mehrerer Herstellerdatenblätter zu diesem Werkstofftyp. Geführt wird der Median; Spritzgusswerte werden nicht mit Werten an gedruckten Prüfkörpern vermischt und Elastomerprüfungen (ISO 37) nicht mit Zugversuchen (ISO 527). Ein Median über mehrere Marken beschreibt den Werkstofftyp, nicht ein einzelnes Produkt.",
          "en": "Summary of several manufacturer datasheets for this material type. The median is recorded; moulded values are not mixed with values from printed specimens, and elastomer tests (ISO 37) not with tensile tests (ISO 527). A median across several brands describes the material type, not an individual product."
        }
      },
      {
        "id": "src_price_pc_3djake",
        "type": "retailer-listing",
        "publisher": "3DJAKE",
        "title": "3DJAKE — Listenpreise PC",
        "url": "https://www.3djake.de/filament/pc-polycarbonat",
        "retrievedAt": "2026-08-02",
        "confidenceCeiling": "medium",
        "note": {
          "de": "13 Angebote von 6 Marken (Bambu Lab, Elegoo, FormFutura, Polymaker, Spectrum, eSUN). Günstigstes Elegoo PC Black, 1 kg für 29,99 € (29,99 €/kg); teuerstes Polymaker Polymax PC Schwarz, 0,75 kg für 44,99 € (59,99 €/kg).",
          "en": "13 offers from 6 brands (Bambu Lab, Elegoo, FormFutura, Polymaker, Spectrum, eSUN). Cheapest Elegoo PC Black, 1 kg at 29.99 € (29.99 €/kg); dearest Polymaker Polymax PC Schwarz, 0.75 kg at 44.99 € (59.99 €/kg)."
        }
      },
      {
        "id": "src_ofd",
        "type": "community",
        "publisher": "Open Filament Collective",
        "title": "Open Filament Database — Marktbestand an Filamenten, Spulengrößen und Druckparametern",
        "documentVersion": "2026.07.31",
        "url": "https://api.openfilamentdatabase.org/api/v1/",
        "retrievedAt": "2026-08-04",
        "confidenceCeiling": "low",
        "note": {
          "de": "Gemeinschaftlich gepflegte Marktdatenbank (155 Marken, 2020 Filamente). Sie enthält keine Kennwerte und keine Prüfnormen, sondern beschreibt das Angebot am Markt. Ihre Angaben dienen deshalb nur der Einordnung.",
          "en": "Community-maintained market database (155 brands, 2020 filaments). It contains no material values and no test standards; it describes what is on the market. Its figures therefore serve orientation only."
        }
      },
      {
        "id": "estimate_reasoning",
        "type": "estimate",
        "publisher": "FDM-Materialberater",
        "title": "Fachliche Ableitung ohne Primärquelle",
        "confidenceCeiling": "estimated"
      }
    ],
    "openQuestions": [
      {
        "id": "oq_hdt_inverted",
        "question": {
          "de": "Bambu meldet HDT bei 1,8 MPa höher als bei 0,45 MPa. Beim Hersteller klären oder durch eine zweite Quelle ersetzen.",
          "en": "Bambu reports HDT at 1.8 MPa higher than at 0.45 MPa. Clarify with the manufacturer or replace with a second source."
        },
        "blocking": false,
        "affectsFields": [
          "thermal.hdtA",
          "thermal.hdtB"
        ]
      },
      {
        "id": "oq_price_survey",
        "question": {
          "de": "Preisbasis noch schmal: bisher 13 Angebote von 1 Anbieter und 6 Marken (Stand 2026-08-06). Angestrebt sind mindestens fünf Angebote von zwei Anbietern und zwei Marken, denn mehrere Preise aus demselben Shop sind nur eine Preisliste. Bis dahin ist der Preis nur ein Anhaltspunkt.",
          "en": "Price basis still thin: so far 13 offers from 1 retailer and 6 brands (as of 2026-08-06). The target is at least five offers from two retailers and two brands, since several prices from one shop are merely a price list. Until then the price is only a rough guide."
        },
        "blocking": false,
        "affectsFields": [
          "commercial.priceIndex"
        ]
      }
    ]
  }
}
