Repository: Reents3D/fdm-material-advisor

# FDM-Materialberater

**[→ Werkzeug öffnen](https://materialberater.reents3d.de/)** · kostenlos, ohne Anmeldung
· ein Werkzeug der [Reents Technologies GmbH](https://reents3d.de/) (Reents3D), XXL-3D-Druck und Exponatebau in Holm bei Hamburg

Welches FDM-Material passt zum Anwendungsfall — und **warum**. Ein quelloffener
Materialberater mit einer offenen Datenbank, in der jeder Kennwert seine Quelle, seine
Prüfnorm und seine Konfidenz mitführt.

**43 Werkstofftypen · 254 Produkte von 17 Marken · 3.182 belegte Einzelaussagen ·
20 Anwendungsfälle · 21 Medien · 29 Glossareinträge**
*[English summary below](#english)*

---

File: data/materials/pctg-gf.json
{
  "$schema": "../../schema/material.schema.json",
  "schemaVersion": "1.0.0",
  "id": "pctg-gf",
  "identity": {
    "name": "PCTG-GF",
    "family": "PET",
    "polymerClass": "amorphous",
    "variant": [
      "GF"
    ],
    "filler": {
      "type": "glass-fibre"
    },
    "aliases": [
      "PCTG+GF10",
      "Glasfaser-PCTG",
      "glass filled PCTG"
    ],
    "abstract": {
      "de": "Glasgefülltes PCTG mit 10 % Faseranteil: 3.400 MPa E-Modul und trotzdem 8 % Bruchdehnung und 60 kJ/m² ungekerbte Schlagzähigkeit — es behält also viel von der Zähigkeit des Grundpolymers, was für einen gefüllten Werkstoff ungewöhnlich ist. Thermisch bleibt es mit HDT-A 64 °C und HDT-B 76 °C im Bereich von PETG; der Füllstoff bringt Steifigkeit, keine Wärmefestigkeit.",
      "en": "Glass-filled PCTG at 10 % fibre content: 3,400 MPa tensile modulus and still 8 % elongation at break with 60 kJ/m² unnotched impact strength — it keeps much of the base polymer's toughness, which is unusual for a filled material. Thermally it stays in PETG territory at HDT-A 64 °C and HDT-B 76 °C; the filler brings stiffness, not heat resistance."
    },
    "positioning": {
      "de": "Steifer als PETG, ohne dessen Zähigkeit ganz zu verlieren — thermisch aber im selben Fenster.",
      "en": "Stiffer than PETG without losing all of its toughness — but thermally in the same window."
    }
  },
  "mechanics": {
    "density": {
      "value": 1.31,
      "unit": "g/cm³",
      "testStandard": "ASTM D792",
      "source": "src_tds",
      "confidence": "low",
      "note": {
        "de": "Die Dichte ist als einziger Wert des Blatts nach ASTM geprüft, alles andere nach ISO. Kein Fehler, aber ein Bruch in der Prüfsystematik.",
        "en": "Density is the only value on the sheet tested to ASTM, everything else to ISO. Not an error, but a break in the test regime."
      }
    },
    "tensileStrengthXy": {
      "value": 55,
      "unit": "MPa",
      "testStandard": "ISO 527",
      "orientation": "n/a",
      "conditions": "bei Streckgrenze",
      "source": "src_tds",
      "confidence": "low",
      "note": {
        "de": "Das Blatt nennt keine Bauorientierung. Der Wert steht deshalb ohne Richtungsangabe — als X-Y zu führen wäre eine Annahme, die die Quelle nicht deckt.",
        "en": "The sheet states no build orientation. The value therefore carries no direction — labelling it X-Y would be an assumption the source does not support."
      }
    },
    "tensileModulusXy": {
      "value": 3400,
      "unit": "MPa",
      "testStandard": "ISO 527",
      "orientation": "n/a",
      "source": "src_tds",
      "confidence": "low"
    },
    "elongationAtBreakXy": {
      "value": 8,
      "unit": "%",
      "testStandard": "ISO 527",
      "orientation": "n/a",
      "source": "src_tds",
      "confidence": "low"
    },
    "charpyUnnotchedXy": {
      "value": 60,
      "unit": "kJ/m²",
      "testStandard": "ISO 180",
      "orientation": "n/a",
      "conditions": "Izod ungekerbt, 23 °C",
      "source": "src_tds",
      "confidence": "low",
      "note": {
        "de": "Izod nach ISO 180, nicht Charpy nach ISO 179 wie bei den übrigen Werkstoffen — die Zahlen sind untereinander nur eingeschränkt vergleichbar.",
        "en": "Izod to ISO 180, not Charpy to ISO 179 as for the other materials — the numbers are only comparable to a limited extent."
      }
    },
    "toughness": {
      "value": 3,
      "scale": "toughness",
      "source": "estimate_reasoning",
      "confidence": "estimated"
    },
    "notchSensitivity": {
      "value": 3,
      "scale": "notchSensitivity",
      "source": "estimate_reasoning",
      "confidence": "estimated"
    }
  },
  "thermal": {
    "hdtA": {
      "value": 64,
      "unit": "°C",
      "testStandard": "ISO 75, 1,8 MPa",
      "source": "src_tds",
      "confidence": "low"
    },
    "hdtB": {
      "value": 76,
      "unit": "°C",
      "testStandard": "ISO 75, 0,45 MPa",
      "source": "src_tds",
      "confidence": "low"
    },
    "recommendedMaxServiceTemperature": {
      "value": 55,
      "unit": "°C",
      "conditions": "dauerhaft unter mechanischer Last, Luft",
      "source": "estimate_reasoning",
      "confidence": "estimated",
      "note": {
        "de": "HDT-A 64 °C abzüglich Sicherheitsabstand — dasselbe thermische Fenster wie PETG und PCTG.",
        "en": "HDT-A 64 °C less a safety margin — the same thermal window as PETG and PCTG."
      }
    },
    "vicatB50": {
      "value": 77,
      "unit": "°C",
      "source": "src_type_datasheets",
      "confidence": "low",
      "note": {
        "de": "Einzelnes Blatt: FormFutura. Prüfkörper: 0 von 1 gedruckt, Rest ohne Angabe. Nicht mitgezählt: 1× von einem anderen Blatt übernommen.",
        "en": "Single datasheet: FormFutura. Specimens: 0 of 1 printed, remainder not stated. Not counted: 1× copied from another sheet."
      },
      "testStandard": "ISO 306"
    }
  },
  "processing": {
    "nozzleTemperature": {
      "value": 260,
      "unit": "°C",
      "min": 250,
      "max": 270,
      "source": "src_tds",
      "confidence": "low"
    },
    "bedTemperature": {
      "value": 100,
      "unit": "°C",
      "min": 90,
      "max": 110,
      "source": "src_tds",
      "confidence": "low"
    },
    "chamberRequirement": {
      "value": "not-required",
      "source": "estimate_reasoning",
      "confidence": "estimated"
    },
    "hardenedNozzleRequired": {
      "value": true,
      "source": "estimate_reasoning",
      "confidence": "estimated",
      "note": {
        "de": "Glasfaser ist abrasiv, auch bei nur 10 % Anteil. Folgt aus dem Füllstoff, nicht aus dem Blatt.",
        "en": "Glass fibre is abrasive even at only 10 % content. Follows from the filler, not from the sheet."
      }
    },
    "printability": {
      "value": 3,
      "scale": "printability",
      "source": "estimate_reasoning",
      "confidence": "estimated"
    },
    "warpingTendency": {
      "value": 2,
      "scale": "warpingTendency",
      "source": "estimate_reasoning",
      "confidence": "estimated"
    },
    "hygroscopy": {
      "value": 3,
      "scale": "hygroscopy",
      "source": "estimate_reasoning",
      "confidence": "estimated"
    },
    "abrasiveness": {
      "value": 4,
      "scale": "abrasiveness",
      "source": "estimate_reasoning",
      "confidence": "estimated"
    }
  },
  "durability": {
    "uvResistance": {
      "value": 3,
      "scale": "uvResistance",
      "source": "estimate_reasoning",
      "confidence": "estimated"
    },
    "weatherResistance": {
      "value": 3,
      "scale": "weatherResistance",
      "source": "estimate_reasoning",
      "confidence": "estimated"
    },
    "chemicalResistance": [
      {
        "chemicalId": "chem_water",
        "rating": "resistant",
        "source": "estimate_reasoning",
        "confidence": "estimated",
        "note": {
          "de": "Aus der Polymerklasse abgeleitet, nicht gemessen. Chemische Beständigkeit ist im Kern eine Eigenschaft des Grundpolymers — eine Faserfüllung ändert daran nichts. Für kritische Anwendungen ersetzt das keinen Auslagerungsversuch im Originalmedium.",
          "en": "Derived from the polymer class, not measured. Chemical resistance is fundamentally a property of the base polymer — a fibre filler does not change it. For critical applications this does not replace an immersion test in the actual medium."
        }
      },
      {
        "chemicalId": "chem_salt_water",
        "rating": "resistant",
        "source": "estimate_reasoning",
        "confidence": "estimated",
        "note": {
          "de": "Aus der Polymerklasse abgeleitet, nicht gemessen. Chemische Beständigkeit ist im Kern eine Eigenschaft des Grundpolymers — eine Faserfüllung ändert daran nichts. Für kritische Anwendungen ersetzt das keinen Auslagerungsversuch im Originalmedium.",
          "en": "Derived from the polymer class, not measured. Chemical resistance is fundamentally a property of the base polymer — a fibre filler does not change it. For critical applications this does not replace an immersion test in the actual medium."
        }
      },
      {
        "chemicalId": "chem_steam",
        "rating": "not-resistant",
        "source": "estimate_reasoning",
        "confidence": "estimated",
        "note": {
          "de": "Aus der Polymerklasse abgeleitet, nicht gemessen. Chemische Beständigkeit ist im Kern eine Eigenschaft des Grundpolymers — eine Faserfüllung ändert daran nichts. Für kritische Anwendungen ersetzt das keinen Auslagerungsversuch im Originalmedium.",
          "en": "Derived from the polymer class, not measured. Chemical resistance is fundamentally a property of the base polymer — a fibre filler does not change it. For critical applications this does not replace an immersion test in the actual medium."
        }
      },
      {
        "chemicalId": "chem_mineral_oil",
        "rating": "resistant",
        "source": "estimate_reasoning",
        "confidence": "estimated",
        "note": {
          "de": "Aus der Polymerklasse abgeleitet, nicht gemessen. Chemische Beständigkeit ist im Kern eine Eigenschaft des Grundpolymers — eine Faserfüllung ändert daran nichts. Für kritische Anwendungen ersetzt das keinen Auslagerungsversuch im Originalmedium.",
          "en": "Derived from the polymer class, not measured. Chemical resistance is fundamentally a property of the base polymer — a fibre filler does not change it. For critical applications this does not replace an immersion test in the actual medium."
        }
      },
      {
        "chemicalId": "chem_grease",
        "rating": "resistant",
        "source": "estimate_reasoning",
        "confidence": "estimated",
        "note": {
          "de": "Aus der Polymerklasse abgeleitet, nicht gemessen. Chemische Beständigkeit ist im Kern eine Eigenschaft des Grundpolymers — eine Faserfüllung ändert daran nichts. Für kritische Anwendungen ersetzt das keinen Auslagerungsversuch im Originalmedium.",
          "en": "Derived from the polymer class, not measured. Chemical resistance is fundamentally a property of the base polymer — a fibre filler does not change it. For critical applications this does not replace an immersion test in the actual medium."
        }
      },
      {
        "chemicalId": "chem_hydraulic_oil",
        "rating": "resistant",
        "source": "estimate_reasoning",
        "confidence": "estimated",
        "note": {
          "de": "Aus der Polymerklasse abgeleitet, nicht gemessen. Chemische Beständigkeit ist im Kern eine Eigenschaft des Grundpolymers — eine Faserfüllung ändert daran nichts. Für kritische Anwendungen ersetzt das keinen Auslagerungsversuch im Originalmedium.",
          "en": "Derived from the polymer class, not measured. Chemical resistance is fundamentally a property of the base polymer — a fibre filler does not change it. For critical applications this does not replace an immersion test in the actual medium."
        }
      },
      {
        "chemicalId": "chem_coolant_mwf",
        "rating": "not-resistant",
        "source": "estimate_reasoning",
        "confidence": "estimated",
        "note": {
          "de": "Aus der Polymerklasse abgeleitet, nicht gemessen. Chemische Beständigkeit ist im Kern eine Eigenschaft des Grundpolymers — eine Faserfüllung ändert daran nichts. Für kritische Anwendungen ersetzt das keinen Auslagerungsversuch im Originalmedium.",
          "en": "Derived from the polymer class, not measured. Chemical resistance is fundamentally a property of the base polymer — a fibre filler does not change it. For critical applications this does not replace an immersion test in the actual medium."
        }
      },
      {
        "chemicalId": "chem_brake_fluid",
        "rating": "not-resistant",
        "source": "estimate_reasoning",
        "confidence": "estimated",
        "note": {
          "de": "Aus der Polymerklasse abgeleitet, nicht gemessen. Chemische Beständigkeit ist im Kern eine Eigenschaft des Grundpolymers — eine Faserfüllung ändert daran nichts. Für kritische Anwendungen ersetzt das keinen Auslagerungsversuch im Originalmedium.",
          "en": "Derived from the polymer class, not measured. Chemical resistance is fundamentally a property of the base polymer — a fibre filler does not change it. For critical applications this does not replace an immersion test in the actual medium."
        }
      },
      {
        "chemicalId": "chem_petrol_diesel",
        "rating": "limited",
        "source": "estimate_reasoning",
        "confidence": "estimated",
        "note": {
          "de": "Aus der Polymerklasse abgeleitet, nicht gemessen. Chemische Beständigkeit ist im Kern eine Eigenschaft des Grundpolymers — eine Faserfüllung ändert daran nichts. Für kritische Anwendungen ersetzt das keinen Auslagerungsversuch im Originalmedium.",
          "en": "Derived from the polymer class, not measured. Chemical resistance is fundamentally a property of the base polymer — a fibre filler does not change it. For critical applications this does not replace an immersion test in the actual medium."
        }
      },
      {
        "chemicalId": "chem_ipa",
        "rating": "limited",
        "source": "estimate_reasoning",
        "confidence": "estimated",
        "note": {
          "de": "Aus der Polymerklasse abgeleitet, nicht gemessen. Chemische Beständigkeit ist im Kern eine Eigenschaft des Grundpolymers — eine Faserfüllung ändert daran nichts. Für kritische Anwendungen ersetzt das keinen Auslagerungsversuch im Originalmedium.",
          "en": "Derived from the polymer class, not measured. Chemical resistance is fundamentally a property of the base polymer — a fibre filler does not change it. For critical applications this does not replace an immersion test in the actual medium."
        }
      },
      {
        "chemicalId": "chem_ethanol",
        "rating": "limited",
        "source": "estimate_reasoning",
        "confidence": "estimated",
        "note": {
          "de": "Aus der Polymerklasse abgeleitet, nicht gemessen. Chemische Beständigkeit ist im Kern eine Eigenschaft des Grundpolymers — eine Faserfüllung ändert daran nichts. Für kritische Anwendungen ersetzt das keinen Auslagerungsversuch im Originalmedium.",
          "en": "Derived from the polymer class, not measured. Chemical resistance is fundamentally a property of the base polymer — a fibre filler does not change it. For critical applications this does not replace an immersion test in the actual medium."
        }
      },
      {
        "chemicalId": "chem_acetone",
        "rating": "not-resistant",
        "source": "estimate_reasoning",
        "confidence": "estimated",
        "note": {
          "de": "Aus der Polymerklasse abgeleitet, nicht gemessen. Chemische Beständigkeit ist im Kern eine Eigenschaft des Grundpolymers — eine Faserfüllung ändert daran nichts. Für kritische Anwendungen ersetzt das keinen Auslagerungsversuch im Originalmedium.",
          "en": "Derived from the polymer class, not measured. Chemical resistance is fundamentally a property of the base polymer — a fibre filler does not change it. For critical applications this does not replace an immersion test in the actual medium."
        }
      },
      {
        "chemicalId": "chem_mek",
        "rating": "not-resistant",
        "source": "estimate_reasoning",
        "confidence": "estimated",
        "note": {
          "de": "Aus der Polymerklasse abgeleitet, nicht gemessen. Chemische Beständigkeit ist im Kern eine Eigenschaft des Grundpolymers — eine Faserfüllung ändert daran nichts. Für kritische Anwendungen ersetzt das keinen Auslagerungsversuch im Originalmedium.",
          "en": "Derived from the polymer class, not measured. Chemical resistance is fundamentally a property of the base polymer — a fibre filler does not change it. For critical applications this does not replace an immersion test in the actual medium."
        }
      },
      {
        "chemicalId": "chem_surface_disinfectant",
        "rating": "limited",
        "source": "estimate_reasoning",
        "confidence": "estimated",
        "note": {
          "de": "Aus der Polymerklasse abgeleitet, nicht gemessen. Chemische Beständigkeit ist im Kern eine Eigenschaft des Grundpolymers — eine Faserfüllung ändert daran nichts. Für kritische Anwendungen ersetzt das keinen Auslagerungsversuch im Originalmedium.",
          "en": "Derived from the polymer class, not measured. Chemical resistance is fundamentally a property of the base polymer — a fibre filler does not change it. For critical applications this does not replace an immersion test in the actual medium."
        }
      },
      {
        "chemicalId": "chem_bleach",
        "rating": "limited",
        "source": "estimate_reasoning",
        "confidence": "estimated",
        "note": {
          "de": "Aus der Polymerklasse abgeleitet, nicht gemessen. Chemische Beständigkeit ist im Kern eine Eigenschaft des Grundpolymers — eine Faserfüllung ändert daran nichts. Für kritische Anwendungen ersetzt das keinen Auslagerungsversuch im Originalmedium.",
          "en": "Derived from the polymer class, not measured. Chemical resistance is fundamentally a property of the base polymer — a fibre filler does not change it. For critical applications this does not replace an immersion test in the actual medium."
        }
      },
      {
        "chemicalId": "chem_hydrogen_peroxide",
        "rating": "limited",
        "source": "estimate_reasoning",
        "confidence": "estimated",
        "note": {
          "de": "Aus der Polymerklasse abgeleitet, nicht gemessen. Chemische Beständigkeit ist im Kern eine Eigenschaft des Grundpolymers — eine Faserfüllung ändert daran nichts. Für kritische Anwendungen ersetzt das keinen Auslagerungsversuch im Originalmedium.",
          "en": "Derived from the polymer class, not measured. Chemical resistance is fundamentally a property of the base polymer — a fibre filler does not change it. For critical applications this does not replace an immersion test in the actual medium."
        }
      },
      {
        "chemicalId": "chem_dilute_acid",
        "rating": "resistant",
        "source": "estimate_reasoning",
        "confidence": "estimated",
        "note": {
          "de": "Aus der Polymerklasse abgeleitet, nicht gemessen. Chemische Beständigkeit ist im Kern eine Eigenschaft des Grundpolymers — eine Faserfüllung ändert daran nichts. Für kritische Anwendungen ersetzt das keinen Auslagerungsversuch im Originalmedium.",
          "en": "Derived from the polymer class, not measured. Chemical resistance is fundamentally a property of the base polymer — a fibre filler does not change it. For critical applications this does not replace an immersion test in the actual medium."
        }
      },
      {
        "chemicalId": "chem_dilute_alkali",
        "rating": "not-resistant",
        "source": "estimate_reasoning",
        "confidence": "estimated",
        "note": {
          "de": "Aus der Polymerklasse abgeleitet, nicht gemessen. Chemische Beständigkeit ist im Kern eine Eigenschaft des Grundpolymers — eine Faserfüllung ändert daran nichts. Für kritische Anwendungen ersetzt das keinen Auslagerungsversuch im Originalmedium.",
          "en": "Derived from the polymer class, not measured. Chemical resistance is fundamentally a property of the base polymer — a fibre filler does not change it. For critical applications this does not replace an immersion test in the actual medium."
        }
      },
      {
        "chemicalId": "chem_strong_acid",
        "rating": "not-resistant",
        "source": "estimate_reasoning",
        "confidence": "estimated",
        "note": {
          "de": "Aus der Polymerklasse abgeleitet, nicht gemessen. Chemische Beständigkeit ist im Kern eine Eigenschaft des Grundpolymers — eine Faserfüllung ändert daran nichts. Für kritische Anwendungen ersetzt das keinen Auslagerungsversuch im Originalmedium.",
          "en": "Derived from the polymer class, not measured. Chemical resistance is fundamentally a property of the base polymer — a fibre filler does not change it. For critical applications this does not replace an immersion test in the actual medium."
        }
      },
      {
        "chemicalId": "chem_strong_alkali",
        "rating": "not-resistant",
        "source": "estimate_reasoning",
        "confidence": "estimated",
        "note": {
          "de": "Aus der Polymerklasse abgeleitet, nicht gemessen. Chemische Beständigkeit ist im Kern eine Eigenschaft des Grundpolymers — eine Faserfüllung ändert daran nichts. Für kritische Anwendungen ersetzt das keinen Auslagerungsversuch im Originalmedium.",
          "en": "Derived from the polymer class, not measured. Chemical resistance is fundamentally a property of the base polymer — a fibre filler does not change it. For critical applications this does not replace an immersion test in the actual medium."
        }
      },
      {
        "chemicalId": "chem_ester",
        "rating": "not-resistant",
        "source": "estimate_reasoning",
        "confidence": "estimated",
        "note": {
          "de": "Aus der Polymerklasse abgeleitet, nicht gemessen. Chemische Beständigkeit ist im Kern eine Eigenschaft des Grundpolymers — eine Faserfüllung ändert daran nichts. Für kritische Anwendungen ersetzt das keinen Auslagerungsversuch im Originalmedium.",
          "en": "Derived from the polymer class, not measured. Chemical resistance is fundamentally a property of the base polymer — a fibre filler does not change it. For critical applications this does not replace an immersion test in the actual medium."
        }
      }
    ]
  },
  "compliance": {
    "foodContact": {
      "status": {
        "value": "not-declared",
        "source": "estimate_reasoning",
        "confidence": "estimated"
      },
      "partLevelWarning": {
        "de": "Auch bei einem lebensmittelkonformen Material ist das FDM-Bauteil nicht automatisch lebensmittelkonform: die Schichtstruktur bildet Kapillaren und Keimnischen.",
        "en": "Even with a food-compliant material the FDM part is not automatically food safe: the layer structure forms capillaries and bacterial niches."
      }
    },
    "flameRetardancy": {
      "ul94": {
        "value": "not-classified",
        "source": "estimate_reasoning",
        "confidence": "estimated"
      }
    },
    "printEmissions": {
      "concernLevel": {
        "value": "low",
        "source": "estimate_reasoning",
        "confidence": "estimated"
      }
    }
  },
  "sustainability": {
    "bioBasedContent": {
      "value": 0,
      "unit": "%",
      "source": "estimate_reasoning",
      "confidence": "estimated"
    },
    "industriallyCompostable": {
      "value": false,
      "source": "estimate_reasoning",
      "confidence": "estimated"
    },
    "practicalRecyclability": {
      "value": "possible-in-theory",
      "source": "estimate_reasoning",
      "confidence": "estimated"
    }
  },
  "finishing": {
    "surfaceQuality": {
      "value": 3,
      "scale": "surfaceQuality",
      "source": "estimate_reasoning",
      "confidence": "estimated"
    },
    "layerLineVisibility": {
      "value": 3,
      "scale": "layerLineVisibility",
      "source": "estimate_reasoning",
      "confidence": "estimated"
    },
    "sandability": {
      "value": 2,
      "scale": "sandability",
      "source": "estimate_reasoning",
      "confidence": "estimated"
    },
    "fillability": {
      "value": 3,
      "scale": "fillability",
      "source": "estimate_reasoning",
      "confidence": "estimated"
    },
    "paintAdhesion": {
      "value": 4,
      "scale": "paintAdhesion",
      "source": "estimate_reasoning",
      "confidence": "estimated"
    },
    "bondability": {
      "value": 3,
      "scale": "bondability",
      "source": "estimate_reasoning",
      "confidence": "estimated"
    },
    "gloss": {
      "value": "matte",
      "source": "estimate_reasoning",
      "confidence": "estimated"
    },
    "colourAvailability": {
      "value": "narrow",
      "source": "estimate_reasoning",
      "confidence": "estimated"
    }
  },
  "commercial": {
    "priceIndex": {
      "value": 3,
      "scale": "priceIndex",
      "derivedFrom": [
        "commercial.pricePerKg"
      ],
      "source": "estimate_reasoning",
      "confidence": "estimated",
      "note": {
        "de": "Aus dem Kilopreis abgeleitet: Alle Werkstoffe sind nach ihrem €/kg-Wert in fünf gleich große Preisstufen eingeteilt. Maßgeblich ist der Kilopreis; die Stufe dient nur der schnellen Einordnung.",
        "en": "Derived from the price per kilogram: all materials are sorted into five equal price bands by their €/kg value. The per-kilogram price is what counts; the band is only for quick orientation."
      }
    },
    "availability": {
      "value": 2,
      "scale": "availability",
      "source": "estimate_reasoning",
      "confidence": "estimated"
    },
    "smallSeriesSuitability": {
      "value": 3,
      "scale": "smallSeriesSuitability",
      "source": "estimate_reasoning",
      "confidence": "estimated"
    },
    "xxl": {
      "maxSensibleEdgeMm": {
        "value": 1800,
        "unit": "mm",
        "source": "estimate_reasoning",
        "confidence": "estimated",
        "derivedFrom": [
          "processing.warpingTendency",
          "processing.chamberRequirement"
        ],
        "note": {
          "de": "Geschätzt aus Verzugsneigung und Kammerbedarf, nicht gemessen. Aus der eigenen Fertigung belegt ist bisher: bis 800 × 800 mm ohne Probleme. Das ist ein unterer Rand und keine Grenze; größere Teile wurden bisher schlicht nicht gefertigt.",
          "en": "Estimated from warping tendency and chamber requirement, not measured. Established from own production so far: up to 800 × 800 mm without problems. That is a lower bound, not a limit; larger parts simply have not been made yet."
        }
      },
      "maxSpoolWeightKg": {
        "value": 2,
        "unit": "kg",
        "source": "src_ofd",
        "confidence": "low",
        "conditions": "5 Produkte, 16 Spulen",
        "note": {
          "de": "Marktbeobachtung über 5 Produkte und 16 Spulenangebote (Open Filament Database 2026.07.31). Größte am Markt geführte Spule. Reicht sie für das Bauteil nicht, fällt mitten im Druck ein Spulenwechsel an. Keine Lieferzusage — zusammen mit largeSpoolShare lesen.",
          "en": "Market observation across 5 products and 16 spool offers (Open Filament Database 2026.07.31). Largest spool offered on the market. If it does not cover the part, a spool change falls in mid-print. Not a supply commitment — read together with largeSpoolShare."
        }
      },
      "largeSpoolShare": {
        "value": 12.5,
        "unit": "%",
        "source": "src_ofd",
        "confidence": "low",
        "conditions": "Anteil der Spulen ab 2 kg; 16 Spulen betrachtet",
        "note": {
          "de": "Marktbeobachtung über 5 Produkte und 16 Spulenangebote (Open Filament Database 2026.07.31). Anteil der Angebote ab 2 kg. Niedriger Anteil bei hohem Maximum heißt: Die Großspule existiert, hängt aber an wenigen Anbietern und meist einer Farbe.",
          "en": "Market observation across 5 products and 16 spool offers (Open Filament Database 2026.07.31). Share of offers at 2 kg or above. A low share alongside a high maximum means the large spool exists but hangs on few suppliers and usually one colour."
        }
      }
    },
    "reentsPortfolioStatus": {
      "value": "unknown",
      "source": "estimate_reasoning",
      "confidence": "estimated",
      "note": {
        "de": "Der Portfolio-Status beeinflusst weder Filterung noch Bewertung.",
        "en": "Portfolio status affects neither filtering nor assessment."
      }
    },
    "pricePerKg": {
      "value": 62.65,
      "min": 59.98,
      "max": 62.65,
      "unit": "€/kg",
      "conditions": "Median aus 3 Angeboten EINES Händlers (3djake), auf €/kg normiert, inkl. MwSt., Stand 2026-08-06 — eine Preisliste, kein Marktvergleich",
      "source": [
        "src_price_pctg_gf_3djake"
      ],
      "confidence": "low",
      "note": {
        "de": "Erhoben, nicht geschätzt: 3 Listenpreise von 2 Marken (Spectrum, Fiberlogy) über 1 Händler, jeweils auf €/kg normiert — die Spulengröße ist dabei die eigentliche Falle, Spezialfilamente kommen auf 0,5- und 0,75-kg-Spulen. Geführt ist der Median, die Spanne ist das günstigste bis teuerste gefundene Angebot. Kein Einkaufspreis und kein Angebot; Preise ändern sich täglich.",
        "en": "Surveyed, not estimated: 3 list prices from 2 brands (Spectrum, Fiberlogy) across 1 retailer(s), each normalised to €/kg — spool size is the real trap here, specialty filaments ship on 0.5 and 0.75 kg spools. The carried value is the median, the range is the cheapest to the most expensive offer found. Not a purchase price and not an offer; prices change daily."
      }
    },
    "spoolSizes": [
      "0.5 kg",
      "1 kg",
      "2 kg"
    ]
  },
  "governance": {
    "lastReviewed": "2026-08-02",
    "reviewedBy": "Claude Code (Erstanlage aus Herstellerdatenblatt)",
    "openQuestions": [
      {
        "id": "oq_pctg_gf_single_source",
        "question": {
          "de": "Zweite unabhängige Quelle für diesen Werkstofftyp finden. Alle Kennwerte stammen aus einem einzigen Fiberlogy-Blatt; eine einzelne Quelle zeigt keine Streuung.",
          "en": "Find a second independent source for this material type. All values come from a single Fiberlogy sheet; one source shows no scatter."
        },
        "blocking": false,
        "affectsFields": [
          "mechanics",
          "thermal",
          "processing"
        ]
      },
      {
        "id": "oq_price_survey",
        "question": {
          "de": "Preisbasis noch schmal: bisher 3 Angebote von 1 Anbieter und 2 Marken (Stand 2026-08-06). Angestrebt sind mindestens fünf Angebote von zwei Anbietern und zwei Marken, denn mehrere Preise aus demselben Shop sind nur eine Preisliste. Bis dahin ist der Preis nur ein Anhaltspunkt.",
          "en": "Price basis still thin: so far 3 offers from 1 retailer and 2 brands (as of 2026-08-06). The target is at least five offers from two retailers and two brands, since several prices from one shop are merely a price list. Until then the price is only a rough guide."
        },
        "blocking": false,
        "affectsFields": [
          "commercial.priceIndex"
        ]
      }
    ],
    "sources": [
      {
        "id": "src_tds",
        "type": "manufacturer-tds",
        "publisher": "Fiberlab S.A. (Fiberlogy)",
        "title": "Fiberlogy PCTG+GF10 — Technical Data Sheet",
        "url": "https://fiberlogy.com/upload/techfiles/FIBERLOGY_PCTGGF_TDS.pdf",
        "retrievedAt": "2026-08-02",
        "confidenceCeiling": "low",
        "note": {
          "de": "Einziges Datenblatt für diesen Werkstofftyp. Keine Bauorientierung angegeben.",
          "en": "Only datasheet for this material type. No build orientation stated."
        }
      },
      {
        "id": "src_type_datasheets",
        "type": "manufacturer-tds",
        "publisher": "mehrere Hersteller",
        "title": "Median der Produktdatenblätter dieses Werkstofftyps",
        "confidenceCeiling": "medium",
        "note": {
          "de": "Zusammenfassung mehrerer Herstellerdatenblätter zu diesem Werkstofftyp. Geführt wird der Median; Spritzgusswerte werden nicht mit Werten an gedruckten Prüfkörpern vermischt und Elastomerprüfungen (ISO 37) nicht mit Zugversuchen (ISO 527). Ein Median über mehrere Marken beschreibt den Werkstofftyp, nicht ein einzelnes Produkt.",
          "en": "Summary of several manufacturer datasheets for this material type. The median is recorded; moulded values are not mixed with values from printed specimens, and elastomer tests (ISO 37) not with tensile tests (ISO 527). A median across several brands describes the material type, not an individual product."
        }
      },
      {
        "id": "src_price_pctg_gf_3djake",
        "type": "retailer-listing",
        "publisher": "3DJAKE",
        "title": "3DJAKE — Listenpreise PCTG-GF",
        "url": "https://www.3djake.de/spectrum/pctg-gf10-natural",
        "retrievedAt": "2026-08-06",
        "confidenceCeiling": "medium",
        "note": {
          "de": "3 Angebote von 2 Marken (Fiberlogy, Spectrum). Günstigstes Spectrum Spectrum PCTG GF10 Natural, 1,75 mm / 500 g, 0,5 kg für 29,99 € (59,98 €/kg); teuerstes Fiberlogy Fiberlogy PCTG+GF10 Natural, 1,75 mm, 0,75 kg für 46,99 € (62,65 €/kg).",
          "en": "3 offers from 2 brands (Fiberlogy, Spectrum). Cheapest Spectrum Spectrum PCTG GF10 Natural, 1,75 mm / 500 g, 0.5 kg at 29.99 € (59.98 €/kg); dearest Fiberlogy Fiberlogy PCTG+GF10 Natural, 1,75 mm, 0.75 kg at 46.99 € (62.65 €/kg)."
        }
      },
      {
        "id": "src_ofd",
        "type": "community",
        "publisher": "Open Filament Collective",
        "title": "Open Filament Database — Marktbestand an Filamenten, Spulengrößen und Druckparametern",
        "documentVersion": "2026.07.31",
        "url": "https://api.openfilamentdatabase.org/api/v1/",
        "retrievedAt": "2026-08-04",
        "confidenceCeiling": "low",
        "note": {
          "de": "Gemeinschaftlich gepflegte Marktdatenbank (155 Marken, 2020 Filamente). Sie enthält keine Kennwerte und keine Prüfnormen, sondern beschreibt das Angebot am Markt. Ihre Angaben dienen deshalb nur der Einordnung.",
          "en": "Community-maintained market database (155 brands, 2020 filaments). It contains no material values and no test standards; it describes what is on the market. Its figures therefore serve orientation only."
        }
      },
      {
        "id": "estimate_reasoning",
        "type": "estimate",
        "publisher": "Reents Technologies GmbH",
        "title": "Eigene Einschätzung aus Polymerklasse und Werkstattpraxis",
        "retrievedAt": "2026-08-02",
        "confidenceCeiling": "estimated",
        "note": {
          "de": "Skalenwerte und konservative Dauergebrauchstemperaturen. Ausdrücklich als Schätzung gekennzeichnet.",
          "en": "Scale values and conservative continuous service temperatures. Explicitly flagged as estimates."
        }
      }
    ]
  }
}

File: data/materials/pctg.json
{
  "$schema": "../../schema/material.schema.json",
  "schemaVersion": "1.0.0",
  "id": "pctg",
  "identity": {
    "name": "PCTG",
    "family": "PET",
    "polymerClass": "amorphous",
    "variant": [
      "basic"
    ],
    "aliases": [
      "Polycyclohexylendimethylenterephthalat-Glykol",
      "PCT-G",
      "Tritan-ähnlich"
    ],
    "trademarkNotice": {
      "de": "DuraPro, GreenTEC, XPETG und Flex sind Produktbezeichnungen der FD3D GmbH (Extrudr).",
      "en": "DuraPro, GreenTEC, XPETG and Flex are product designations of FD3D GmbH (Extrudr)."
    },
    "abstract": {
      "de": "PCTG ist der zähe Bruder des PETG: 215 % Bruchdehnung und 94 kJ/m² Kerbschlagzähigkeit gegen 4,7 kJ/m² bei PETG, bei ähnlicher Verarbeitbarkeit und UL94 V-2. Für Schutzabdeckungen, Sichtteile und alles, was einen Sturz überstehen soll. Grenzen: weicher als PETG (1650 statt 2100 MPa Biegemodul) und nicht temperaturbeständiger.",
      "en": "PCTG is the tough sibling of PETG: 215 % elongation and 94 kJ/m² notched impact against 4.7 kJ/m² for PETG, at similar processability and UL94 V-2. For protective covers, visible parts and anything that has to survive a drop. Limits: softer than PETG (1650 instead of 2100 MPa flexural modulus) and no more heat resistant."
    },
    "positioning": {
      "de": "PETG, wenn es nicht splittern darf.",
      "en": "PETG for when it must not shatter."
    }
  },
  "mechanics": {
    "density": {
      "value": 1.23,
      "unit": "g/cm³",
      "testStandard": "ASTM D792",
      "source": "src_type_datasheets",
      "confidence": "medium",
      "note": {
        "de": "Median aus 3 Herstellerblättern, Spanne 1.23 g/cm³ (3DJAKE) bis 1.23 g/cm³ (3DJAKE). Prüfkörper: 0 von 3 gedruckt, Rest ohne Angabe. Nicht mitgezählt: 2× von einem anderen Blatt übernommen.",
        "en": "Median of 3 manufacturer datasheets, range 1.23 g/cm³ (3DJAKE) to 1.23 g/cm³ (3DJAKE). Specimens: 0 of 3 printed, remainder not stated. Not counted: 2× copied from another sheet."
      },
      "min": 1.23,
      "max": 1.23
    },
    "tensileStrengthXy": {
      "value": 43,
      "unit": "MPa",
      "testStandard": "ISO 527",
      "orientation": "XY",
      "source": "src_type_datasheets",
      "confidence": "medium",
      "note": {
        "de": "Median aus 3 Herstellerblättern, Spanne 43 MPa (Extrudr) bis 44 MPa (3DJAKE). Prüfkörper: 0 von 3 gedruckt, Rest ohne Angabe. Nicht mitgezählt: 2× von einem anderen Blatt übernommen.",
        "en": "Median of 3 manufacturer datasheets, range 43 MPa (Extrudr) to 44 MPa (3DJAKE). Specimens: 0 of 3 printed, remainder not stated. Not counted: 2× copied from another sheet."
      },
      "min": 43,
      "max": 44
    },
    "tensileModulusXy": {
      "value": 1650,
      "unit": "MPa",
      "testStandard": "ISO 527",
      "orientation": "n/a",
      "source": "src_extrudr_tds",
      "confidence": "medium"
    },
    "elongationAtBreakXy": {
      "value": 220,
      "unit": "%",
      "testStandard": "ISO 527",
      "orientation": "XY",
      "source": "src_type_datasheets",
      "confidence": "medium",
      "note": {
        "de": "Median aus 3 Herstellerblättern, Spanne 215 % (Extrudr) bis 220 % (3DJAKE). Prüfkörper: 0 von 3 gedruckt, Rest ohne Angabe. Nicht mitgezählt: 2× von einem anderen Blatt übernommen.",
        "en": "Median of 3 manufacturer datasheets, range 215 % (Extrudr) to 220 % (3DJAKE). Specimens: 0 of 3 printed, remainder not stated. Not counted: 2× copied from another sheet."
      },
      "min": 215,
      "max": 220
    },
    "izodNotchedXy": {
      "value": 93,
      "unit": "kJ/m²",
      "testStandard": "ISO 180",
      "orientation": "XY",
      "source": "src_type_datasheets",
      "confidence": "medium",
      "note": {
        "de": "Median aus 3 Herstellerblättern, Spanne 92 kJ/m² (Fiberlogy) bis 94 kJ/m² (Extrudr). Prüfkörper: 0 von 3 gedruckt, Rest ohne Angabe.",
        "en": "Median of 3 manufacturer datasheets, range 92 kJ/m² (Fiberlogy) to 94 kJ/m² (Extrudr). Specimens: 0 of 3 printed, remainder not stated."
      },
      "min": 92,
      "max": 94
    },
    "toughness": {
      "value": 5,
      "scale": "toughness",
      "source": "estimate_reasoning",
      "confidence": "estimated"
    },
    "notchSensitivity": {
      "value": 1,
      "scale": "notchSensitivity",
      "source": "estimate_reasoning",
      "confidence": "estimated"
    },
    "flexuralStrengthXy": {
      "value": 60,
      "unit": "MPa",
      "source": "src_type_datasheets",
      "confidence": "medium",
      "note": {
        "de": "Median aus 3 Herstellerblättern, Spanne 60 MPa (3DJAKE) bis 62 MPa (Extrudr). Prüfkörper: 0 von 3 gedruckt, Rest ohne Angabe. Nicht mitgezählt: 2× von einem anderen Blatt übernommen.",
        "en": "Median of 3 manufacturer datasheets, range 60 MPa (3DJAKE) to 62 MPa (Extrudr). Specimens: 0 of 3 printed, remainder not stated. Not counted: 2× copied from another sheet."
      },
      "orientation": "XY",
      "min": 60,
      "max": 62,
      "testStandard": "ISO 178"
    },
    "flexuralModulusXy": {
      "value": 1600,
      "unit": "MPa",
      "source": "src_type_datasheets",
      "confidence": "medium",
      "note": {
        "de": "Median aus 3 Herstellerblättern, Spanne 1600 MPa (3DJAKE) bis 1650 MPa (Extrudr). Prüfkörper: 0 von 3 gedruckt, Rest ohne Angabe. Nicht mitgezählt: 2× von einem anderen Blatt übernommen.",
        "en": "Median of 3 manufacturer datasheets, range 1600 MPa (3DJAKE) to 1650 MPa (Extrudr). Specimens: 0 of 3 printed, remainder not stated. Not counted: 2× copied from another sheet."
      },
      "orientation": "XY",
      "min": 1600,
      "max": 1650,
      "testStandard": "ISO 178"
    }
  },
  "thermal": {
    "hdtB": {
      "value": 76,
      "unit": "°C",
      "testStandard": "ISO 75",
      "conditions": "Temperaturbeständigkeit laut Datenblatt-Fußnote nur bei Wanddicke ab 4 mm geprüft",
      "source": "src_type_datasheets",
      "confidence": "medium",
      "note": {
        "de": "Median aus 3 Herstellerblättern, Spanne 76 °C (3DJAKE) bis 76 °C (3DJAKE). Prüfkörper: 0 von 3 gedruckt, Rest ohne Angabe. Nicht mitgezählt: 2× von einem anderen Blatt übernommen.",
        "en": "Median of 3 manufacturer datasheets, range 76 °C (3DJAKE) to 76 °C (3DJAKE). Specimens: 0 of 3 printed, remainder not stated. Not counted: 2× copied from another sheet."
      },
      "min": 76,
      "max": 76
    },
    "vicatB50": {
      "value": 88,
      "unit": "°C",
      "testStandard": "ISO 306",
      "conditions": "Temperaturbeständigkeit laut Datenblatt-Fußnote nur bei Wanddicke ab 4 mm geprüft",
      "source": "src_extrudr_tds",
      "confidence": "medium"
    },
    "recommendedMaxServiceTemperature": {
      "value": 50,
      "unit": "°C",
      "conditions": "dauerhaft unter mechanischer Last, Luft",
      "source": "estimate_reasoning",
      "confidence": "estimated",
      "note": {
        "de": "Eigene konservative Empfehlung mit Abstand zur Erweichungsgrenze. Bei teilkristallinen Polyamiden bewusst an HDT-A (1,8 MPa) orientiert, nicht am deutlich höheren HDT-B.",
        "en": "Our own conservative recommendation with margin to the softening limit. For semi-crystalline polyamides deliberately based on HDT-A (1.8 MPa) rather than the much higher HDT-B."
      }
    },
    "hdtA": {
      "value": 64,
      "unit": "°C",
      "source": "src_type_datasheets",
      "confidence": "low",
      "note": {
        "de": "Median aus 2 Herstellerblättern, Spanne 64 °C (3DJAKE) bis 64 °C (3DJAKE). Prüfkörper: 0 von 2 gedruckt, Rest ohne Angabe. Nicht mitgezählt: 2× von einem anderen Blatt übernommen.",
        "en": "Median of 2 manufacturer datasheets, range 64 °C (3DJAKE) to 64 °C (3DJAKE). Specimens: 0 of 2 printed, remainder not stated. Not counted: 2× copied from another sheet."
      },
      "min": 64,
      "max": 64,
      "testStandard": "ISO 75"
    }
  },
  "processing": {
    "nozzleTemperature": {
      "value": 250,
      "unit": "°C",
      "min": 230,
      "max": 270,
      "source": "src_extrudr_tds",
      "confidence": "medium"
    },
    "bedTemperature": {
      "value": 100,
      "unit": "°C",
      "min": 90,
      "max": 110,
      "source": "src_extrudr_tds",
      "confidence": "medium"
    },
    "chamberRequirement": {
      "value": "not-required",
      "source": "src_extrudr_tds",
      "confidence": "medium"
    },
    "dryingTemperature": {
      "value": 65,
      "unit": "°C",
      "source": "estimate_reasoning",
      "confidence": "estimated"
    },
    "dryingTime": {
      "value": 6,
      "unit": "h",
      "source": "estimate_reasoning",
      "confidence": "estimated"
    },
    "printability": {
      "value": 4,
      "scale": "printability",
      "source": "estimate_reasoning",
      "confidence": "estimated"
    },
    "warpingTendency": {
      "value": 2,
      "scale": "warpingTendency",
      "source": "estimate_reasoning",
      "confidence": "estimated"
    },
    "hygroscopy": {
      "value": 3,
      "scale": "hygroscopy",
      "source": "estimate_reasoning",
      "confidence": "estimated"
    },
    "abrasiveness": {
      "value": 1,
      "scale": "abrasiveness",
      "source": "estimate_reasoning",
      "confidence": "estimated"
    },
    "stringingTendency": {
      "value": 4,
      "scale": "stringingTendency",
      "source": "estimate_reasoning",
      "confidence": "estimated"
    }
  },
  "durability": {
    "uvResistance": {
      "value": 3,
      "scale": "uvResistance",
      "source": "estimate_reasoning",
      "confidence": "estimated"
    },
    "weatherResistance": {
      "value": 3,
      "scale": "weatherResistance",
      "source": "estimate_reasoning",
      "confidence": "estimated"
    },
    "chemicalResistance": [
      {
        "chemicalId": "chem_water",
        "rating": "resistant",
        "source": "estimate_reasoning",
        "confidence": "estimated"
      },
      {
        "chemicalId": "chem_salt_water",
        "rating": "resistant",
        "source": "estimate_reasoning",
        "confidence": "estimated",
        "note": {
          "de": "Aus der Polymerklasse abgeleitet, nicht gemessen. Chemische Beständigkeit ist im Kern eine Eigenschaft des Grundpolymers — eine Faserfüllung ändert daran nichts. Für kritische Anwendungen ersetzt das keinen Auslagerungsversuch im Originalmedium.",
          "en": "Derived from the polymer class, not measured. Chemical resistance is fundamentally a property of the base polymer — a fibre filler does not change it. For critical applications this does not replace an immersion test in the actual medium."
        }
      },
      {
        "chemicalId": "chem_steam",
        "rating": "not-resistant",
        "source": "estimate_reasoning",
        "confidence": "estimated",
        "note": {
          "de": "Aus der Polymerklasse abgeleitet, nicht gemessen. Chemische Beständigkeit ist im Kern eine Eigenschaft des Grundpolymers — eine Faserfüllung ändert daran nichts. Für kritische Anwendungen ersetzt das keinen Auslagerungsversuch im Originalmedium.",
          "en": "Derived from the polymer class, not measured. Chemical resistance is fundamentally a property of the base polymer — a fibre filler does not change it. For critical applications this does not replace an immersion test in the actual medium."
        }
      },
      {
        "chemicalId": "chem_mineral_oil",
        "rating": "limited",
        "source": "estimate_reasoning",
        "confidence": "estimated"
      },
      {
        "chemicalId": "chem_grease",
        "rating": "resistant",
        "source": "estimate_reasoning",
        "confidence": "estimated",
        "note": {
          "de": "Aus der Polymerklasse abgeleitet, nicht gemessen. Chemische Beständigkeit ist im Kern eine Eigenschaft des Grundpolymers — eine Faserfüllung ändert daran nichts. Für kritische Anwendungen ersetzt das keinen Auslagerungsversuch im Originalmedium.",
          "en": "Derived from the polymer class, not measured. Chemical resistance is fundamentally a property of the base polymer — a fibre filler does not change it. For critical applications this does not replace an immersion test in the actual medium."
        }
      },
      {
        "chemicalId": "chem_hydraulic_oil",
        "rating": "resistant",
        "source": "estimate_reasoning",
        "confidence": "estimated",
        "note": {
          "de": "Aus der Polymerklasse abgeleitet, nicht gemessen. Chemische Beständigkeit ist im Kern eine Eigenschaft des Grundpolymers — eine Faserfüllung ändert daran nichts. Für kritische Anwendungen ersetzt das keinen Auslagerungsversuch im Originalmedium.",
          "en": "Derived from the polymer class, not measured. Chemical resistance is fundamentally a property of the base polymer — a fibre filler does not change it. For critical applications this does not replace an immersion test in the actual medium."
        }
      },
      {
        "chemicalId": "chem_coolant_mwf",
        "rating": "not-resistant",
        "source": "estimate_reasoning",
        "confidence": "estimated",
        "note": {
          "de": "Aus der Polymerklasse abgeleitet, nicht gemessen. Chemische Beständigkeit ist im Kern eine Eigenschaft des Grundpolymers — eine Faserfüllung ändert daran nichts. Für kritische Anwendungen ersetzt das keinen Auslagerungsversuch im Originalmedium.",
          "en": "Derived from the polymer class, not measured. Chemical resistance is fundamentally a property of the base polymer — a fibre filler does not change it. For critical applications this does not replace an immersion test in the actual medium."
        }
      },
      {
        "chemicalId": "chem_brake_fluid",
        "rating": "not-resistant",
        "source": "estimate_reasoning",
        "confidence": "estimated",
        "note": {
          "de": "Aus der Polymerklasse abgeleitet, nicht gemessen. Chemische Beständigkeit ist im Kern eine Eigenschaft des Grundpolymers — eine Faserfüllung ändert daran nichts. Für kritische Anwendungen ersetzt das keinen Auslagerungsversuch im Originalmedium.",
          "en": "Derived from the polymer class, not measured. Chemical resistance is fundamentally a property of the base polymer — a fibre filler does not change it. For critical applications this does not replace an immersion test in the actual medium."
        }
      },
      {
        "chemicalId": "chem_petrol_diesel",
        "rating": "limited",
        "source": "estimate_reasoning",
        "confidence": "estimated",
        "note": {
          "de": "Aus der Polymerklasse abgeleitet, nicht gemessen. Chemische Beständigkeit ist im Kern eine Eigenschaft des Grundpolymers — eine Faserfüllung ändert daran nichts. Für kritische Anwendungen ersetzt das keinen Auslagerungsversuch im Originalmedium.",
          "en": "Derived from the polymer class, not measured. Chemical resistance is fundamentally a property of the base polymer — a fibre filler does not change it. For critical applications this does not replace an immersion test in the actual medium."
        }
      },
      {
        "chemicalId": "chem_ipa",
        "rating": "limited",
        "source": "estimate_reasoning",
        "confidence": "estimated",
        "note": {
          "de": "Aus der Polymerklasse abgeleitet, nicht gemessen. Chemische Beständigkeit ist im Kern eine Eigenschaft des Grundpolymers — eine Faserfüllung ändert daran nichts. Für kritische Anwendungen ersetzt das keinen Auslagerungsversuch im Originalmedium.",
          "en": "Derived from the polymer class, not measured. Chemical resistance is fundamentally a property of the base polymer — a fibre filler does not change it. For critical applications this does not replace an immersion test in the actual medium."
        }
      },
      {
        "chemicalId": "chem_ethanol",
        "rating": "limited",
        "source": "estimate_reasoning",
        "confidence": "estimated",
        "note": {
          "de": "Aus der Polymerklasse abgeleitet, nicht gemessen. Chemische Beständigkeit ist im Kern eine Eigenschaft des Grundpolymers — eine Faserfüllung ändert daran nichts. Für kritische Anwendungen ersetzt das keinen Auslagerungsversuch im Originalmedium.",
          "en": "Derived from the polymer class, not measured. Chemical resistance is fundamentally a property of the base polymer — a fibre filler does not change it. For critical applications this does not replace an immersion test in the actual medium."
        }
      },
      {
        "chemicalId": "chem_acetone",
        "rating": "not-resistant",
        "source": "estimate_reasoning",
        "confidence": "estimated",
        "note": {
          "de": "Aus der Polymerklasse abgeleitet, nicht gemessen. Chemische Beständigkeit ist im Kern eine Eigenschaft des Grundpolymers — eine Faserfüllung ändert daran nichts. Für kritische Anwendungen ersetzt das keinen Auslagerungsversuch im Originalmedium.",
          "en": "Derived from the polymer class, not measured. Chemical resistance is fundamentally a property of the base polymer — a fibre filler does not change it. For critical applications this does not replace an immersion test in the actual medium."
        }
      },
      {
        "chemicalId": "chem_mek",
        "rating": "not-resistant",
        "source": "estimate_reasoning",
        "confidence": "estimated",
        "note": {
          "de": "Aus der Polymerklasse abgeleitet, nicht gemessen. Chemische Beständigkeit ist im Kern eine Eigenschaft des Grundpolymers — eine Faserfüllung ändert daran nichts. Für kritische Anwendungen ersetzt das keinen Auslagerungsversuch im Originalmedium.",
          "en": "Derived from the polymer class, not measured. Chemical resistance is fundamentally a property of the base polymer — a fibre filler does not change it. For critical applications this does not replace an immersion test in the actual medium."
        }
      },
      {
        "chemicalId": "chem_surface_disinfectant",
        "rating": "limited",
        "source": "estimate_reasoning",
        "confidence": "estimated",
        "note": {
          "de": "Aus der Polymerklasse abgeleitet, nicht gemessen. Chemische Beständigkeit ist im Kern eine Eigenschaft des Grundpolymers — eine Faserfüllung ändert daran nichts. Für kritische Anwendungen ersetzt das keinen Auslagerungsversuch im Originalmedium.",
          "en": "Derived from the polymer class, not measured. Chemical resistance is fundamentally a property of the base polymer — a fibre filler does not change it. For critical applications this does not replace an immersion test in the actual medium."
        }
      },
      {
        "chemicalId": "chem_bleach",
        "rating": "limited",
        "source": "estimate_reasoning",
        "confidence": "estimated",
        "note": {
          "de": "Aus der Polymerklasse abgeleitet, nicht gemessen. Chemische Beständigkeit ist im Kern eine Eigenschaft des Grundpolymers — eine Faserfüllung ändert daran nichts. Für kritische Anwendungen ersetzt das keinen Auslagerungsversuch im Originalmedium.",
          "en": "Derived from the polymer class, not measured. Chemical resistance is fundamentally a property of the base polymer — a fibre filler does not change it. For critical applications this does not replace an immersion test in the actual medium."
        }
      },
      {
        "chemicalId": "chem_hydrogen_peroxide",
        "rating": "limited",
        "source": "estimate_reasoning",
        "confidence": "estimated",
        "note": {
          "de": "Aus der Polymerklasse abgeleitet, nicht gemessen. Chemische Beständigkeit ist im Kern eine Eigenschaft des Grundpolymers — eine Faserfüllung ändert daran nichts. Für kritische Anwendungen ersetzt das keinen Auslagerungsversuch im Originalmedium.",
          "en": "Derived from the polymer class, not measured. Chemical resistance is fundamentally a property of the base polymer — a fibre filler does not change it. For critical applications this does not replace an immersion test in the actual medium."
        }
      },
      {
        "chemicalId": "chem_dilute_acid",
        "rating": "resistant",
        "source": "estimate_reasoning",
        "confidence": "estimated",
        "note": {
          "de": "Aus der Polymerklasse abgeleitet, nicht gemessen. Chemische Beständigkeit ist im Kern eine Eigenschaft des Grundpolymers — eine Faserfüllung ändert daran nichts. Für kritische Anwendungen ersetzt das keinen Auslagerungsversuch im Originalmedium.",
          "en": "Derived from the polymer class, not measured. Chemical resistance is fundamentally a property of the base polymer — a fibre filler does not change it. For critical applications this does not replace an immersion test in the actual medium."
        }
      },
      {
        "chemicalId": "chem_dilute_alkali",
        "rating": "not-resistant",
        "source": "estimate_reasoning",
        "confidence": "estimated",
        "note": {
          "de": "Aus der Polymerklasse abgeleitet, nicht gemessen. Chemische Beständigkeit ist im Kern eine Eigenschaft des Grundpolymers — eine Faserfüllung ändert daran nichts. Für kritische Anwendungen ersetzt das keinen Auslagerungsversuch im Originalmedium.",
          "en": "Derived from the polymer class, not measured. Chemical resistance is fundamentally a property of the base polymer — a fibre filler does not change it. For critical applications this does not replace an immersion test in the actual medium."
        }
      },
      {
        "chemicalId": "chem_strong_acid",
        "rating": "not-resistant",
        "source": "estimate_reasoning",
        "confidence": "estimated",
        "note": {
          "de": "Aus der Polymerklasse abgeleitet, nicht gemessen. Chemische Beständigkeit ist im Kern eine Eigenschaft des Grundpolymers — eine Faserfüllung ändert daran nichts. Für kritische Anwendungen ersetzt das keinen Auslagerungsversuch im Originalmedium.",
          "en": "Derived from the polymer class, not measured. Chemical resistance is fundamentally a property of the base polymer — a fibre filler does not change it. For critical applications this does not replace an immersion test in the actual medium."
        }
      },
      {
        "chemicalId": "chem_strong_alkali",
        "rating": "not-resistant",
        "source": "estimate_reasoning",
        "confidence": "estimated",
        "note": {
          "de": "Aus der Polymerklasse abgeleitet, nicht gemessen. Chemische Beständigkeit ist im Kern eine Eigenschaft des Grundpolymers — eine Faserfüllung ändert daran nichts. Für kritische Anwendungen ersetzt das keinen Auslagerungsversuch im Originalmedium.",
          "en": "Derived from the polymer class, not measured. Chemical resistance is fundamentally a property of the base polymer — a fibre filler does not change it. For critical applications this does not replace an immersion test in the actual medium."
        }
      },
      {
        "chemicalId": "chem_ester",
        "rating": "not-resistant",
        "source": "estimate_reasoning",
        "confidence": "estimated",
        "note": {
          "de": "Aus der Polymerklasse abgeleitet, nicht gemessen. Chemische Beständigkeit ist im Kern eine Eigenschaft des Grundpolymers — eine Faserfüllung ändert daran nichts. Für kritische Anwendungen ersetzt das keinen Auslagerungsversuch im Originalmedium.",
          "en": "Derived from the polymer class, not measured. Chemical resistance is fundamentally a property of the base polymer — a fibre filler does not change it. For critical applications this does not replace an immersion test in the actual medium."
        }
      }
    ]
  },
  "compliance": {
    "foodContact": {
      "status": {
        "value": "not-declared",
        "source": "src_extrudr_tds",
        "confidence": "medium"
      },
      "partLevelWarning": {
        "de": "Auch bei einem lebensmittelkonformen Material ist das FDM-Bauteil nicht automatisch lebensmittelkonform: die Schichtstruktur bildet Kapillaren und Keimnischen.",
        "en": "Even with a food-compliant material the FDM part is not automatically food safe: the layer structure forms capillaries and bacterial niches."
      }
    },
    "flameRetardancy": {
      "ul94": {
        "value": "V-2",
        "source": "src_extrudr_tds",
        "confidence": "high"
      },
      "ul94ThicknessMm": {
        "value": 3.2,
        "unit": "mm",
        "source": "src_extrudr_tds",
        "confidence": "high"
      }
    },
    "printEmissions": {
      "concernLevel": {
        "value": "low",
        "source": "estimate_reasoning",
        "confidence": "estimated"
      },
      "extractionRecommended": {
        "value": false,
        "source": "estimate_reasoning",
        "confidence": "estimated"
      }
    },
    "translucency": {
      "value": "opaque",
      "source": "src_extrudr_tds",
      "confidence": "medium"
    }
  },
  "finishing": {
    "surfaceQuality": {
      "value": 4,
      "scale": "surfaceQuality",
      "source": "estimate_reasoning",
      "confidence": "estimated"
    },
    "paintAdhesion": {
      "value": 5,
      "scale": "paintAdhesion",
      "source": "field_experience_reents",
      "confidence": "low",
      "note": {
        "de": "Wird bei Reents3D regelmäßig lackiert: schleifen, entfetten, Haftgrund, dann Decklack. Ergebnis nach eigener Einschätzung nahezu perfekt. Der frühere Wert von 2 beschrieb die Haftung ohne Vorbehandlung — eine Frage, die sich bei einem FDM-Bauteil nie stellt, weil ohnehin geschliffen und grundiert wird.\n\nVom Stammtyp derselben Polymerfamilie übernommen — dieser Typ wurde nicht einzeln bestätigt. Das Grundpolymer ist identisch, die Vorbehandlung entsprechend dieselbe.\n\nGilt nur nach Vorbereitung. Direkt auf den Druck zu lackieren führt zu keinem brauchbaren Ergebnis — geschliffen, entfettet und grundiert werden muss immer, unabhängig vom Werkstoff. Die Bewertung sagt, wie gut das Ergebnis danach wird.",
        "en": "Painted regularly at Reents3D: sand, degrease, adhesion primer, then top coat. Result rated as near perfect in-house. The earlier value of 2 described adhesion without preparation — a question that never arises on an FDM part, because sanding and priming happen anyway.\n\nCarried over from the base type of the same polymer family — this grade was not confirmed individually. The base polymer is identical, so the surface preparation is the same.\n\nApplies only after preparation. Painting straight onto the print gives no usable result — sanding, degreasing and priming are always required, whatever the material. The rating states how good the result is after that."
      }
    },
    "bondability": {
      "value": 5,
      "scale": "bondability",
      "source": "field_experience_reents",
      "confidence": "low",
      "note": {
        "de": "Lässt sich nach Werkstatterfahrung sehr einfach kleben — Cyanacrylat oder 2K-Epoxid, ohne Haftvermittler.\n\nVom Stammtyp derselben Polymerfamilie übernommen — dieser Typ wurde nicht einzeln bestätigt. Das Grundpolymer ist identisch, die Vorbehandlung entsprechend dieselbe.",
        "en": "Very easy to bond according to shop-floor experience — cyanoacrylate or 2K epoxy, no adhesion promoter needed.\n\nCarried over from the base type of the same polymer family — this grade was not confirmed individually. The base polymer is identical, so the surface preparation is the same."
      }
    },
    "chemicalSmoothing": {
      "suitable": {
        "value": false,
        "source": "estimate_reasoning",
        "confidence": "estimated"
      }
    }
  },
  "commercial": {
    "priceIndex": {
      "value": 2,
      "scale": "priceIndex",
      "derivedFrom": [
        "commercial.pricePerKg"
      ],
      "source": "estimate_reasoning",
      "confidence": "estimated",
      "note": {
        "de": "Aus dem Kilopreis abgeleitet: Alle Werkstoffe sind nach ihrem €/kg-Wert in fünf gleich große Preisstufen eingeteilt. Maßgeblich ist der Kilopreis; die Stufe dient nur der schnellen Einordnung.",
        "en": "Derived from the price per kilogram: all materials are sorted into five equal price bands by their €/kg value. The per-kilogram price is what counts; the band is only for quick orientation."
      }
    },
    "availability": {
      "value": 3,
      "scale": "availability",
      "source": "estimate_reasoning",
      "confidence": "estimated"
    },
    "smallSeriesSuitability": {
      "value": 4,
      "scale": "smallSeriesSuitability",
      "source": "estimate_reasoning",
      "confidence": "estimated"
    },
    "xxl": {
      "maxSensibleEdgeMm": {
        "value": 1800,
        "unit": "mm",
        "source": "estimate_reasoning",
        "confidence": "estimated",
        "derivedFrom": [
          "processing.warpingTendency",
          "processing.chamberRequirement"
        ],
        "note": {
          "de": "Keine Fertigungsgrenze, sondern eine Aufwandsschwelle: Ab dieser Kantenlänge braucht es Brim, beheizte Kammer oder Segmentierung. Die Größe eines FDM-Bauteils begrenzt der Bauraum und das Verfahren, nicht das Polymer — mit Kammer und Segmentierung laufen praktisch alle diese Werkstoffe auf zwei Meter und darüber. Hergeleitet aus Verzugsneigung und Kammerbedarf, nicht gemessen. Druckzeit, Spulenlogistik und Handhabung sind darin nicht enthalten.",
          "en": "Not a manufacturing limit but an effort threshold: from this edge length a brim, a heated chamber or segmentation becomes necessary. The size of an FDM part is limited by the build volume and the process, not by the polymer — with a chamber and segmentation practically all of these materials run to two metres and beyond. Derived from warping tendency and chamber requirement, not measured. Print time, spool logistics and handling are not included."
        }
      },
      "maxSpoolWeightKg": {
        "value": 8,
        "unit": "kg",
        "source": "src_ofd",
        "confidence": "low",
        "conditions": "13 Produkte, 165 Spulen",
        "note": {
          "de": "Marktbeobachtung über 13 Produkte und 165 Spulenangebote (Open Filament Database 2026.07.31). Größte am Markt geführte Spule. Reicht sie für das Bauteil nicht, fällt mitten im Druck ein Spulenwechsel an. Keine Lieferzusage — zusammen mit largeSpoolShare lesen.",
          "en": "Market observation across 13 products and 165 spool offers (Open Filament Database 2026.07.31). Largest spool offered on the market. If it does not cover the part, a spool change falls in mid-print. Not a supply commitment — read together with largeSpoolShare."
        }
      },
      "largeSpoolShare": {
        "value": 15.2,
        "unit": "%",
        "source": "src_ofd",
        "confidence": "low",
        "conditions": "Anteil der Spulen ab 2 kg; 165 Spulen betrachtet",
        "note": {
          "de": "Marktbeobachtung über 13 Produkte und 165 Spulenangebote (Open Filament Database 2026.07.31). Anteil der Angebote ab 2 kg. Niedriger Anteil bei hohem Maximum heißt: Die Großspule existiert, hängt aber an wenigen Anbietern und meist einer Farbe.",
          "en": "Market observation across 13 products and 165 spool offers (Open Filament Database 2026.07.31). Share of offers at 2 kg or above. A low share alongside a high maximum means the large spool exists but hangs on few suppliers and usually one colour."
        }
      },
      "infillWarningXxl": {
        "value": true,
        "source": "field_experience_reents",
        "confidence": "medium",
        "note": {
          "de": "Aus der eigenen Fertigung: 100 % gefüllte Bauteile sind im XXL-Format problematisch. Die inneren Spannungen werden extrem hoch, das Bauteil kann sich verziehen und schrumpft stärker. Das ist die Umkehrung der sonst richtigen Faustregel „mehr Füllung, mehr Sicherheit“: Für die Temperaturgrenze unter Dauerlast senkt mehr Füllung die Spannung im Querschnitt, für die Maßhaltigkeit eines Großteils erhöht sie den Verzug. Beides gilt gleichzeitig und zieht in verschiedene Richtungen.",
          "en": "From own production: 100 % infill is problematic at XXL scale. Internal stresses become extreme, the part can warp and shrinks more. This inverts the otherwise sound rule of thumb \"more infill, more safety\": for the service temperature under sustained load more infill lowers the stress in the section, for the dimensional accuracy of a large part it raises distortion. Both hold at once and pull in opposite directions."
        }
      }
    },
    "reentsPortfolioStatus": {
      "value": "unknown",
      "source": "estimate_reasoning",
      "confidence": "estimated"
    },
    "pricePerKg": {
      "value": 34.65,
      "min": 30.4,
      "max": 37.49,
      "unit": "€/kg",
      "conditions": "Median aus 5 Angeboten über 2 Händler und 2 Marken, auf €/kg normiert, inkl. MwSt., Stand 2026-08-06",
      "source": [
        "src_price_pctg_3djake",
        "src_price_pctg_extrudr"
      ],
      "confidence": "medium",
      "note": {
        "de": "Erhoben, nicht geschätzt: 5 Listenpreise von 2 Marken (Extrudr, Fiberlogy) über 2 Händler, jeweils auf €/kg normiert — die Spulengröße ist dabei die eigentliche Falle, Spezialfilamente kommen auf 0,5- und 0,75-kg-Spulen. Geführt ist der Median, die Spanne ist das günstigste bis teuerste gefundene Angebot. Kein Einkaufspreis und kein Angebot; Preise ändern sich täglich.",
        "en": "Surveyed, not estimated: 5 list prices from 2 brands (Extrudr, Fiberlogy) across 2 retailer(s), each normalised to €/kg — spool size is the real trap here, specialty filaments ship on 0.5 and 0.75 kg spools. The carried value is the median, the range is the cheapest to the most expensive offer found. Not a purchase price and not an offer; prices change daily."
      }
    },
    "spoolSizes": [
      "0.75 kg",
      "1 kg",
      "2 kg",
      "2.3 kg",
      "4.5 kg",
      "8 kg"
    ]
  },
  "governance": {
    "lastReviewed": "2026-08-01",
    "reviewedBy": "Claude Code (Erstimport aus Herstellerdatenblatt) - fachliche Freigabe ausstehend",
    "reviewCycleMonths": 12,
    "dataCompleteness": null,
    "sources": [
      {
        "id": "src_extrudr_tds",
        "type": "manufacturer-tds",
        "publisher": "FD3D GmbH (Extrudr)",
        "productName": "PCTG",
        "title": "PCTG — Technisches Datenblatt (DE)",
        "url": "https://s3.extrudr.com/extrudr-media/datasheets/tds/tds-de/pctg-TDS-de.pdf",
        "retrievedAt": "2026-08-01",
        "confidenceCeiling": "high",
        "note": {
          "de": "Herstellerdatenblatt. Die Brandschutz-Einstufungen (UL94, EN 45545) sind entweder erteilt oder nicht und gelten deshalb als gesichert. Bei den mechanischen Werten gibt Extrudr nicht an, ob an gedruckten oder spritzgegossenen Prüfkörpern gemessen wurde; sie gelten deshalb nur als einfach belegt. Temperaturwerte gelten laut Fußnote erst ab 4 mm Wanddicke.",
          "en": "Manufacturer datasheet. The fire ratings (UL94, EN 45545) are either granted or not and therefore count as reliable. For the mechanical values Extrudr does not state whether they were measured on printed or moulded specimens, so they count as singly substantiated only. Temperature values apply only from 4 mm wall thickness according to the footnote."
        }
      },
      {
        "id": "src_type_datasheets",
        "type": "manufacturer-tds",
        "publisher": "mehrere Hersteller",
        "title": "Median der Produktdatenblätter dieses Werkstofftyps",
        "confidenceCeiling": "medium",
        "note": {
          "de": "Zusammenfassung mehrerer Herstellerdatenblätter zu diesem Werkstofftyp. Geführt wird der Median; Spritzgusswerte werden nicht mit Werten an gedruckten Prüfkörpern vermischt und Elastomerprüfungen (ISO 37) nicht mit Zugversuchen (ISO 527). Ein Median über mehrere Marken beschreibt den Werkstofftyp, nicht ein einzelnes Produkt.",
          "en": "Summary of several manufacturer datasheets for this material type. The median is recorded; moulded values are not mixed with values from printed specimens, and elastomer tests (ISO 37) not with tensile tests (ISO 527). A median across several brands describes the material type, not an individual product."
        }
      },
      {
        "id": "field_experience_reents",
        "type": "field-experience",
        "publisher": "Reents Technologies GmbH",
        "title": "Werkstatterfahrung Reents3D — XXL-Fertigung",
        "retrievedAt": "2026-08-07",
        "confidenceCeiling": "medium",
        "note": {
          "de": "Eigene Fertigungserfahrung aus laufender XXL-Produktion (Bauraum bis 1.800 × 2.400 × 1.800 mm), keine Versuchsreihe. Sie zeigt, was in dieser Fertigung zuverlässig läuft: mit Kammer, Brim und geübtem Personal. Eine andere Werkstatt kann andere Grenzen haben.",
          "en": "Own production experience from ongoing XXL manufacturing (build volume up to 1,800 × 2,400 × 1,800 mm), not a test series. It shows what runs reliably in this shop: with chamber, brim and practised staff. Another workshop may find different limits."
        }
      },
      {
        "id": "src_price_pctg_3djake",
        "type": "retailer-listing",
        "publisher": "3DJAKE",
        "title": "3DJAKE — Listenpreise PCTG",
        "url": "https://www.3djake.de/extrudr",
        "retrievedAt": "2026-08-02",
        "confidenceCeiling": "medium",
        "note": {
          "de": "4 Angebote von 2 Marken (Extrudr, Fiberlogy). Günstigstes Extrudr PCTG transparent, 2,5 kg für 75,99 € (30,40 €/kg); teuerstes Extrudr PCTG anthrazit, 0,8 kg für 29,99 € (37,49 €/kg).",
          "en": "4 offers from 2 brands (Extrudr, Fiberlogy). Cheapest Extrudr PCTG transparent, 2.5 kg at 75.99 € (30.40 €/kg); dearest Extrudr PCTG anthrazit, 0.8 kg at 29.99 € (37.49 €/kg)."
        }
      },
      {
        "id": "src_price_pctg_extrudr",
        "type": "retailer-listing",
        "publisher": "Extrudr",
        "title": "Extrudr — Listenpreise PCTG",
        "url": "https://extrudr.com/de/de/products/pctg/",
        "retrievedAt": "2026-08-06",
        "confidenceCeiling": "medium",
        "note": {
          "de": "1 Angebot von 1 Marke (Extrudr). Einziges Angebot: Extrudr PCTG black 1.75 mm 0.8 kg, 0,8 kg für 29,74 € (37,17 €/kg).",
          "en": "1 offer from 1 brand (Extrudr). Only offer: Extrudr PCTG black 1.75 mm 0.8 kg, 0.8 kg at 29.74 € (37.17 €/kg)."
        }
      },
      {
        "id": "src_ofd",
        "type": "community",
        "publisher": "Open Filament Collective",
        "title": "Open Filament Database — Marktbestand an Filamenten, Spulengrößen und Druckparametern",
        "documentVersion": "2026.07.31",
        "url": "https://api.openfilamentdatabase.org/api/v1/",
        "retrievedAt": "2026-08-04",
        "confidenceCeiling": "low",
        "note": {
          "de": "Gemeinschaftlich gepflegte Marktdatenbank (155 Marken, 2020 Filamente). Sie enthält keine Kennwerte und keine Prüfnormen, sondern beschreibt das Angebot am Markt. Ihre Angaben dienen deshalb nur der Einordnung.",
          "en": "Community-maintained market database (155 brands, 2020 filaments). It contains no material values and no test standards; it describes what is on the market. Its figures therefore serve orientation only."
        }
      },
      {
        "id": "estimate_reasoning",
        "type": "estimate",
        "publisher": "FDM-Materialberater",
        "title": "Fachliche Ableitung ohne Primärquelle",
        "confidenceCeiling": "estimated"
      }
    ],
    "openQuestions": [
      {
        "id": "oq_specimen_type",
        "question": {
          "de": "Extrudr deklariert den Prüfkörpertyp nicht. Beim Hersteller erfragen, ob gedruckt oder spritzgegossen gemessen wurde.",
          "en": "Extrudr does not declare the specimen type. Ask the manufacturer whether values were measured printed or moulded."
        },
        "blocking": false,
        "affectsFields": [
          "mechanics"
        ]
      }
    ]
  },
  "sustainability": {
    "bioBasedContent": {
      "value": 0,
      "unit": "%",
      "source": "estimate_reasoning",
      "confidence": "estimated",
      "note": {
        "de": "Aus der Herkunft des Grundpolymers abgeleitet, nicht nach ISO 16620-2 gemessen: Terephthalsäure und Ethylenglykol; biobasiertes MEG existiert, ist bei diesen Typen aber nicht deklariert. Die 0 % sind eine bewusste Angabe: Das Polymer ist fossil, nicht unbekannt.",
        "en": "Derived from the origin of the base polymer, not measured per ISO 16620-2: terephthalic acid and ethylene glycol; bio-based MEG exists but is not declared for these grades. The 0 % is a deliberate statement: the polymer is fossil-based, not unknown."
      }
    }
  }
}
