Repository: Reents3D/fdm-material-advisor

# FDM-Materialberater

**[→ Werkzeug öffnen](https://materialberater.reents3d.de/)** · kostenlos, ohne Anmeldung
· ein Werkzeug der [Reents Technologies GmbH](https://reents3d.de/) (Reents3D), XXL-3D-Druck und Exponatebau in Holm bei Hamburg

Welches FDM-Material passt zum Anwendungsfall — und **warum**. Ein quelloffener
Materialberater mit einer offenen Datenbank, in der jeder Kennwert seine Quelle, seine
Prüfnorm und seine Konfidenz mitführt.

**43 Werkstofftypen · 254 Produkte von 17 Marken · 3.182 belegte Einzelaussagen ·
20 Anwendungsfälle · 21 Medien · 29 Glossareinträge**
*[English summary below](#english)*

---

File: data/materials/pet-cf.json
{
  "$schema": "../../schema/material.schema.json",
  "schemaVersion": "1.0.0",
  "id": "pet-cf",
  "identity": {
    "name": "PET-CF",
    "family": "PET",
    "polymerClass": "semi-crystalline",
    "variant": [
      "CF"
    ],
    "filler": {
      "type": "carbon-fibre-chopped"
    },
    "aliases": [
      "PET Carbon Fiber",
      "PET-CF17",
      "Fiberon PET-CF"
    ],
    "trademarkNotice": {
      "de": "Genannte Handels- und Markennamen sind Marken der jeweiligen Inhaber und dienen ausschließlich der Quellenangabe.",
      "en": "Trade and brand names mentioned are trademarks of their respective owners and serve source attribution only."
    },
    "abstract": {
      "de": "PET-CF ist der Temperaturspezialist: 182 °C HDT bei 1,8 MPa - mehr als das Doppelte von PC - bei hoher Steifigkeit und geringer Feuchteaufnahme. Für heiße, formstabile Technikteile. Grenzen: Mit 4,5 % Bruchdehnung sehr spröde, Z-Festigkeit nur 47 %, Kammer und gehärtete Düse zwingend.",
      "en": "PET-CF is the temperature specialist: 182 °C HDT at 1.8 MPa - more than double PC - with high stiffness and low moisture uptake. These values require an annealing oven. For hot, dimensionally stable technical parts. Limits: very brittle at 4.5 % elongation, Z strength only 47 %, chamber and hardened nozzle mandatory."
    },
    "positioning": {
      "de": "Höchste Wärmeformbeständigkeit im Feld - erkauft mit Sprödigkeit.",
      "en": "Highest heat resistance in this field - paid for with brittleness."
    },
    "notToBeConfusedWith": [
      {
        "materialId": "petg-cf",
        "reason": {
          "de": "PET-CF und PETG-CF unterscheiden sich um einen Buchstaben, aber um Faktor 2,6 bei der Wärmeformbeständigkeit (182 °C gegen 68 °C) und Faktor 2 bei der Steifigkeit. Wer PETG-CF bestellt und PET-CF-Werte erwartet, plant am Bauteil vorbei.",
          "en": "PET-CF and PETG-CF differ by one letter but by a factor of 2.6 in heat resistance (182 °C vs 68 °C) and a factor of 2 in stiffness. Ordering PETG-CF while expecting PET-CF values means designing past the part."
        }
      }
    ]
  },
  "mechanics": {
    "density": {
      "value": 1.29,
      "unit": "g/cm³",
      "source": [
        "src_bambu_tds",
        "src_ofd"
      ],
      "confidence": "medium",
      "testStandard": "ISO 1183",
      "min": 1.27,
      "max": 1.38,
      "note": {
        "de": "Spanne: Bandbreite am Markt über 8 Produkte (Open Filament Database, Stand 2026.07.31), ohne die äußersten 10 % nach oben und unten. Kein Messwert, sondern die Streuung der Herstellerangaben.",
        "en": "Range: Market range across 8 products (Open Filament Database, version 2026.07.31), excluding the top and bottom 10 %. Not a measurement but the spread of manufacturer figures."
      }
    },
    "tensileStrengthXy": {
      "value": 74,
      "unit": "MPa",
      "source": "src_bambu_tds",
      "confidence": "medium",
      "tolerance": 6,
      "testStandard": "ISO 527 / GB/T 1040",
      "orientation": "XY"
    },
    "tensileStrengthZ": {
      "value": 35,
      "unit": "MPa",
      "source": "src_bambu_tds",
      "confidence": "medium",
      "tolerance": 5,
      "testStandard": "ISO 527 / GB/T 1040",
      "orientation": "Z"
    },
    "tensileModulusXy": {
      "value": 4730,
      "unit": "MPa",
      "source": "src_bambu_tds",
      "confidence": "medium",
      "tolerance": 260,
      "testStandard": "ISO 527 / GB/T 1040",
      "orientation": "XY"
    },
    "tensileModulusZ": {
      "value": 2160,
      "unit": "MPa",
      "source": "src_bambu_tds",
      "confidence": "medium",
      "tolerance": 170,
      "testStandard": "ISO 527 / GB/T 1040",
      "orientation": "Z"
    },
    "elongationAtBreakXy": {
      "value": 4.5,
      "unit": "%",
      "source": "src_bambu_tds",
      "confidence": "medium",
      "tolerance": 1.2,
      "testStandard": "ISO 527 / GB/T 1040",
      "orientation": "XY"
    },
    "elongationAtBreakZ": {
      "value": 2.4,
      "unit": "%",
      "source": "src_bambu_tds",
      "confidence": "medium",
      "tolerance": 0.8,
      "testStandard": "ISO 527 / GB/T 1040",
      "orientation": "Z"
    },
    "flexuralStrengthXy": {
      "value": 131,
      "unit": "MPa",
      "source": "src_bambu_tds",
      "confidence": "medium",
      "tolerance": 6,
      "testStandard": "ISO 178 / GB/T 9341",
      "orientation": "XY"
    },
    "flexuralStrengthZ": {
      "value": 49,
      "unit": "MPa",
      "source": "src_bambu_tds",
      "confidence": "medium",
      "tolerance": 5,
      "testStandard": "ISO 178 / GB/T 9341",
      "orientation": "Z"
    },
    "flexuralModulusXy": {
      "value": 5320,
      "unit": "MPa",
      "source": "src_bambu_tds",
      "confidence": "medium",
      "tolerance": 270,
      "testStandard": "ISO 178 / GB/T 9341",
      "orientation": "XY"
    },
    "flexuralModulusZ": {
      "value": 2210,
      "unit": "MPa",
      "source": "src_bambu_tds",
      "confidence": "medium",
      "tolerance": 180,
      "testStandard": "ISO 178 / GB/T 9341",
      "orientation": "Z"
    },
    "charpyUnnotchedXy": {
      "value": 8.6,
      "unit": "kJ/m²",
      "source": "src_bambu_tds",
      "confidence": "medium",
      "tolerance": 0.5,
      "testStandard": "ISO 179 / GB/T 1043 (ungekerbt)",
      "orientation": "XY"
    },
    "charpyUnnotchedZ": {
      "value": 4.5,
      "unit": "kJ/m²",
      "source": "src_bambu_tds",
      "confidence": "medium",
      "tolerance": 0.6,
      "testStandard": "ISO 179 / GB/T 1043",
      "orientation": "Z"
    },
    "anisotropyFactorImpact": {
      "value": 0.52,
      "unit": "-",
      "source": "src_bambu_tds",
      "confidence": "medium",
      "orientation": "Z",
      "derivedFrom": [
        "mechanics.charpyUnnotchedZ",
        "mechanics.charpyUnnotchedXy"
      ],
      "note": {
        "de": "Die Schlagzähigkeit bricht in Z stärker ein als die Zugfestigkeit - schlagbelastete Bauteile müssen orientiert werden.",
        "en": "Impact strength collapses more in Z than tensile strength - impact-loaded parts must be oriented."
      }
    },
    "toughness": {
      "value": 1,
      "scale": "toughness",
      "source": "estimate_reasoning",
      "confidence": "estimated"
    },
    "creepTendency": {
      "value": 1,
      "scale": "creepTendency",
      "source": "estimate_reasoning",
      "confidence": "estimated"
    },
    "notchSensitivity": {
      "value": 5,
      "scale": "notchSensitivity",
      "source": "estimate_reasoning",
      "confidence": "estimated"
    },
    "wearResistance": {
      "value": 4,
      "scale": "wearResistance",
      "source": "estimate_reasoning",
      "confidence": "estimated"
    },
    "anisotropyFactorTensile": {
      "value": 0.34,
      "min": 0.2,
      "max": 0.47,
      "unit": "-",
      "orientation": "Z",
      "source": "estimate_reasoning",
      "confidence": "estimated",
      "derivedFrom": [
        "mechanics.tensileStrengthZ",
        "mechanics.tensileStrengthXy"
      ],
      "conditions": "Median aus 2 Produktblättern, Spanne 0.2 bis 0.47 — jeder Wert aus je einem Blatt",
      "note": {
        "de": "Senkrecht zur Schicht bleiben im Median 34 % der Zugfestigkeit erhalten — die Blätter reichen aber von 20 bis 47 %, also um den Faktor 2.39 auseinander: 0.47 (Bambu Lab Bambu PET-CF, 35/74 MPa) · 0.2 (Ultrafuse Ultrafuse PET CF15, 12.5/63.2 MPa). ACHTUNG: Bei nur zwei Blättern ist der Median schlicht deren Mitte — eine Zahl, die keine Quelle gemessen hat. Die Spanne ist hier die eigentliche Aussage, nicht der Wert. Wer ein bestimmtes Produkt einsetzt, sollte dessen Blatt lesen statt diesen Median.",
        "en": "Perpendicular to the layers a median of 34 % of the tensile strength remains — but the sheets range from 20 to 47 %, a factor of 2.39 apart: 0.47 (Bambu Lab Bambu PET-CF, 35/74 MPa) · 0.2 (Ultrafuse Ultrafuse PET CF15, 12.5/63.2 MPa). NOTE: with only two sheets the median is simply their midpoint — a figure no source measured. The range, not the value, is the statement here. Anyone using a specific product should read its sheet rather than this median."
      }
    },
    "charpyNotchedXy": {
      "value": 5.4,
      "unit": "kJ/m²",
      "source": "src_type_datasheets",
      "confidence": "low",
      "note": {
        "de": "Einzelnes Blatt: Ultrafuse. Prüfkörper: alle gedruckt.",
        "en": "Single datasheet: Ultrafuse. Specimens: all printed."
      },
      "orientation": "XY",
      "testStandard": "ISO 179"
    },
    "izodNotchedXy": {
      "value": 5.7,
      "unit": "kJ/m²",
      "source": "src_type_datasheets",
      "confidence": "low",
      "note": {
        "de": "Einzelnes Blatt: Ultrafuse. Prüfkörper: alle gedruckt.",
        "en": "Single datasheet: Ultrafuse. Specimens: all printed."
      },
      "orientation": "XY",
      "testStandard": "ISO 180"
    }
  },
  "thermal": {
    "hdtA": {
      "value": 182,
      "unit": "°C",
      "source": "src_bambu_tds",
      "confidence": "medium",
      "testStandard": "ISO 75, 1.8 MPa"
    },
    "hdtB": {
      "value": 205,
      "unit": "°C",
      "source": "src_bambu_tds",
      "confidence": "medium",
      "testStandard": "ISO 75, 0.45 MPa"
    },
    "glassTransition": {
      "value": 75,
      "unit": "°C",
      "source": "src_bambu_tds",
      "confidence": "medium",
      "testStandard": "DSC, 10 °C/min"
    },
    "meltingTemperature": {
      "value": 250,
      "unit": "°C",
      "source": "src_bambu_tds",
      "confidence": "medium",
      "testStandard": "DSC, 10 °C/min"
    },
    "recommendedMaxServiceTemperature": {
      "value": 165,
      "unit": "°C",
      "source": "estimate_reasoning",
      "confidence": "estimated",
      "min": 155,
      "max": 170,
      "conditions": "dauerhaft unter mechanischer Last, Luft",
      "note": {
        "de": "Eigene konservative Empfehlung für ein dauerhaft belastetes Bauteil, nicht der Datenblattwert: HDT-A 182 °C abzüglich 15 K. Die Datenblätter nennen höhere Zahlen (Formbeständigkeit im Kurzversuch, hier HDT-B 205 °C) — die gelten für Minuten unter definierter Last, nicht für Dauerbetrieb. Ohne Dauerlast gibt es kein Kriechen; dann trägt der gemessene Wert (HDT-B 205 °C). Unter Last hängt die Grenze an der Spannung im Querschnitt: Mehr Wandstärke und mehr Füllung senken die Spannung und verschieben die brauchbare Temperatur nach oben — den Glasübergang verschieben sie nicht.",
        "en": "Our own conservative recommendation for a permanently loaded part, not the datasheet figure: HDT-A 182 °C less 15 K. The datasheets state higher numbers (short-term heat deflection, here HDT-B 205 °C) — those apply for minutes under a defined load, not for continuous service. Without sustained load there is no creep, and the measured value carries (HDT-B 205 °C). Under load the limit depends on the stress in the section: more wall and more infill lower the stress and shift the usable temperature up — they do not shift the glass transition."
      }
    },
    "annealing": {
      "possible": {
        "value": true,
        "source": "src_bambu_tds",
        "confidence": "medium"
      },
      "requiredForDatasheetValues": {
        "value": true,
        "source": "src_bambu_tds",
        "confidence": "high"
      },
      "temperature": {
        "value": 110,
        "unit": "°C",
        "source": "src_bambu_tds",
        "confidence": "medium",
        "min": 80,
        "max": 140
      },
      "duration": {
        "value": 12,
        "unit": "h",
        "source": "src_bambu_tds",
        "confidence": "medium",
        "min": 6,
        "max": 12
      },
      "note": {
        "de": "Prüfkörper wurden vor der Prüfung getempert und getrocknet; die Datenblattwerte gelten daher für den getemperten Zustand.",
        "en": "Specimens were annealed and dried before testing; the datasheet values therefore apply to the annealed condition."
      }
    }
  },
  "processing": {
    "nozzleTemperature": {
      "value": 275,
      "unit": "°C",
      "source": "src_bambu_tds",
      "confidence": "medium",
      "min": 260,
      "max": 290
    },
    "bedTemperature": {
      "value": 90,
      "unit": "°C",
      "source": "src_bambu_tds",
      "confidence": "medium",
      "min": 80,
      "max": 100
    },
    "chamberTemperature": {
      "value": 53,
      "unit": "°C",
      "source": "src_bambu_tds",
      "confidence": "medium",
      "min": 45,
      "max": 60
    },
    "chamberRequirement": {
      "value": "mandatory",
      "source": "estimate_reasoning",
      "confidence": "estimated",
      "note": {
        "de": "Das Datenblatt nennt 45-60 °C Kammertemperatur. Für kleine Teile geht es notfalls ohne; für große Bauteile führt fehlende Kammertemperierung zu Delamination. Für den XXL-Einsatz daher als zwingend eingestuft.",
        "en": "The datasheet states 45-60 °C chamber temperature. Small parts may work without; on large parts a missing heated chamber leads to delamination. Classified as mandatory for XXL use."
      }
    },
    "dryingTemperature": {
      "value": 80,
      "unit": "°C",
      "source": "src_bambu_tds",
      "confidence": "medium"
    },
    "dryingTime": {
      "value": 8,
      "unit": "h",
      "source": "src_bambu_tds",
      "confidence": "medium",
      "max": 12
    },
    "maxResidualHumidity": {
      "value": 20,
      "unit": "%RH",
      "source": "src_bambu_tds",
      "confidence": "medium",
      "conditions": "Lagerung und Druck, versiegelt mit Trockenmittel"
    },
    "printSpeed": {
      "value": 100,
      "unit": "mm/s",
      "source": "src_bambu_tds",
      "confidence": "medium",
      "max": 100,
      "note": {
        "de": "Maschinenabhängige Obergrenze aus dem Datenblatt, keine Materialeigenschaft.",
        "en": "Machine-dependent upper limit from the datasheet, not a material property."
      }
    },
    "maxOverhangAngle": {
      "value": 70,
      "unit": "°",
      "source": "src_bambu_tds",
      "confidence": "medium"
    },
    "hardenedNozzleRequired": {
      "value": true,
      "source": "src_bambu_tds",
      "confidence": "high",
      "note": {
        "de": "Kohlenstofffaser weitet Messingdüsen binnen weniger Druckstunden auf. Gehärtete Stahl- oder Rubindüse zwingend.",
        "en": "Carbon fibre widens brass nozzles within a few printing hours. A hardened steel or ruby nozzle is mandatory."
      }
    },
    "minNozzleDiameter": {
      "value": 0.4,
      "unit": "mm",
      "source": "src_bambu_tds",
      "confidence": "medium",
      "min": 0.4,
      "note": {
        "de": "Datenblatt empfiehlt 0.6 mm.",
        "en": "Datasheet recommends 0.6 mm."
      }
    },
    "printability": {
      "value": 2,
      "scale": "printability",
      "source": "estimate_reasoning",
      "confidence": "estimated"
    },
    "warpingTendency": {
      "value": 2,
      "scale": "warpingTendency",
      "source": "estimate_reasoning",
      "confidence": "estimated"
    },
    "hygroscopy": {
      "value": 4,
      "scale": "hygroscopy",
      "source": "estimate_reasoning",
      "confidence": "estimated"
    },
    "abrasiveness": {
      "value": 5,
      "scale": "abrasiveness",
      "source": "estimate_reasoning",
      "confidence": "estimated"
    },
    "stringingTendency": {
      "value": 2,
      "scale": "stringingTendency",
      "source": "estimate_reasoning",
      "confidence": "estimated"
    },
    "layerAdhesion": {
      "value": 3,
      "scale": "layerAdhesion",
      "source": "src_bambu_tds",
      "confidence": "medium",
      "note": {
        "de": "Bewertung abgeleitet aus dem gemessenen Anisotropiefaktor.",
        "en": "Rating derived from the measured anisotropy factor."
      }
    }
  },
  "durability": {
    "waterAbsorption": {
      "value": 0.37,
      "unit": "%",
      "source": "src_bambu_tds",
      "confidence": "medium",
      "conditions": "Sättigung bei 25 °C und 55 % rF"
    },
    "uvResistance": {
      "value": 2,
      "scale": "uvResistance",
      "source": "estimate_reasoning",
      "confidence": "estimated"
    },
    "weatherResistance": {
      "value": 2,
      "scale": "weatherResistance",
      "source": "estimate_reasoning",
      "confidence": "estimated"
    },
    "hydrolysisResistance": {
      "value": 2,
      "scale": "hydrolysisResistance",
      "source": "estimate_reasoning",
      "confidence": "estimated"
    },
    "stressCrackingSensitivity": {
      "value": 3,
      "scale": "stressCrackingSensitivity",
      "source": "estimate_reasoning",
      "confidence": "estimated"
    },
    "chemicalResistance": [
      {
        "chemicalId": "chem_water",
        "rating": "resistant",
        "source": "src_bambu_tds",
        "confidence": "medium",
        "conditions": "Raumtemperatur"
      },
      {
        "chemicalId": "chem_salt_water",
        "rating": "resistant",
        "source": "estimate_reasoning",
        "confidence": "estimated",
        "note": {
          "de": "Aus der Polymerklasse abgeleitet, nicht gemessen. Chemische Beständigkeit ist im Kern eine Eigenschaft des Grundpolymers — eine Faserfüllung ändert daran nichts. Für kritische Anwendungen ersetzt das keinen Auslagerungsversuch im Originalmedium.",
          "en": "Derived from the polymer class, not measured. Chemical resistance is fundamentally a property of the base polymer — a fibre filler does not change it. For critical applications this does not replace an immersion test in the actual medium."
        }
      },
      {
        "chemicalId": "chem_steam",
        "rating": "not-resistant",
        "source": "estimate_reasoning",
        "confidence": "estimated",
        "note": {
          "de": "Aus der Polymerklasse abgeleitet, nicht gemessen. Chemische Beständigkeit ist im Kern eine Eigenschaft des Grundpolymers — eine Faserfüllung ändert daran nichts. Für kritische Anwendungen ersetzt das keinen Auslagerungsversuch im Originalmedium.",
          "en": "Derived from the polymer class, not measured. Chemical resistance is fundamentally a property of the base polymer — a fibre filler does not change it. For critical applications this does not replace an immersion test in the actual medium."
        }
      },
      {
        "chemicalId": "chem_mineral_oil",
        "rating": "resistant",
        "source": "src_bambu_tds",
        "confidence": "medium"
      },
      {
        "chemicalId": "chem_grease",
        "rating": "resistant",
        "source": "src_bambu_tds",
        "confidence": "medium"
      },
      {
        "chemicalId": "chem_hydraulic_oil",
        "rating": "resistant",
        "source": "estimate_reasoning",
        "confidence": "estimated",
        "note": {
          "de": "Aus der Polymerklasse abgeleitet, nicht gemessen. Chemische Beständigkeit ist im Kern eine Eigenschaft des Grundpolymers — eine Faserfüllung ändert daran nichts. Für kritische Anwendungen ersetzt das keinen Auslagerungsversuch im Originalmedium.",
          "en": "Derived from the polymer class, not measured. Chemical resistance is fundamentally a property of the base polymer — a fibre filler does not change it. For critical applications this does not replace an immersion test in the actual medium."
        }
      },
      {
        "chemicalId": "chem_coolant_mwf",
        "rating": "not-resistant",
        "source": "estimate_reasoning",
        "confidence": "estimated",
        "note": {
          "de": "Wassermischbare Kühlschmierstoffe sind alkalisch (pH 9+) und verseifen Polyester und Polycarbonat über die Zeit.",
          "en": "Water-miscible metalworking fluids are alkaline (pH 9+) and saponify polyesters and polycarbonate over time."
        }
      },
      {
        "chemicalId": "chem_brake_fluid",
        "rating": "not-resistant",
        "source": "estimate_reasoning",
        "confidence": "estimated",
        "note": {
          "de": "Aus der Polymerklasse abgeleitet, nicht gemessen. Chemische Beständigkeit ist im Kern eine Eigenschaft des Grundpolymers — eine Faserfüllung ändert daran nichts. Für kritische Anwendungen ersetzt das keinen Auslagerungsversuch im Originalmedium.",
          "en": "Derived from the polymer class, not measured. Chemical resistance is fundamentally a property of the base polymer — a fibre filler does not change it. For critical applications this does not replace an immersion test in the actual medium."
        }
      },
      {
        "chemicalId": "chem_petrol_diesel",
        "rating": "limited",
        "source": "estimate_reasoning",
        "confidence": "estimated",
        "note": {
          "de": "Aus der Polymerklasse abgeleitet, nicht gemessen. Chemische Beständigkeit ist im Kern eine Eigenschaft des Grundpolymers — eine Faserfüllung ändert daran nichts. Für kritische Anwendungen ersetzt das keinen Auslagerungsversuch im Originalmedium.",
          "en": "Derived from the polymer class, not measured. Chemical resistance is fundamentally a property of the base polymer — a fibre filler does not change it. For critical applications this does not replace an immersion test in the actual medium."
        }
      },
      {
        "chemicalId": "chem_ipa",
        "rating": "limited",
        "source": "estimate_reasoning",
        "confidence": "estimated"
      },
      {
        "chemicalId": "chem_ethanol",
        "rating": "limited",
        "source": "estimate_reasoning",
        "confidence": "estimated",
        "note": {
          "de": "Aus der Polymerklasse abgeleitet, nicht gemessen. Chemische Beständigkeit ist im Kern eine Eigenschaft des Grundpolymers — eine Faserfüllung ändert daran nichts. Für kritische Anwendungen ersetzt das keinen Auslagerungsversuch im Originalmedium.",
          "en": "Derived from the polymer class, not measured. Chemical resistance is fundamentally a property of the base polymer — a fibre filler does not change it. For critical applications this does not replace an immersion test in the actual medium."
        }
      },
      {
        "chemicalId": "chem_acetone",
        "rating": "limited",
        "source": "estimate_reasoning",
        "confidence": "estimated"
      },
      {
        "chemicalId": "chem_mek",
        "rating": "not-resistant",
        "source": "estimate_reasoning",
        "confidence": "estimated",
        "note": {
          "de": "Aus der Polymerklasse abgeleitet, nicht gemessen. Chemische Beständigkeit ist im Kern eine Eigenschaft des Grundpolymers — eine Faserfüllung ändert daran nichts. Für kritische Anwendungen ersetzt das keinen Auslagerungsversuch im Originalmedium.",
          "en": "Derived from the polymer class, not measured. Chemical resistance is fundamentally a property of the base polymer — a fibre filler does not change it. For critical applications this does not replace an immersion test in the actual medium."
        }
      },
      {
        "chemicalId": "chem_surface_disinfectant",
        "rating": "limited",
        "source": "estimate_reasoning",
        "confidence": "estimated",
        "note": {
          "de": "Aus der Polymerklasse abgeleitet, nicht gemessen. Chemische Beständigkeit ist im Kern eine Eigenschaft des Grundpolymers — eine Faserfüllung ändert daran nichts. Für kritische Anwendungen ersetzt das keinen Auslagerungsversuch im Originalmedium.",
          "en": "Derived from the polymer class, not measured. Chemical resistance is fundamentally a property of the base polymer — a fibre filler does not change it. For critical applications this does not replace an immersion test in the actual medium."
        }
      },
      {
        "chemicalId": "chem_bleach",
        "rating": "limited",
        "source": "estimate_reasoning",
        "confidence": "estimated",
        "note": {
          "de": "Aus der Polymerklasse abgeleitet, nicht gemessen. Chemische Beständigkeit ist im Kern eine Eigenschaft des Grundpolymers — eine Faserfüllung ändert daran nichts. Für kritische Anwendungen ersetzt das keinen Auslagerungsversuch im Originalmedium.",
          "en": "Derived from the polymer class, not measured. Chemical resistance is fundamentally a property of the base polymer — a fibre filler does not change it. For critical applications this does not replace an immersion test in the actual medium."
        }
      },
      {
        "chemicalId": "chem_hydrogen_peroxide",
        "rating": "limited",
        "source": "estimate_reasoning",
        "confidence": "estimated",
        "note": {
          "de": "Aus der Polymerklasse abgeleitet, nicht gemessen. Chemische Beständigkeit ist im Kern eine Eigenschaft des Grundpolymers — eine Faserfüllung ändert daran nichts. Für kritische Anwendungen ersetzt das keinen Auslagerungsversuch im Originalmedium.",
          "en": "Derived from the polymer class, not measured. Chemical resistance is fundamentally a property of the base polymer — a fibre filler does not change it. For critical applications this does not replace an immersion test in the actual medium."
        }
      },
      {
        "chemicalId": "chem_dilute_acid",
        "rating": "not-resistant",
        "source": "src_bambu_tds",
        "confidence": "low",
        "conditions": "Datenblatt nennt weder Säure noch Konzentration"
      },
      {
        "chemicalId": "chem_dilute_alkali",
        "rating": "not-resistant",
        "source": "src_bambu_tds",
        "confidence": "low",
        "conditions": "Datenblatt nennt weder Lauge noch Konzentration"
      },
      {
        "chemicalId": "chem_strong_acid",
        "rating": "not-resistant",
        "source": "estimate_reasoning",
        "confidence": "estimated",
        "note": {
          "de": "Aus der Polymerklasse abgeleitet, nicht gemessen. Chemische Beständigkeit ist im Kern eine Eigenschaft des Grundpolymers — eine Faserfüllung ändert daran nichts. Für kritische Anwendungen ersetzt das keinen Auslagerungsversuch im Originalmedium.",
          "en": "Derived from the polymer class, not measured. Chemical resistance is fundamentally a property of the base polymer — a fibre filler does not change it. For critical applications this does not replace an immersion test in the actual medium."
        }
      },
      {
        "chemicalId": "chem_strong_alkali",
        "rating": "not-resistant",
        "source": "estimate_reasoning",
        "confidence": "estimated",
        "note": {
          "de": "Aus der Polymerklasse abgeleitet, nicht gemessen. Chemische Beständigkeit ist im Kern eine Eigenschaft des Grundpolymers — eine Faserfüllung ändert daran nichts. Für kritische Anwendungen ersetzt das keinen Auslagerungsversuch im Originalmedium.",
          "en": "Derived from the polymer class, not measured. Chemical resistance is fundamentally a property of the base polymer — a fibre filler does not change it. For critical applications this does not replace an immersion test in the actual medium."
        }
      },
      {
        "chemicalId": "chem_ester",
        "rating": "not-resistant",
        "source": "estimate_reasoning",
        "confidence": "estimated",
        "note": {
          "de": "Aus der Polymerklasse abgeleitet, nicht gemessen. Chemische Beständigkeit ist im Kern eine Eigenschaft des Grundpolymers — eine Faserfüllung ändert daran nichts. Für kritische Anwendungen ersetzt das keinen Auslagerungsversuch im Originalmedium.",
          "en": "Derived from the polymer class, not measured. Chemical resistance is fundamentally a property of the base polymer — a fibre filler does not change it. For critical applications this does not replace an immersion test in the actual medium."
        }
      }
    ]
  },
  "compliance": {
    "foodContact": {
      "status": {
        "value": "not-declared",
        "source": "src_bambu_tds",
        "confidence": "medium",
        "note": {
          "de": "Das Datenblatt erklärt keine Lebensmittelkonformität.",
          "en": "The datasheet declares no food contact compliance."
        }
      },
      "partLevelWarning": {
        "de": "Auch bei einem lebensmittelkonformen Material ist das FDM-Bauteil nicht automatisch lebensmittelkonform: die Schichtstruktur bildet Kapillaren und Keimnischen, die sich nicht sicher reinigen lassen.",
        "en": "Even with a food-compliant material the FDM part is not automatically food safe: the layer structure forms capillaries and bacterial niches that cannot be reliably cleaned."
      }
    },
    "flameRetardancy": {
      "ul94": {
        "value": "not-classified",
        "source": "src_bambu_tds",
        "confidence": "medium",
        "note": {
          "de": "Das Datenblatt nennt den Werkstoff schlicht 'flammable'. Keine Brandschutzeinstufung vorhanden.",
          "en": "The datasheet simply calls the material 'flammable'. No fire classification available."
        }
      }
    },
    "printEmissions": {
      "concernLevel": {
        "value": "moderate",
        "source": "estimate_reasoning",
        "confidence": "estimated"
      },
      "extractionRecommended": {
        "value": true,
        "source": "estimate_reasoning",
        "confidence": "estimated"
      },
      "note": {
        "de": "Beim Schleifen faserhaltiger Bauteile entsteht kohlenstofffaserhaltiger Feinstaub - Absaugung und FFP2/FFP3 sind Pflicht.",
        "en": "Sanding fibre-filled parts generates carbon-fibre dust - extraction and FFP2/FFP3 protection are mandatory."
      }
    },
    "translucency": {
      "value": "opaque",
      "source": "src_bambu_tds",
      "confidence": "medium"
    },
    "esd": {
      "classification": {
        "value": "insulating",
        "source": "estimate_reasoning",
        "confidence": "estimated",
        "note": {
          "de": "Kohlenstofffaser bedeutet nicht leitfähig: bei üblichen Kurzfaseranteilen bildet sich kein Perkolationsnetzwerk. Wer ESD braucht, braucht ein deklariertes ESD-Compound.",
          "en": "Carbon fibre does not mean conductive: at usual chopped-fibre loadings no percolation network forms. Anyone needing ESD needs a declared ESD compound."
        }
      }
    }
  },
  "sustainability": {
    "bioBasedContent": {
      "value": 0,
      "unit": "%",
      "source": "estimate_reasoning",
      "confidence": "estimated"
    },
    "industriallyCompostable": {
      "value": false,
      "source": "estimate_reasoning",
      "confidence": "estimated"
    },
    "practicalRecyclability": {
      "value": "not-practical-fibre-filled",
      "source": "estimate_reasoning",
      "confidence": "estimated"
    }
  },
  "finishing": {
    "surfaceQuality": {
      "value": 4,
      "scale": "surfaceQuality",
      "source": "estimate_reasoning",
      "confidence": "estimated"
    },
    "layerLineVisibility": {
      "value": 2,
      "scale": "layerLineVisibility",
      "source": "estimate_reasoning",
      "confidence": "estimated"
    },
    "sandability": {
      "value": 3,
      "scale": "sandability",
      "source": "estimate_reasoning",
      "confidence": "estimated"
    },
    "fillability": {
      "value": 4,
      "scale": "fillability",
      "source": "estimate_reasoning",
      "confidence": "estimated"
    },
    "paintAdhesion": {
      "value": 2,
      "scale": "paintAdhesion",
      "source": "estimate_reasoning",
      "confidence": "estimated"
    },
    "bondability": {
      "value": 2,
      "scale": "bondability",
      "source": "field_experience_reents",
      "confidence": "medium",
      "note": {
        "de": "Faserverstärkte Werkstoffe brauchen nach Werkstatterfahrung besondere Klebstoffe oder 2K-Epoxide — die Faser an der Bruchfläche verändert das Benetzungsverhalten gegenüber der ungefüllten Type.",
        "en": "Fibre-reinforced materials need special adhesives or 2K epoxies according to shop-floor experience — the fibre at the fracture surface changes wetting behaviour compared with the unfilled grade."
      }
    },
    "recommendedAdhesives": [
      "2K-Epoxid",
      "Cyanacrylat mit Aktivator"
    ],
    "gloss": {
      "value": "matte",
      "source": "estimate_reasoning",
      "confidence": "estimated"
    },
    "colourAvailability": {
      "value": "limited-mostly-black",
      "source": "estimate_reasoning",
      "confidence": "estimated"
    },
    "chemicalSmoothing": {
      "suitable": {
        "value": false,
        "source": "estimate_reasoning",
        "confidence": "estimated"
      }
    },
    "heatSetInserts": {
      "value": true,
      "source": "estimate_reasoning",
      "confidence": "estimated"
    }
  },
  "commercial": {
    "priceIndex": {
      "value": 4,
      "scale": "priceIndex",
      "derivedFrom": [
        "commercial.pricePerKg"
      ],
      "source": "estimate_reasoning",
      "confidence": "estimated",
      "note": {
        "de": "Aus dem Kilopreis abgeleitet: Alle Werkstoffe sind nach ihrem €/kg-Wert in fünf gleich große Preisstufen eingeteilt. Maßgeblich ist der Kilopreis; die Stufe dient nur der schnellen Einordnung.",
        "en": "Derived from the price per kilogram: all materials are sorted into five equal price bands by their €/kg value. The per-kilogram price is what counts; the band is only for quick orientation."
      }
    },
    "availability": {
      "value": 3,
      "scale": "availability",
      "source": "estimate_reasoning",
      "confidence": "estimated"
    },
    "smallSeriesSuitability": {
      "value": 3,
      "scale": "smallSeriesSuitability",
      "source": "estimate_reasoning",
      "confidence": "estimated"
    },
    "xxl": {
      "maxSensibleEdgeMm": {
        "value": 1350,
        "unit": "mm",
        "source": "estimate_reasoning",
        "confidence": "estimated",
        "derivedFrom": [
          "processing.warpingTendency",
          "processing.chamberRequirement"
        ],
        "note": {
          "de": "Geschätzt aus Verzugsneigung und Kammerbedarf, nicht gemessen. Aus der eigenen Fertigung belegt ist bisher: bis 800 × 800 mm ohne Probleme. Das ist ein unterer Rand und keine Grenze; größere Teile wurden bisher schlicht nicht gefertigt.",
          "en": "Estimated from warping tendency and chamber requirement, not measured. Established from own production so far: up to 800 × 800 mm without problems. That is a lower bound, not a limit; larger parts simply have not been made yet."
        }
      },
      "maxSpoolWeightKg": {
        "value": 3,
        "unit": "kg",
        "source": "src_ofd",
        "confidence": "low",
        "conditions": "8 Produkte, 10 Spulen",
        "note": {
          "de": "Marktbeobachtung über 8 Produkte und 10 Spulenangebote (Open Filament Database 2026.07.31). Größte am Markt geführte Spule. Reicht sie für das Bauteil nicht, fällt mitten im Druck ein Spulenwechsel an. Keine Lieferzusage — zusammen mit largeSpoolShare lesen.",
          "en": "Market observation across 8 products and 10 spool offers (Open Filament Database 2026.07.31). Largest spool offered on the market. If it does not cover the part, a spool change falls in mid-print. Not a supply commitment — read together with largeSpoolShare."
        }
      },
      "largeSpoolShare": {
        "value": 10,
        "unit": "%",
        "source": "src_ofd",
        "confidence": "low",
        "conditions": "Anteil der Spulen ab 2 kg; 10 Spulen betrachtet",
        "note": {
          "de": "Marktbeobachtung über 8 Produkte und 10 Spulenangebote (Open Filament Database 2026.07.31). Anteil der Angebote ab 2 kg. Niedriger Anteil bei hohem Maximum heißt: Die Großspule existiert, hängt aber an wenigen Anbietern und meist einer Farbe.",
          "en": "Market observation across 8 products and 10 spool offers (Open Filament Database 2026.07.31). Share of offers at 2 kg or above. A low share alongside a high maximum means the large spool exists but hangs on few suppliers and usually one colour."
        }
      }
    },
    "reentsPortfolioStatus": {
      "value": "unknown",
      "source": "estimate_reasoning",
      "confidence": "estimated",
      "note": {
        "de": "Noch nicht mit dem Reents3D-Materiallager abgeglichen. Der Portfolio-Status beeinflusst die Bewertung nicht.",
        "en": "Not yet reconciled with the Reents3D material stock. Portfolio status does not affect the assessment."
      }
    },
    "pricePerKg": {
      "value": 75.99,
      "min": 49.98,
      "max": 119,
      "unit": "€/kg",
      "conditions": "Median aus 11 Angeboten über 2 Händler und 2 Marken, auf €/kg normiert, inkl. MwSt., Stand 2026-08-06",
      "source": [
        "src_price_pet_cf_3djake",
        "src_price_pet_cf_material4print"
      ],
      "confidence": "medium",
      "note": {
        "de": "Erhoben, nicht geschätzt: 11 Listenpreise von 2 Marken (Polymaker, M4P) über 2 Händler, jeweils auf €/kg normiert — die Spulengröße ist dabei die eigentliche Falle, Spezialfilamente kommen auf 0,5- und 0,75-kg-Spulen. Geführt ist der Median, die Spanne ist das günstigste bis teuerste gefundene Angebot. Kein Einkaufspreis und kein Angebot; Preise ändern sich täglich.",
        "en": "Surveyed, not estimated: 11 list prices from 2 brands (Polymaker, M4P) across 2 retailer(s), each normalised to €/kg — spool size is the real trap here, specialty filaments ship on 0.5 and 0.75 kg spools. The carried value is the median, the range is the cheapest to the most expensive offer found. Not a purchase price and not an offer; prices change daily."
      }
    },
    "spoolSizes": [
      "1 kg",
      "3 kg"
    ]
  },
  "governance": {
    "lastReviewed": "2026-08-01",
    "reviewedBy": "Claude Code (Erstimport aus Herstellerdatenblatt) - fachliche Freigabe durch Riko Reents ausstehend",
    "reviewCycleMonths": 12,
    "dataCompleteness": null,
    "sources": [
      {
        "id": "src_bambu_tds",
        "type": "manufacturer-tds",
        "publisher": "Bambu Lab",
        "productName": "Bambu PET-CF",
        "title": "Bambu Filament Technical Data Sheet - PET-CF",
        "documentVersion": "V3.0",
        "url": "https://wiki.bambulab.com/filament-acc/petcf-ppacf/07689de83afd4cc480f136c7697e6de3.pdf",
        "retrievedAt": "2026-08-01",
        "confidenceCeiling": "high",
        "note": {
          "de": "Prüfkörper sind gedruckt, nicht spritzgegossen, und mit X-Y- und Z-Werten ausgewiesen. Das macht die Werte für FDM-Auslegung brauchbar und über alle Bambu-Materialien vergleichbar - anders als Rohstoff-Datenblätter.",
          "en": "Specimens are printed, not injection moulded, and reported with both X-Y and Z values. That makes the figures usable for FDM design and comparable across all Bambu materials - unlike resin datasheets."
        }
      },
      {
        "id": "src_type_datasheets",
        "type": "manufacturer-tds",
        "publisher": "mehrere Hersteller",
        "title": "Median der Produktdatenblätter dieses Werkstofftyps",
        "confidenceCeiling": "medium",
        "note": {
          "de": "Zusammenfassung mehrerer Herstellerdatenblätter zu diesem Werkstofftyp. Geführt wird der Median; Spritzgusswerte werden nicht mit Werten an gedruckten Prüfkörpern vermischt und Elastomerprüfungen (ISO 37) nicht mit Zugversuchen (ISO 527). Ein Median über mehrere Marken beschreibt den Werkstofftyp, nicht ein einzelnes Produkt.",
          "en": "Summary of several manufacturer datasheets for this material type. The median is recorded; moulded values are not mixed with values from printed specimens, and elastomer tests (ISO 37) not with tensile tests (ISO 527). A median across several brands describes the material type, not an individual product."
        }
      },
      {
        "id": "field_experience_reents",
        "type": "field-experience",
        "publisher": "Reents Technologies GmbH",
        "title": "Werkstatterfahrung Reents3D — XXL-Fertigung",
        "retrievedAt": "2026-08-07",
        "confidenceCeiling": "medium",
        "note": {
          "de": "Eigene Fertigungserfahrung aus laufender XXL-Produktion (Bauraum bis 1.800 × 2.400 × 1.800 mm), keine Versuchsreihe. Sie zeigt, was in dieser Fertigung zuverlässig läuft: mit Kammer, Brim und geübtem Personal. Eine andere Werkstatt kann andere Grenzen haben.",
          "en": "Own production experience from ongoing XXL manufacturing (build volume up to 1,800 × 2,400 × 1,800 mm), not a test series. It shows what runs reliably in this shop: with chamber, brim and practised staff. Another workshop may find different limits."
        }
      },
      {
        "id": "src_price_pet_cf_3djake",
        "type": "retailer-listing",
        "publisher": "3DJAKE",
        "title": "3DJAKE — Listenpreise PET-CF",
        "url": "https://www.3djake.de/filament/petg",
        "retrievedAt": "2026-08-02",
        "confidenceCeiling": "medium",
        "note": {
          "de": "1 Angebot von 1 Marke (Polymaker). Einziges Angebot: Polymaker Fiberon PET-CF17 Black, 0,5 kg für 24,99 € (49,98 €/kg).",
          "en": "1 offer from 1 brand (Polymaker). Only offer: Polymaker Fiberon PET-CF17 Black, 0.5 kg at 24.99 € (49.98 €/kg)."
        }
      },
      {
        "id": "src_price_pet_cf_material4print",
        "type": "retailer-listing",
        "publisher": "Material4Print",
        "title": "Material4Print — Listenpreise PET-CF",
        "url": "https://www.material4print.de/collections/filament/products.json?limit=250",
        "retrievedAt": "2026-08-06",
        "confidenceCeiling": "medium",
        "note": {
          "de": "10 Angebote von 1 Marke (M4P). Günstigstes M4P PET-CF15 — 1.75 mm / 2 Kg, 2 kg für 151,95 € (75,97 €/kg); teuerstes M4P PET-CF15 Sample — 2.85 mm / 0.05 Kg, 0,05 kg für 5,95 € (119,00 €/kg).",
          "en": "10 offers from 1 brand (M4P). Cheapest M4P PET-CF15 — 1.75 mm / 2 Kg, 2 kg at 151.95 € (75.97 €/kg); dearest M4P PET-CF15 Sample — 2.85 mm / 0.05 Kg, 0.05 kg at 5.95 € (119.00 €/kg)."
        }
      },
      {
        "id": "src_ofd",
        "type": "community",
        "publisher": "Open Filament Collective",
        "title": "Open Filament Database — Marktbestand an Filamenten, Spulengrößen und Druckparametern",
        "documentVersion": "2026.07.31",
        "url": "https://api.openfilamentdatabase.org/api/v1/",
        "retrievedAt": "2026-08-04",
        "confidenceCeiling": "low",
        "note": {
          "de": "Gemeinschaftlich gepflegte Marktdatenbank (155 Marken, 2020 Filamente). Sie enthält keine Kennwerte und keine Prüfnormen, sondern beschreibt das Angebot am Markt. Ihre Angaben dienen deshalb nur der Einordnung.",
          "en": "Community-maintained market database (155 brands, 2020 filaments). It contains no material values and no test standards; it describes what is on the market. Its figures therefore serve orientation only."
        }
      },
      {
        "id": "estimate_reasoning",
        "type": "estimate",
        "publisher": "FDM-Materialberater",
        "title": "Fachliche Ableitung ohne Primärquelle",
        "confidenceCeiling": "estimated"
      }
    ],
    "openQuestions": [
      {
        "id": "oq_second_source",
        "question": {
          "de": "Zweite unabhängige Herstellerquelle ergänzen. Derzeit beruht der gesamte Kennwertsatz auf einem einzigen Datenblatt.",
          "en": "Add a second independent manufacturer source. The entire property set currently rests on a single datasheet."
        },
        "blocking": false,
        "affectsFields": [
          "mechanics",
          "thermal"
        ]
      },
      {
        "id": "oq_anisotropy_conflict",
        "question": {
          "de": "Der Anisotropiefaktor lässt sich aus 2 Produktblättern ableiten, und sie widersprechen sich um den Faktor 2.39: 0.47 (Bambu Lab Bambu PET-CF, 35/74 MPa) · 0.2 (Ultrafuse Ultrafuse PET CF15, 12.5/63.2 MPa). Beide Blätter rechnen quellenrein, der Unterschied liegt also am Werkstoff oder an der Prüfung — nicht an der Rechnung. Solange nicht geklärt ist, welches Blatt den hier geführten Typ beschreibt, bleibt der Faktor leer; ein Mittelwert wäre eine erfundene Zahl.",
          "en": "The anisotropy factor can be derived from 2 product sheets, and they contradict each other by a factor of 2.39: 0.47 (Bambu Lab Bambu PET-CF, 35/74 MPa) · 0.2 (Ultrafuse Ultrafuse PET CF15, 12.5/63.2 MPa). Both sheets calculate source-pure, so the difference lies in the material or the testing — not in the arithmetic. Until it is clear which sheet describes the type held here, the factor stays empty; an average would be an invented figure."
        },
        "affectsFields": [
          "mechanics.anisotropyFactorTensile"
        ],
        "blocking": false
      }
    ]
  }
}
