Repository: Reents3D/fdm-material-advisor

# FDM-Materialberater

**[→ Werkzeug öffnen](https://materialberater.reents3d.de/)** · kostenlos, ohne Anmeldung
· ein Werkzeug der [Reents Technologies GmbH](https://reents3d.de/) (Reents3D), XXL-3D-Druck und Exponatebau in Holm bei Hamburg

Welches FDM-Material passt zum Anwendungsfall — und **warum**. Ein quelloffener
Materialberater mit einer offenen Datenbank, in der jeder Kennwert seine Quelle, seine
Prüfnorm und seine Konfidenz mitführt.

**43 Werkstofftypen · 254 Produkte von 17 Marken · 3.182 belegte Einzelaussagen ·
20 Anwendungsfälle · 21 Medien · 29 Glossareinträge**
*[English summary below](#english)*

---

File: data/materials/petg-cf.json (part 1 of 2)
{
  "$schema": "../../schema/material.schema.json",
  "schemaVersion": "1.0.0",
  "id": "petg-cf",
  "identity": {
    "name": "PETG-CF",
    "family": "PETG",
    "polymerClass": "amorphous",
    "variant": [
      "CF",
      "matte"
    ],
    "filler": {
      "type": "carbon-fibre-chopped",
      "massFractionPct": {
        "value": 10,
        "min": 5,
        "max": 20,
        "unit": "%",
        "source": "src_flashforge_petgcf10_tds",
        "confidence": "low",
        "note": {
          "de": "Nur Flashforge deklariert den Füllgrad ausdrücklich (10 %). Bambu Lab macht keine Angabe. Die Spanne 5-20 % bildet den Markt ab und ist geschätzt. Der Füllgrad bestimmt Steifigkeit, Sprödigkeit und Düsenverschleiß maßgeblich - Datenblätter verschiedener Marken sind deshalb nur eingeschränkt vergleichbar.",
          "en": "Only Flashforge explicitly declares the filler content (10 %). Bambu Lab does not state it. The 5-20 % range is an estimate covering the market. Filler content drives stiffness, brittleness and nozzle wear, so datasheets from different brands are only partly comparable."
        }
      }
    },
    "aliases": [
      "PETG Carbon Fiber",
      "PETG-CF10",
      "PETG-CF15",
      "PETG Carbon",
      "CarbonFil (PETG-Basis)"
    ],
    "trademarkNotice": {
      "de": "Genannte Handels- und Markennamen (u. a. Bambu Lab, Prusament, Flashforge) sind Marken der jeweiligen Inhaber. Die Nennung dient ausschließlich der Quellenangabe.",
      "en": "Trade and brand names mentioned (including Bambu Lab, Prusament, Flashforge) are trademarks of their respective owners. They are named solely for source attribution."
    },
    "abstract": {
      "de": "PETG-CF ist mit Kurz-Kohlenstofffasern verstärktes PETG. Es eignet sich für steife, maßhaltige Funktionsteile, Vorrichtungen und matt-schwarze Sichtteile, die ohne beheizte Kammer druckbar sein sollen. Grenzen: Die Wärmeformbeständigkeit bleibt mit rund 70 °C auf PETG-Niveau, das Material wird durch die Fasern spröder, und die Düse muss gehärtet sein.",
      "en": "PETG-CF is PETG reinforced with chopped carbon fibre. It suits stiff, dimensionally stable functional parts, jigs and matte-black visible parts that need to print without a heated chamber. Limits: heat resistance stays at PETG level around 70 °C, the fibres make it more brittle, and a hardened nozzle is mandatory."
    },
    "positioning": {
      "de": "Der steifere, maßhaltigere und optisch hochwertigere PETG-Ersatz für Funktionsteile - ohne den Temperaturgewinn, den viele fälschlich erwarten.",
      "en": "The stiffer, more dimensionally stable and better-looking PETG replacement for functional parts - without the temperature gain many mistakenly expect."
    },
    "notToBeConfusedWith": [
      {
        "materialId": "pet-cf",
        "reason": {
          "de": "PET-CF (z. B. Polymaker Fiberon PET-CF17) unterscheidet sich nur durch einen Buchstaben, ist aber ein anderer Werkstoff: teilkristallines PET statt amorphem PETG. PET-CF erreicht getempert HDT deutlich über 100 °C und ein Vielfaches der Steifigkeit. Datenblattwerte der beiden Materialien dürfen niemals vermischt werden.",
          "en": "PET-CF (e.g. Polymaker Fiberon PET-CF17) differs by one letter but is a different material: semi-crystalline PET instead of amorphous PETG. Annealed PET-CF reaches HDT well above 100 °C and several times the stiffness. Datasheet values for the two must never be mixed."
        }
      }
    ]
  },
  "mechanics": {
    "density": {
      "value": 1.27,
      "min": 1.16,
      "max": 1.32,
      "unit": "g/cm³",
      "testStandard": "ISO 1183",
      "source": [
        "src_bambu_petgcf_tds_v2",
        "src_flashforge_petgcf10_tds"
      ],
      "confidence": "high",
      "note": {
        "de": "Median aus 7 Herstellerblättern, Spanne 1.16 g/cm³ (Fillamentum) bis 1.32 g/cm³ (add:north). Prüfkörper: 2 von 7 gedruckt, Rest ohne Angabe. Prüfnormen gemischt: ISO 1183 (4), ISO 527 (1), Norm im Blatt nicht genannt (1). Der geführte Wert stammt aus einer Einzelmessung mit ausgewiesener Streuung und bleibt stehen; hier steht nur die Spanne, in der er liegt.",
        "en": "Median of 7 manufacturer datasheets, range 1.16 g/cm³ (Fillamentum) to 1.32 g/cm³ (add:north). Specimens: 2 of 7 printed, remainder not stated. Mixed test standards: ISO 1183 (4), ISO 527 (1), Norm im Blatt nicht genannt (1). The recorded value comes from a single measurement with stated scatter and remains; only the range it sits in is added here."
      },
      "conditions": "mehrere Prüfnormfamilien - siehe Notiz"
    },
    "tensileStrengthXy": {
      "value": 52,
      "min": 44,
      "max": 59,
      "unit": "MPa",
      "testStandard": "ISO 527",
      "orientation": "XY",
      "conditions": "100 % Infill; Spanne umfasst ungetemperte und getemperte Prüfkörper sowie unterschiedliche Faseranteile",
      "source": "src_type_datasheets",
      "confidence": "medium",
      "note": {
        "de": "Median aus 7 Herstellerblättern, Spanne 44 MPa (FormFutura) bis 59 MPa (Bambu Lab). Prüfkörper: 2 von 7 gedruckt, Rest ohne Angabe.",
        "en": "Median of 7 manufacturer datasheets, range 44 MPa (FormFutura) to 59 MPa (Bambu Lab). Specimens: 2 of 7 printed, remainder not stated."
      }
    },
    "tensileStrengthZ": {
      "value": 38,
      "tolerance": 3,
      "unit": "MPa",
      "testStandard": "ISO 527 / GB/T 1040",
      "orientation": "Z",
      "conditions": "100 % Infill, Prüfkörper 8 h bei 65 °C vorbehandelt",
      "source": "src_bambu_petgcf_tds_v2",
      "confidence": "medium",
      "note": {
        "de": "Von 13 Werkstofftypen mit Z-Kennwert stützen sich 12 auf Bambu-Blätter; außerhalb dieser Quelle nennt bislang nur Fillamentum (OBC 905) beide Richtungen. Ohne Z-Wert ist keine ehrliche Aussage zur Schichthaftung möglich - die meisten Hersteller schweigen dazu.",
        "en": "Of 13 material types carrying a Z value, 12 rest on Bambu sheets; outside that source only Fillamentum (OBC 905) states both directions so far. Without a Z value no honest statement about layer adhesion is possible - most manufacturers stay silent on this."
      }
    },
    "tensileModulusXy": {
      "value": 2400,
      "min": 2200,
      "max": 5120,
      "unit": "MPa",
      "testStandard": "ISO 527",
      "orientation": "XY",
      "source": [
        "src_bambu_petgcf_tds_v2",
        "src_flashforge_petgcf10_tds"
      ],
      "confidence": "high",
      "note": {
        "de": "Median aus 6 Herstellerblättern, Spanne 2200 MPa (Fillamentum) bis 5120 MPa (add:north). Prüfkörper: 2 von 6 gedruckt, Rest ohne Angabe. Der geführte Wert stammt aus einer Einzelmessung mit ausgewiesener Streuung und bleibt stehen; hier steht nur die Spanne, in der er liegt.",
        "en": "Median of 6 manufacturer datasheets, range 2200 MPa (Fillamentum) to 5120 MPa (add:north). Specimens: 2 of 6 printed, remainder not stated. The recorded value comes from a single measurement with stated scatter and remains; only the range it sits in is added here."
      }
    },
    "tensileModulusZ": {
      "value": 1340,
      "tolerance": 150,
      "unit": "MPa",
      "testStandard": "ISO 527 / GB/T 1040",
      "orientation": "Z",
      "source": "src_bambu_petgcf_tds_v2",
      "confidence": "medium"
    },
    "elongationAtBreakXy": {
      "value": 8,
      "min": 4.9,
      "max": 9.4,
      "unit": "%",
      "testStandard": "ISO 527",
      "orientation": "XY",
      "source": "src_type_datasheets",
      "confidence": "medium",
      "note": {
        "de": "Median aus 5 Herstellerblättern, Spanne 4.9 % (FormFutura) bis 9.4 % (Extrudr). Prüfkörper: 1 von 5 gedruckt, Rest ohne Angabe.",
        "en": "Median of 5 manufacturer datasheets, range 4.9 % (FormFutura) to 9.4 % (Extrudr). Specimens: 1 of 5 printed, remainder not stated."
      }
    },
    "elongationAtBreakZ": {
      "value": 4.7,
      "tolerance": 0.4,
      "unit": "%",
      "testStandard": "ISO 527 / GB/T 1040",
      "orientation": "Z",
      "source": "src_bambu_petgcf_tds_v2",
      "confidence": "medium"
    },
    "flexuralStrengthXy": {
      "value": 82,
      "min": 82,
      "max": 89,
      "unit": "MPa",
      "testStandard": "ISO 178",
      "orientation": "XY",
      "source": [
        "src_bambu_petgcf_tds_v2",
        "src_flashforge_petgcf10_tds"
      ],
      "confidence": "high",
      "note": {
        "de": "Median aus 3 Herstellerblättern, Spanne 83 MPa (Bambu Lab) bis 89 MPa (add:north). Prüfkörper: 2 von 3 gedruckt, Rest ohne Angabe. Der geführte Wert stammt aus einer Einzelmessung mit ausgewiesener Streuung und bleibt stehen; hier steht nur die Spanne, in der er liegt.",
        "en": "Median of 3 manufacturer datasheets, range 83 MPa (Bambu Lab) to 89 MPa (add:north). Specimens: 2 of 3 printed, remainder not stated. The recorded value comes from a single measurement with stated scatter and remains; only the range it sits in is added here."
      }
    },
    "flexuralStrengthZ": {
      "value": 62,
      "tolerance": 3,
      "unit": "MPa",
      "testStandard": "ISO 178 / GB/T 9341",
      "orientation": "Z",
      "source": "src_bambu_petgcf_tds_v2",
      "confidence": "medium"
    },
    "flexuralModulusXy": {
      "value": 3632,
      "unit": "MPa",
      "testStandard": "ISO 178",
      "orientation": "XY",
      "source": "src_type_datasheets",
      "confidence": "medium",
      "note": {
        "de": "Median aus 4 Herstellerblättern, Spanne 2890 MPa (Bambu Lab) bis 4930 MPa (add:north). Prüfkörper: 2 von 4 gedruckt, Rest ohne Angabe. Prüfnormen gemischt: ISO 178 (3), ISO 527 (1).",
        "en": "Median of 4 manufacturer datasheets, range 2890 MPa (Bambu Lab) to 4930 MPa (add:north). Specimens: 2 of 4 printed, remainder not stated. Mixed test standards: ISO 178 (3), ISO 527 (1)."
      },
      "min": 2890,
      "max": 4930,
      "conditions": "mehrere Prüfnormfamilien - siehe Notiz"
    },
    "flexuralModulusZ": {
      "value": 1680,
      "tolerance": 90,
      "unit": "MPa",
      "testStandard": "ISO 178 / GB/T 9341",
      "orientation": "Z",
      "source": "src_bambu_petgcf_tds_v2",
      "confidence": "medium"
    },
    "charpyUnnotchedXy": {
      "value": 41.2,
      "tolerance": 2.6,
      "unit": "kJ/m²",
      "testStandard": "ISO 179 / GB/T 1043 (ungekerbt)",
      "orientation": "XY",
      "source": "src_bambu_petgcf_tds_v2",
      "confidence": "medium"
    },
    "charpyNotchedXy": {
      "value": 15.7,
      "tolerance": 1.6,
      "unit": "kJ/m²",
      "testStandard": "ISO 179 / GB/T 1043 (gekerbt)",
      "orientation": "XY",
      "source": "src_bambu_petgcf_tds_v2",
      "confidence": "low",
      "note": {
        "de": "Bambu steht mit 15,7 kJ/m² allein. Vier andere Blätter desselben Werkstofftyps nennen gekerbt 1,7 bis 5,4 kJ/m² (Extrudr 1,7 · Flashforge 3–3,5 · FormFutura 4,6 · FormFutura CarbonFil 5,4). Deutlicher noch die Kerbempfindlichkeit: Bambu verliert vom ungekerbten zum gekerbten Wert nur 62 % (41,2 → 15,7), Extrudr 97 % (67 → 1,7). Ein faserverstärktes PETG verhält sich wie Extrudrs Zahl, nicht wie Bambus. Für die Auslegung ist der untere Bereich anzunehmen.",
        "en": "Bambu stands alone at 15.7 kJ/m². Four other sheets of the same material type state 1.7 to 5.4 kJ/m² notched (Extrudr 1.7 · Flashforge 3–3.5 · FormFutura 4.6 · FormFutura CarbonFil 5.4). The notch sensitivity is starker still: Bambu loses only 62 % going from unnotched to notched (41.2 → 15.7), Extrudr 97 % (67 → 1.7). A fibre-reinforced PETG behaves like Extrudr's figure, not Bambu's. Assume the lower range for design."
      }
    },
    "charpyUnnotchedZ": {
      "value": 10.7,
      "tolerance": 1.6,
      "unit": "kJ/m²",
      "testStandard": "ISO 179 / GB/T 1043 (Kerbzustand im Datenblatt nicht angegeben)",
      "orientation": "Z",
      "source": "src_bambu_petgcf_tds_v2",
      "confidence": "low",
      "note": {
        "de": "Das Datenblatt nennt für Z nur einen einzigen Impact-Wert, ohne den Kerbzustand zu benennen. Hier als ungekerbt eingeordnet, weil der X-Y-Wert in derselben Zeile zuerst ungekerbt genannt wird. Unsicher.",
        "en": "The datasheet gives only a single impact value for Z without stating the notch condition. Classified as unnotched here because the X-Y row lists the unnotched value first. Uncertain."
      }
    },
    "izodNotchedXy": {
      "value": 3.25,
      "min": 3,
      "max": 3.5,
      "unit": "kJ/m²",
      "testStandard": "ISO 180 (gekerbt)",
      "orientation": "XY",
      "conditions": "10 % CF, Prüfkörper ausdrücklich nicht getempert",
      "source": "src_flashforge_petgcf10_tds",
      "confidence": "medium"
    },
    "anisotropyFactorTensile": {
      "value": 0.64,
      "min": 0.56,
      "max": 0.75,
      "unit": "-",
      "orientation": "Z",
      "derivedFrom": [
        "mechanics.tensileStrengthZ",
        "mechanics.tensileStrengthXy"
      ],
      "conditions": "Beide Ausgangswerte aus derselben Quelle und demselben Pruefdurchgang (Bambu Lab): 38 MPa / 59 MPa",
      "source": "src_bambu_petgcf_tds_v2",
      "confidence": "medium",
      "note": {
        "de": "0,64 ist für FDM ein guter Wert - PETG-Familien haften zwischen den Schichten deutlich besser als PLA. Trotzdem gilt: senkrecht zur Schicht bleiben rund 36 % der Festigkeit auf der Strecke. Ausdrücklich nicht aus dem aggregierten XY-Wert (48 MPa) berechnet, weil dieser Quellen mit unterschiedlicher Vorbehandlung mischt.",
        "en": "0.64 is a good value for FDM - PETG families bond between layers markedly better than PLA. Still, roughly 36 % of the strength is lost perpendicular to the layers. Deliberately not computed from the aggregated XY value (48 MPa), which mixes sources with different pre-treatment."
      }
    },
    "anisotropyFactorImpact": {
      "value": 0.26,
      "min": 0.21,
      "max": 0.32,
      "unit": "-",
      "orientation": "Z",
      "derivedFrom": [
        "mechanics.charpyUnnotchedZ",
        "mechanics.charpyUnnotchedXy"
      ],
      "source": "src_bambu_petgcf_tds_v2",
      "confidence": "low",
      "note": {
        "de": "Der wichtigste Warnhinweis zu diesem Werkstoff: Die Schlagzähigkeit bricht in Z auf rund ein Viertel ein (10,7 statt 41,2 kJ/m²), während die Zugfestigkeit nur um gut ein Drittel fällt. Schlagbelastete Bauteile müssen passend orientiert werden; die Steifigkeit täuscht hier Robustheit vor.",
        "en": "The most important warning for this material: impact strength collapses to about a quarter in Z (10.7 instead of 41.2 kJ/m²), while tensile strength drops by only about a third. Impact-loaded parts must be oriented accordingly; stiffness here masquerades as robustness."
      }
    },
    "toughness": {
      "value": 2,
      "scale": "toughness",
      "source": [
        "src_prusament_petgcf_product",
        "src_flashforge_petgcf10_tds"
      ],
      "confidence": "medium",
      "note": {
        "de": "Prusa Polymers weist ausdrücklich auf geringere Zähigkeit gegenüber unverstärktem PETG hin. Die Fasern kaufen Steifigkeit mit Sprodigkeit.",
        "en": "Prusa Polymers explicitly notes lower toughness compared to unfilled PETG. The fibres buy stiffness at the cost of brittleness."
      }
    },
    "notchSensitivity": {
      "value": 4,
      "scale": "notchSensitivity",
      "source": "estimate_reasoning",
      "confidence": "estimated",
      "note": {
        "de": "Fachliche Ableitung: kurzfaserverstärkte amorphe Thermoplaste sind regelmäßig kerbempfindlich. Konstruktive Folge: Radien statt scharfer Innenecken.",
        "en": "Engineering inference: short-fibre reinforced amorphous thermoplastics are consistently notch sensitive. Design consequence: use radii instead of sharp internal corners."
      }
    },
    "creepTendency": {
      "value": 3,
      "scale": "creepTendency",
      "source": "estimate_reasoning",
      "confidence": "estimated",
      "note": {
        "de": "Fasern reduzieren das Kriechen gegenüber PETG, die Glasübergangstemperatur von 68 °C bleibt aber die harte Grenze für dauerbelastete Teile.",
        "en": "Fibres reduce creep versus plain PETG, but the 68 °C glass transition remains the hard limit for permanently loaded parts."
      }
    },
    "wearResistance": {
      "value": 3,
      "scale": "wearResistance",
      "source": "estimate_reasoning",
      "confidence": "estimated"
    },
    "hardnessShoreD": {
      "value": 77,
      "unit": "Shore D",
      "source": "src_type_datasheets",
      "confidence": "low",
      "note": {
        "de": "Einzelnes Blatt: Fillamentum. Prüfkörper: 0 von 1 gedruckt, Rest ohne Angabe.",
        "en": "Single datasheet: Fillamentum. Specimens: 0 of 1 printed, remainder not stated."
      },
      "testStandard": "ISO 7619"
    }
  },
  "thermal": {
    "hdtA": {
      "value": 68,
      "unit": "°C",
      "testStandard": "ISO 75, 1.8 MPa",
      "source": "src_bambu_petgcf_tds_v2",
      "confidence": "medium"
    },
    "hdtB": {
      "value": 72,
      "min": 69,
      "max": 82,
      "unit": "°C",
      "testStandard": "ISO 75",
      "source": [
        "src_bambu_petgcf_tds_v2",
        "src_flashforge_petgcf10_tds"
      ],
      "confidence": "high",
      "note": {
        "de": "Median aus 3 Herstellerblättern, Spanne 69 °C (Extrudr) bis 82 °C (add:north). Prüfkörper: 1 von 3 gedruckt, Rest ohne Angabe. Der geführte Wert stammt aus einer Einzelmessung mit ausgewiesener Streuung und bleibt stehen; hier steht nur die Spanne, in der er liegt.",
        "en": "Median of 3 manufacturer datasheets, range 69 °C (Extrudr) to 82 °C (add:north). Specimens: 1 of 3 printed, remainder not stated. The recorded value comes from a single measurement with stated scatter and remains; only the range it sits in is added here."
      }
    },
    "vicatB50": {
      "value": 85,
      "unit": "°C",
      "testStandard": "ISO 306 (Methode und Last im Datenblatt nicht spezifiziert)",
      "source": "src_bambu_petgcf_tds_v2",
      "confidence": "low",
      "note": {
        "de": "Ohne Angabe von Methode (A/B) und Prüfkraft ist der Wert nur eingeschränkt vergleichbar. Nicht für Materialvergleiche heranziehen, solange die Methode unklar ist.",
        "en": "Without stating method (A/B) and load, the value is only partly comparable. Do not use for material comparison while the method is unclear."
      }
    },
    "glassTransition": {
      "value": 68,
      "unit": "°C",
      "testStandard": "DSC, 10 °C/min",
      "source": "src_bambu_petgcf_tds_v2",
      "confidence": "medium",
      "note": {
        "de": "Passt zusammen: Bei amorphen Werkstoffen liegt die HDT-A (68 °C) erwartungsgemäß auf Höhe von Tg.",
        "en": "Consistent: for amorphous materials HDT-A (68 °C) sits at the level of Tg, as expected."
      }
    },
    "meltingTemperature": {
      "value": 225,
      "unit": "°C",
      "testStandard": "DSC, 10 °C/min",
      "source": "src_bambu_petgcf_tds_v2",
      "confidence": "low",
      "note": {
        "de": "Physikalisch fragwürdig: PETG ist amorph und hat keinen echten Schmelzpunkt; dasselbe Datenblatt gibt die Kristallisationstemperatur konsequenterweise mit „N/A“ an. Der Wert ist dokumentiert, fließt aber nicht in die Bewertung ein.",
        "en": "Physically questionable: PETG is amorphous and has no true melting point; the same datasheet consistently gives the crystallisation temperature as “N/A”. The value is documented but not used in the assessment."
      }
    },
    "continuousServiceTemperature": {
      "value": 80,
      "unit": "°C",
      "testStandard": "IEC 60216",
      "source": "src_flashforge_petgcf10_tds",
      "confidence": "low",
      "note": {
        "de": "Herstellerangabe, die wir nicht stützen: 80 °C liegt oberhalb von Tg (68 °C) und oberhalb der HDT-B (70-74 °C). Für belastete Bauteile ist dieser Wert nicht haltbar. Siehe recommendedMaxServiceTemperature.",
        "en": "Manufacturer claim we do not endorse: 80 °C is above Tg (68 °C) and above HDT-B (70-74 °C). For loaded parts this value is not tenable. See recommendedMaxServiceTemperature."
      }
    },
    "recommendedMaxServiceTemperature": {
      "value": 55,
      "min": 50,
      "max": 60,
      "unit": "°C",
      "conditions": "unbelastet, Luft, dauerhaft",
      "source": "estimate_reasoning",
      "confidence": "estimated",
      "note": {
        "de": "Eigene konservative Empfehlung, abgeleitet als Tg minus rund 10-15 K Sicherheitsabstand. Unter mechanischer Last oder bei maßgenauen Teilen eher 45-50 °C ansetzen. Bewusst getrennt von der Herstellerangabe geführt.",
        "en": "Our own conservative recommendation, derived as Tg minus roughly 10-15 K of margin. Under mechanical load or for dimensionally critical parts, assume 45-50 °C instead. Deliberately kept separate from the manufacturer claim."
      }
    },
    "annealing": {
      "possible": {
        "value": true,
        "source": "src_bambu_petgcf_tds_v2",
        "confidence": "low"
      },
      "temperature": {
        "value": 65,
        "unit": "°C",
        "source": "src_bambu_petgcf_tds_v2",
        "confidence": "low"
      },
      "duration": {
        "value": 8,
        "unit": "h",
        "source": "src_bambu_petgcf_tds_v2",
        "confidence": "low"
      },
      "note": {
        "de": "Vorsicht bei der Interpretation: Bambu Lab beschreibt seine Prüfkörper als 'annealed and dried at 65 °C for 8 hours'. 65 °C liegt unter der Glasübergangstemperatur von 68 °C - eine klassische Temperung mit Nachkristallisation ist bei einem amorphen Werkstoff dort gar nicht möglich. Der Effekt dürfte überwiegend Trocknung sein. Für PETG-CF ist Tempern deshalb kein Hebel für mehr Wärmeformbeständigkeit - anders als bei PET-CF, wo es nachweislich wirkt.",
        "en": "Interpret with care: Bambu Lab describes its specimens as 'annealed and dried at 65 °C for 8 hours'. 65 °C is below the 68 °C glass transition - classic annealing with post-crystallisation is not possible there for an amorphous material. The effect is likely mostly drying. Annealing is therefore not a lever for heat resistance in PETG-CF - unlike PET-CF, where it demonstrably works."
      }
    }
  },
  "processing": {
    "nozzleTemperature": {
      "value": 250,
      "min": 230,
      "max": 270,
      "unit": "°C",
      "source": [
        "src_bambu_petgcf_tds_v2",
        "src_flashforge_petgcf10_tds",
        "src_prusament_petgcf_product"
      ],
      "confidence": "high",
      "note": {
        "de": "Bambu 240-270 °C, Flashforge 230-250 °C (Empfehlung 240 °C), Prusament 265 +/- 10 °C. Die Spanne ist maschinen- und markenabhängig.",
        "en": "Bambu 240-270 °C, Flashforge 230-250 °C (240 °C recommended), Prusament 265 +/- 10 °C. The range depends on machine and brand."
      }
    },
    "bedTemperature": {
      "value": 70,
      "min": 50,
      "max": 90,
      "unit": "°C",
      "source": [
        "src_bambu_petgcf_tds_v2",
        "src_flashforge_petgcf10_tds",
        "src_prusament_petgcf_product"
      ],
      "confidence": "high"
    },
    "chamberRequirement": {
      "value": "not-required",
      "source": [
        "src_bambu_petgcf_tds_v2",
        "src_flashforge_petgcf10_tds"
      ],
      "confidence": "high",
      "note": {
        "de": "Entscheidender Vorteil gegenüber ABS, ASA und PC: Bambu nennt 25-45 °C Kammertemperatur, Flashforge 'Raumtemperatur bis 65 °C' - beides ohne Zwang. Damit ist PETG-CF auf offenen Großformatanlagen fahrbar.",
        "en": "Decisive advantage over ABS, ASA and PC: Bambu states 25-45 °C chamber temperature, Flashforge 'room temperature to 65 °C' - neither mandatory. This makes PETG-CF viable on open large-format machines."
      }
    },
    "dryingTemperature": {
      "value": 65,
      "unit": "°C",
      "source": "src_bambu_petgcf_tds_v2",
      "confidence": "medium"
    },
    "dryingTime": {
      "value": 8,
      "unit": "h",
      "source": "src_bambu_petgcf_tds_v2",
      "confidence": "medium"
    },
    "maxResidualHumidity": {
      "value": 20,
      "unit": "%RH",
      "conditions": "Lagerung und Druck, versiegelt mit Trockenmittel",
      "source": "src_bambu_petgcf_tds_v2",
      "confidence": "medium"
    },
    "hygroscopy": {
      "value": 4,
      "scale": "hygroscopy",
      "source": [
        "src_bambu_petgcf_tds_v2",
        "estimate_reasoning"
      ],
      "confidence": "medium",
      "note": {
        "de": "Feuchtes PETG-CF zeigt Blasen, Rauheit und deutlich schlechtere Schichthaftung. Die Faser-Matrix-Grenzfläche verstärkt die Feuchteaufnahme gegenüber unverstärktem PETG.",
        "en": "Damp PETG-CF shows bubbles, roughness and markedly worse layer adhesion. The fibre-matrix interface increases moisture uptake compared with unfilled PETG."
      }
    },
    "warpingTendency": {
      "value": 2,
      "scale": "warpingTendency",
      "source": [
        "src_bambu_petgcf_tds_v2",
        "estimate_reasoning"
      ],
      "confidence": "medium",
      "note": {
        "de": "Die Fasern senken die Schwindung deutlich; Bambu wirbt ausdrücklich mit reduziertem Warping gegenüber normalem PETG. Zusammen mit dem Verzicht auf eine Kammer ist das der Hauptgrund, warum PETG-CF für große Bauteile interessant ist.",
        "en": "The fibres markedly reduce shrinkage; Bambu explicitly advertises reduced warping versus plain PETG. Together with not needing a chamber, this is the main reason PETG-CF is interesting for large parts."
      }
    },
    "shrinkage": {
      "value": 0.3,
      "min": 0.1,
      "max": 0.6,
      "unit": "%",
      "source": "estimate_reasoning",
      "confidence": "estimated",
      "note": {
        "de": "Keine der ausgewerteten Quellen nennt einen Schwindungswert. Ableitung aus dem PETG-Grundverhalten mit faserbedingter Reduktion. Für maßgenaue Großteile durch eigenen Versuch absichern.",
        "en": "None of the evaluated sources states a shrinkage figure. Derived from base PETG behaviour with fibre-related reduction. Verify by your own trial for dimensionally critical large parts."
      }
    },
    "layerAdhesion": {
      "value": 4,
      "scale": "layerAdhesion",
      "source": "src_bambu_petgcf_tds_v2",
      "confidence": "medium",
      "note": {
        "de": "Bewertung gestützt auf den gemessenen Anisotropiefaktor von 0,64 - für FDM überdurchschnittlich.",
        "en": "Rating backed by the measured anisotropy factor of 0.64 - above average for FDM."
      }
    },
    "bedAdhesionAids": [
      "PVP-Klebestift",
      "Textured PEI",
      "Engineering Plate",
      "gehaertetes Glas",
      "BuildTak"
    ],
    "abrasiveness": {
      "value": 5,
      "scale": "abrasiveness",
      "source": [
        "src_flashforge_petgcf10_tds",
        "src_prusament_petgcf_product"
      ],
      "confidence": "high",
      "note": {
        "de": "Flashforge schreibt Düse und Förderrad aus hochfestem Stahl vor, Prusa fordert ausdrücklich eine gehärtete Düse. Messingdüsen sind bei kohlenstofffaserhaltigen Filamenten binnen weniger Druckstunden aufgeweitet.",
        "en": "Flashforge specifies a high-strength steel nozzle and drive gear, Prusa explicitly requires a hardened nozzle. Brass nozzles widen within a few printing hours with carbon-fibre filled filaments."
      }
    },
    "hardenedNozzleRequired": {
      "value": true,
      "source": [
        "src_flashforge_petgcf10_tds",
        "src_prusament_petgcf_product"
      ],
      "confidence": "high"
    },
    "minNozzleDiameter": {
      "value": 0.4,
      "unit": "mm",
      "source": "src_flashforge_petgcf10_tds",
      "confidence": "medium",
      "note": {
        "de": "0,4 mm ist die Untergrenze, 0,6 mm läuft prozesssicherer - Kurzfasern neigen an kleinen Düsen zu Verstopfern. Für XXL ohnehin größere Düsen.",
        "en": "0.4 mm is the lower limit, 0.6 mm runs more reliably - chopped fibres tend to clog small nozzles. Larger nozzles are used for XXL anyway."
      }
    },
    "printSpeed": {
      "value": 100,
      "min": 40,
      "max": 200,
      "unit": "mm/s",
      "source": [
        "src_bambu_petgcf_tds_v2",
        "src_flashforge_petgcf10_tds"
      ],
      "confidence": "medium",
      "note": {
        "de": "Die Spanne spiegelt die Maschinenklasse: Bambu erlaubt bis 200 mm/s, Flashforge empfiehlt 50 mm/s. Nicht als Materialeigenschaft missverstehen.",
        "en": "The range reflects machine class: Bambu allows up to 200 mm/s, Flashforge recommends 50 mm/s. Do not mistake this for a material property."
      }
    },
    "coolingFanPct": {
      "value": 100,
      "min": 50,
      "max": 100,
      "unit": "%",
      "source": [
        "src_bambu_petgcf_tds_v2",
        "src_flashforge_petgcf10_tds"
      ],
      "confidence": "medium"
    },
    "stringingTendency": {
      "value": 2,
      "scale": "stringingTendency",
      "source": "src_prusament_petgcf_product",
      "confidence": "medium",
      "note": {
        "de": "Deutlich geringer als bei unverstärktem PETG - einer der angenehmsten Nebeneffekte der Faserfüllung.",
        "en": "Markedly lower than unfilled PETG - one of the most welcome side effects of the fibre filling."
      }
    },
    "maxOverhangAngle": {
      "value": 70,
      "unit": "°",
      "source": "src_bambu_petgcf_tds_v2",
      "confidence": "medium"
    },
    "supportStrategy": {
      "value": "same-material-breakaway",
      "source": [
        "src_bambu_petgcf_tds_v2",
        "src_flashforge_petgcf10_tds"
      ],
      "confidence": "medium"
    },
    "printability": {
      "value": 4,
      "scale": "printability",
      "source": "estimate_reasoning",
      "confidence": "estimated",
      "note": {
        "de": "Aggregierte Bewertung: keine Kammer nötig, wenig Warping, wenig Stringing - dem stehen Trocknungspflicht und die zwingend gehärtete Düse gegenüber. Für einen technischen Werkstoff sehr gutmütig.",
        "en": "Aggregated rating: no chamber needed, little warping, little stringing - offset by mandatory drying and the compulsory hardened nozzle. Very well-behaved for a technical material."
      }
    },
    "commonDefects": [
      {
        "symptom": {
          "de": "Rauhe, matt-blasige Oberfläche und knackende Geräusche am Hotend",
          "en": "Rough, blistered surface and popping noises at the hotend"
        },
        "cause": {
          "de": "Feuchtes Filament",
          "en": "Damp filament"
        },
        "remedy": {
          "de": "8 h bei 65 °C trocknen, während des Drucks aus der Trockenbox fördern, Lagerung unter 20 % rF",
          "en": "Dry 8 h at 65 °C, feed from a dry box while printing, store below 20 % RH"
        },
        "source": "src_bambu_petgcf_tds_v2"
      },
      {
        "symptom": {
          "de": "Düse fördert zunehmend zu wenig Material, Extrusionsbreite wächst über die Standzeit",
          "en": "Nozzle progressively under-extrudes, extrusion width grows over service life"
        },
        "cause": {
          "de": "Aufgeweitete Messingdüse durch Faserabrasion",
          "en": "Brass nozzle widened by fibre abrasion"
        },
        "remedy": {
          "de": "Gehärtete Stahl- oder Rubindüse verwenden und Standzeit protokollieren",
          "en": "Use a hardened steel or ruby nozzle and log its service life"
        },
        "source": "src_prusament_petgcf_product"
      },
      {
        "symptom": {
          "de": "Bauteil versagt spröde entlang einer Schichtebene, obwohl es steif wirkt",
          "en": "Part fails brittly along a layer plane although it feels stiff"
        },
        "cause": {
          "de": "Schlagbelastung in Z-Richtung - die Schlagzähigkeit beträgt dort nur rund ein Viertel des XY-Werts",
          "en": "Impact load in Z - impact strength there is only about a quarter of the XY value"
        },
        "remedy": {
          "de": "Bauteil so orientieren, dass die Hauptlast in der XY-Ebene liegt; Innenecken ausrunden",
          "en": "Orient the part so the main load lies in the XY plane; add radii to internal corners"
        },
        "source": "src_bambu_petgcf_tds_v2"
      }
    ]
  },
  "durability": {
    "uvResistance": {
      "value": 3,
      "scale": "uvResistance",
      "source": "estimate_reasoning",
      "confidence": "estimated",
      "note": {
        "de": "Zweischneidig: PETG selbst ist nur mäßig UV-beständig, der hohe Ruß-/Kohlenstoffanteil wirkt aber als wirksamer UV-Absorber. Belastbare Bewitterungsdaten für PETG-CF liegen uns nicht vor. Für dauerhafte Außenanwendungen bleibt ASA die erste Wahl.",
        "en": "Two-sided: PETG itself is only moderately UV resistant, but the high carbon content acts as an effective UV absorber. We have no reliable weathering data for PETG-CF. For permanent outdoor use ASA remains first choice."
      }
    },
    "outdoorServiceLife": {
      "value": 2,
      "min": 1,
      "max": 3,
      "unit": "a",
      "source": "estimate_reasoning",
      "confidence": "estimated",
      "note": {
        "de": "Grober Richtwert für mitteleuropäische Bewitterung ohne Lackierung. Mit deckender, UV-stabiler Lackierung deutlich mehr. Nicht belegt.",
        "en": "Rough guide value for Central European weathering without paint. Considerably more with an opaque, UV-stable coating. Not substantiated."
      }
    },
    "hydrolysisResistance": {
      "value": 2,
      "scale": "hydrolysisResistance",
      "source": "estimate_reasoning",
      "confidence": "estimated",
      "note": {
        "de": "PETG ist ein Polyester und damit grundsätzlich hydrolyseempfindlich, vor allem bei Wärme und Dauerfeuchte. Für Dauerkontakt mit heißem Wasser oder Dampf ungeeignet.",
        "en": "PETG is a polyester and therefore inherently sensitive to hydrolysis, especially with heat and permanent moisture. Unsuitable for continuous contact with hot water or steam."
      }
    },
    "stressCrackingSensitivity": {
      "value": 4,
      "scale": "stressCrackingSensitivity",
      "source": "estimate_reasoning",
      "confidence": "estimated",
      "note": {
        "de": "PETG neigt unter mechanischer Vorspannung in Kontakt mit Alkoholen und Lösemitteln zu Spannungsrissen. Praxisfolge: Bauteile nicht mit IPA reinigen, solange sie unter Vorspannung stehen (z. B. verschraubt).",
        "en": "Under mechanical pre-load and in contact with alcohols or solvents, PETG is prone to stress cracking. Practical consequence: do not clean parts with IPA while they are under pre-load (e.g. bolted)."
      }
    },
    "yellowingTendency": {
      "value": 1,
      "scale": "yellowingTendency",
      "source": "estimate_reasoning",
      "confidence": "estimated",
      "note": {
        "de": "Praktisch irrelevant, weil PETG-CF nahezu ausschließlich in Schwarz angeboten wird.",
        "en": "Practically irrelevant because PETG-CF is offered almost exclusively in black."
      }
    },
    "waterAbsorption": {
      "value": 0.8,
      "unit": "%",
      "testStandard": "ISO 62",
      "conditions": "23 °C, 24 h Immersion (Herstellerangabe als Obergrenze)",
      "source": "src_flashforge_petgcf10_tds",
      "confidence": "medium",
      "note": {
        "de": "Nicht mit Bambus Angabe von 0,30 % verwechseln - die bezieht sich auf Sättigung bei 25 °C und 55 % rF, also eine völlig andere Bedingung. Beide Werte sind richtig und nicht vergleichbar.",
        "en": "Not to be confused with Bambu's 0.30 % - that refers to saturation at 25 °C and 55 % RH, a completely different condition. Both values are correct and not comparable."
      }
    },
    "chemicalResistance": [
      {
        "chemicalId": "chem_water",
        "rating": "resistant",
        "conditions": "Raumtemperatur",
        "source": "src_bambu_petgcf_tds_v2",
        "confidence": "medium"
      },
      {
        "chemicalId": "chem_salt_water",
        "rating": "resistant",
        "source": "estimate_reasoning",
        "confidence": "estimated"
      },
      {
        "chemicalId": "chem_steam",
        "rating": "not-resistant",
        "source": "estimate_reasoning",
        "confidence": "estimated",
        "note": {
          "de": "Aus der Polymerklasse abgeleitet, nicht gemessen. Chemische Beständigkeit ist im Kern eine Eigenschaft des Grundpolymers — eine Faserfüllung ändert daran nichts. Für kritische Anwendungen ersetzt das keinen Auslagerungsversuch im Originalmedium.",
          "en": "Derived from the polymer class, not measured. Chemical resistance is fundamentally a property of the base polymer — a fibre filler does not change it. For critical applications this does not replace an immersion test in the actual medium."
        }
      },
      {
        "chemicalId": "chem_mineral_oil",
        "rating": "resistant",
        "source": "src_bambu_petgcf_tds_v2",
        "confidence": "medium"
      },
      {
        "chemicalId": "chem_grease",
        "rating": "resistant",
        "source": "src_bambu_petgcf_tds_v2",
        "confidence": "medium"
      },
      {
        "chemicalId": "chem_hydraulic_oil",
        "rating": "resistant",
        "source": "estimate_reasoning",
        "confidence": "estimated"
      },
      {
        "chemicalId": "chem_coolant_mwf",
        "rating": "not-resistant",
        "source": "estimate_reasoning",
        "confidence": "estimated",
        "note": {
          "de": "Praxisrelevante Warnung: wassermischbare Kühlschmierstoffe sind alkalisch eingestellt (pH 9 und darüber) und greifen den Polyester über die Zeit an. PETG-CF ist damit trotz seiner Beliebtheit als Vorrichtungswerkstoff für KSS-Dauerkontakt die falsche Wahl - hier PA oder PP prüfen.",
          "en": "Practically relevant warning: water-miscible metalworking fluids are alkaline (pH 9 and above) and attack the polyester over time. Despite its popularity as a jig material, PETG-CF is therefore the wrong choice for permanent MWF contact - consider PA or PP instead."
        }
      },
      {
        "chemicalId": "chem_brake_fluid",
        "rating": "unknown",
        "source": "estimate_reasoning",
        "confidence": "estimated"
      },
      {
        "chemicalId": "chem_petrol_diesel",
        "rating": "limited",
        "source": "estimate_reasoning",
        "confidence": "estimated",
        "note": {
          "de": "Aliphaten unkritisch, der Aromatenanteil im Ottokraftstoff greift an.",
          "en": "Aliphatics uncritical; the aromatic fraction in petrol attacks the material."
        }
      },
      {
        "chemicalId": "chem_ipa",
        "rating": "limited",
        "source": "estimate_reasoning",
        "confidence": "estimated",
        "note": {
          "de": "Kurzer Kontakt zum Reinigen ist unkritisch, unter Vorspannung drohen Spannungsrisse.",
          "en": "Brief contact for cleaning is uncritical; under pre-load stress cracking is a risk."
        }
      },
      {
        "chemicalId": "chem_ethanol",
        "rating": "limited",
        "source": "estimate_reasoning",
        "confidence": "estimated"
      },
      {
        "chemicalId": "chem_acetone",
        "rating": "not-resistant",
        "source": [
          "src_bambu_petgcf_tds_v2",
          "estimate_reasoning"
        ],
        "confidence": "medium"
      },
      {
        "chemicalId": "chem_mek",
        "rating": "not-resistant",
        "source": "estimate_reasoning",
        "confidence": "estimated"
      },
      {
        "chemicalId": "chem_surface_disinfectant",
        "rating": "limited",
        "source": "estimate_reasoning",
        "confidence": "estimated",
        "note": {
          "de": "Alkoholbasierte Flächendesinfektion wie IPA behandeln.",
          "en": "Treat alcohol-based surface disinfectants like IPA."
        }
      },
      {
        "chemicalId": "chem_bleach",
        "rating": "unknown",
        "source": "estimate_reasoning",
