Repository: Reents3D/fdm-material-advisor

# FDM-Materialberater

**[→ Werkzeug öffnen](https://materialberater.reents3d.de/)** · kostenlos, ohne Anmeldung
· ein Werkzeug der [Reents Technologies GmbH](https://reents3d.de/) (Reents3D), XXL-3D-Druck und Exponatebau in Holm bei Hamburg

Welches FDM-Material passt zum Anwendungsfall — und **warum**. Ein quelloffener
Materialberater mit einer offenen Datenbank, in der jeder Kennwert seine Quelle, seine
Prüfnorm und seine Konfidenz mitführt.

**43 Werkstofftypen · 254 Produkte von 17 Marken · 3.182 belegte Einzelaussagen ·
20 Anwendungsfälle · 21 Medien · 29 Glossareinträge**
*[English summary below](#english)*

---

File: data/materials/petg.json (part 1 of 2)
{
  "$schema": "../../schema/material.schema.json",
  "schemaVersion": "1.0.0",
  "id": "petg",
  "identity": {
    "name": "PETG",
    "family": "PETG",
    "polymerClass": "amorphous",
    "variant": [
      "basic"
    ],
    "aliases": [
      "PET-G",
      "Glykol-modifiziertes PET",
      "Copolyester"
    ],
    "trademarkNotice": {
      "de": "Genannte Handels- und Markennamen sind Marken der jeweiligen Inhaber und dienen ausschließlich der Quellenangabe.",
      "en": "Trade and brand names mentioned are trademarks of their respective owners and serve source attribution only."
    },
    "abstract": {
      "de": "PETG ist der pragmatische Allrounder zwischen PLA und ABS: fester und zäher als PLA, deutlich einfacher zu drucken als ABS und ohne beheizte Kammer verarbeitbar. Grenzen: Die Wärmeformbestandigkeit endet bei rund 70 °C, Laugen greifen es an, und die Lackhaftung ist schwach.",
      "en": "PETG is the pragmatic all-rounder between PLA and ABS: stronger and tougher than PLA, considerably easier to print than ABS and processable without a heated chamber. Limits: heat resistance ends around 70 °C, alkalis attack it, and paint adhesion is weak."
    },
    "positioning": {
      "de": "Der vernünftige Standard für Funktionsteile, wenn weder Temperatur noch Lackierung im Lastenheft stehen.",
      "en": "The sensible default for functional parts when neither temperature nor painting is in the specification."
    }
  },
  "mechanics": {
    "density": {
      "value": 1.27,
      "unit": "g/cm³",
      "source": "src_type_datasheets",
      "confidence": "medium",
      "testStandard": "ISO 1183",
      "min": 1.23,
      "max": 1.41,
      "note": {
        "de": "Median aus 26 Herstellerblättern, Spanne 1.23 g/cm³ (Anycubic) bis 1.41 g/cm³ (Extrudr). Prüfkörper: 7 von 26 gedruckt, Rest ohne Angabe. Prüfnormen gemischt: ISO 1183 (10), ASTM D792 (7), ISO 527 (2), ASTM D-792 (1). Nicht mitgezählt: 1× Spritzguss.",
        "en": "Median of 26 manufacturer datasheets, range 1.23 g/cm³ (Anycubic) to 1.41 g/cm³ (Extrudr). Specimens: 7 of 26 printed, remainder not stated. Mixed test standards: ISO 1183 (10), ASTM D792 (7), ISO 527 (2), ASTM D-792 (1). Not counted: 1× moulded."
      },
      "conditions": "mehrere Prüfnormfamilien - siehe Notiz"
    },
    "tensileStrengthXy": {
      "value": 50,
      "unit": "MPa",
      "source": "src_type_datasheets",
      "confidence": "low",
      "testStandard": "ISO 527",
      "orientation": "XY",
      "note": {
        "de": "Median aus 24 Herstellerblättern, Spanne 20 MPa (FormFutura) bis 61.4 MPa (SUNLU). Prüfkörper: 7 von 24 gedruckt, Rest ohne Angabe. Prüfnormen gemischt: ISO 527 (18), ASTM D638 (5), ASTM D882 (1). Nicht mitgezählt: 1× Spritzguss.",
        "en": "Median of 24 manufacturer datasheets, range 20 MPa (FormFutura) to 61.4 MPa (SUNLU). Specimens: 7 of 24 printed, remainder not stated. Mixed test standards: ISO 527 (18), ASTM D638 (5), ASTM D882 (1). Not counted: 1× moulded."
      },
      "min": 20,
      "max": 61.4,
      "conditions": "mehrere Prüfnormfamilien - siehe Notiz"
    },
    "tensileStrengthZ": {
      "value": 31,
      "unit": "MPa",
      "source": "src_type_datasheets",
      "confidence": "medium",
      "testStandard": "ISO 527",
      "orientation": "Z",
      "note": {
        "de": "Median aus 5 Herstellerblättern, Spanne 23 MPa (Bambu Lab) bis 42.8 MPa (Alzament). Prüfkörper: alle gedruckt.",
        "en": "Median of 5 manufacturer datasheets, range 23 MPa (Bambu Lab) to 42.8 MPa (Alzament). Specimens: all printed."
      },
      "min": 23,
      "max": 42.8
    },
    "tensileModulusXy": {
      "value": 2780,
      "unit": "MPa",
      "source": "src_bambu_tds",
      "confidence": "medium",
      "tolerance": 65,
      "testStandard": "ISO 527 / GB/T 1040",
      "orientation": "XY"
    },
    "tensileModulusZ": {
      "value": 2550,
      "unit": "MPa",
      "source": "src_bambu_tds",
      "confidence": "medium",
      "tolerance": 100,
      "testStandard": "ISO 527 / GB/T 1040",
      "orientation": "Z"
    },
    "elongationAtBreakXy": {
      "value": 23.5,
      "unit": "%",
      "source": "src_type_datasheets",
      "confidence": "low",
      "testStandard": "ISO 527",
      "orientation": "XY",
      "note": {
        "de": "Median aus 16 Herstellerblättern, Spanne 5 % (add:north) bis 150 % (Fillamentum). Prüfkörper: 5 von 16 gedruckt, Rest ohne Angabe. Prüfnormen gemischt: ISO 527 (14), ASTM D638 (2). Nicht mitgezählt: 1× Spritzguss.",
        "en": "Median of 16 manufacturer datasheets, range 5 % (add:north) to 150 % (Fillamentum). Specimens: 5 of 16 printed, remainder not stated. Mixed test standards: ISO 527 (14), ASTM D638 (2). Not counted: 1× moulded."
      },
      "min": 5,
      "max": 150,
      "conditions": "mehrere Prüfnormfamilien - siehe Notiz"
    },
    "elongationAtBreakZ": {
      "value": 5.2,
      "unit": "%",
      "source": "src_bambu_tds",
      "confidence": "medium",
      "tolerance": 1.4,
      "testStandard": "ISO 527 / GB/T 1040",
      "orientation": "Z"
    },
    "flexuralStrengthXy": {
      "value": 70,
      "unit": "MPa",
      "source": "src_type_datasheets",
      "confidence": "medium",
      "testStandard": "ISO 178",
      "orientation": "XY",
      "note": {
        "de": "Median aus 19 Herstellerblättern, Spanne 64 MPa (Bambu Lab) bis 80 MPa (Anycubic). Prüfkörper: 7 von 19 gedruckt, Rest ohne Angabe. Prüfnormen gemischt: ISO 178 (15), ASTM D790 (4).",
        "en": "Median of 19 manufacturer datasheets, range 64 MPa (Bambu Lab) to 80 MPa (Anycubic). Specimens: 7 of 19 printed, remainder not stated. Mixed test standards: ISO 178 (15), ASTM D790 (4)."
      },
      "min": 64,
      "max": 80,
      "conditions": "mehrere Prüfnormfamilien - siehe Notiz"
    },
    "flexuralStrengthZ": {
      "value": 56,
      "unit": "MPa",
      "source": "src_bambu_tds",
      "confidence": "medium",
      "tolerance": 4,
      "testStandard": "ISO 178 / GB/T 9341",
      "orientation": "Z"
    },
    "flexuralModulusXy": {
      "value": 2000,
      "unit": "MPa",
      "source": "src_type_datasheets",
      "confidence": "medium",
      "testStandard": "ISO 178",
      "orientation": "XY",
      "note": {
        "de": "Median aus 17 Herstellerblättern, Spanne 1600 MPa (add:north) bis 2354 MPa (add:north). Prüfkörper: 6 von 17 gedruckt, Rest ohne Angabe. Prüfnormen gemischt: ISO 178 (14), ASTM D790 (3). Nicht mitgezählt: 1× Spritzguss.",
        "en": "Median of 17 manufacturer datasheets, range 1600 MPa (add:north) to 2354 MPa (add:north). Specimens: 6 of 17 printed, remainder not stated. Mixed test standards: ISO 178 (14), ASTM D790 (3). Not counted: 1× moulded."
      },
      "min": 1600,
      "max": 2354,
      "conditions": "mehrere Prüfnormfamilien - siehe Notiz"
    },
    "flexuralModulusZ": {
      "value": 1740,
      "unit": "MPa",
      "source": "src_bambu_tds",
      "confidence": "medium",
      "tolerance": 40,
      "testStandard": "ISO 178 / GB/T 9341",
      "orientation": "Z"
    },
    "charpyUnnotchedXy": {
      "value": 34.2,
      "unit": "kJ/m²",
      "source": "src_bambu_tds",
      "confidence": "medium",
      "tolerance": 4.1,
      "testStandard": "ISO 179 / GB/T 1043 (ungekerbt)",
      "orientation": "XY"
    },
    "charpyUnnotchedZ": {
      "value": 10.5,
      "unit": "kJ/m²",
      "source": "src_bambu_tds",
      "confidence": "medium",
      "tolerance": 1.8,
      "testStandard": "ISO 179 / GB/T 1043",
      "orientation": "Z"
    },
    "anisotropyFactorTensile": {
      "value": 0.69,
      "unit": "-",
      "source": "src_bambu_tds",
      "confidence": "medium",
      "min": 0.56,
      "max": 0.82,
      "orientation": "Z",
      "conditions": "Beide Zahlen aus demselben Datenblatt und Prüfdurchgang",
      "derivedFrom": [
        "mechanics.tensileStrengthZ",
        "mechanics.tensileStrengthXy"
      ],
      "note": {
        "de": "Senkrecht zur Schicht bleiben 69 % der Zugfestigkeit erhalten (35 von 51 MPa).",
        "en": "Perpendicular to the layers 69 % of the tensile strength remains (35 of 51 MPa)."
      }
    },
    "anisotropyFactorImpact": {
      "value": 0.31,
      "unit": "-",
      "source": "src_bambu_tds",
      "confidence": "medium",
      "orientation": "Z",
      "derivedFrom": [
        "mechanics.charpyUnnotchedZ",
        "mechanics.charpyUnnotchedXy"
      ],
      "note": {
        "de": "Die Schlagzähigkeit bricht in Z stärker ein als die Zugfestigkeit - schlagbelastete Bauteile müssen orientiert werden.",
        "en": "Impact strength collapses more in Z than tensile strength - impact-loaded parts must be oriented."
      }
    },
    "toughness": {
      "value": 4,
      "scale": "toughness",
      "source": "estimate_reasoning",
      "confidence": "estimated"
    },
    "creepTendency": {
      "value": 3,
      "scale": "creepTendency",
      "source": "estimate_reasoning",
      "confidence": "estimated"
    },
    "notchSensitivity": {
      "value": 2,
      "scale": "notchSensitivity",
      "source": "estimate_reasoning",
      "confidence": "estimated"
    },
    "charpyNotchedXy": {
      "value": 4.5,
      "unit": "kJ/m²",
      "source": "src_type_datasheets",
      "confidence": "low",
      "note": {
        "de": "Median aus 4 Herstellerblättern, Spanne 3 kJ/m² (Fiberlogy) bis 6.2 kJ/m² (Bambu Lab). Prüfkörper: 2 von 4 gedruckt, Rest ohne Angabe.",
        "en": "Median of 4 manufacturer datasheets, range 3 kJ/m² (Fiberlogy) to 6.2 kJ/m² (Bambu Lab). Specimens: 2 of 4 printed, remainder not stated."
      },
      "orientation": "XY",
      "min": 3,
      "max": 6.2,
      "testStandard": "ISO 179"
    },
    "izodNotchedXy": {
      "value": 4.7,
      "unit": "kJ/m²",
      "source": "src_type_datasheets",
      "confidence": "low",
      "note": {
        "de": "Median aus 6 Herstellerblättern, Spanne 1.7 kJ/m² (Extrudr) bis 7.2 kJ/m² (FormFutura). Prüfkörper: 0 von 6 gedruckt, Rest ohne Angabe. Prüfnormen gemischt: ISO 180 (4), Norm im Blatt nicht genannt (1), ASTM D256 (1). Nicht mitgezählt: 1× andere Einheit.",
        "en": "Median of 6 manufacturer datasheets, range 1.7 kJ/m² (Extrudr) to 7.2 kJ/m² (FormFutura). Specimens: 0 of 6 printed, remainder not stated. Mixed test standards: ISO 180 (4), Norm im Blatt nicht genannt (1), ASTM D256 (1). Not counted: 1× different unit."
      },
      "orientation": "XY",
      "min": 1.7,
      "max": 7.2,
      "testStandard": "ISO 180",
      "conditions": "mehrere Prüfnormfamilien - siehe Notiz"
    },
    "hardnessShoreD": {
      "value": 75.5,
      "unit": "Shore D",
      "source": "src_type_datasheets",
      "confidence": "low",
      "note": {
        "de": "Median aus 2 Herstellerblättern, Spanne 75 Shore D (Fillamentum) bis 76 Shore D (Extrudr). Prüfkörper: 0 von 2 gedruckt, Rest ohne Angabe. Prüfnormen gemischt: ISO 868 (1), ISO 7619 (1).",
        "en": "Median of 2 manufacturer datasheets, range 75 Shore D (Fillamentum) to 76 Shore D (Extrudr). Specimens: 0 of 2 printed, remainder not stated. Mixed test standards: ISO 868 (1), ISO 7619 (1)."
      },
      "min": 75,
      "max": 76,
      "testStandard": "ISO 868",
      "conditions": "mehrere Prüfnormfamilien - siehe Notiz"
    }
  },
  "thermal": {
    "hdtA": {
      "value": 68,
      "unit": "°C",
      "source": "src_type_datasheets",
      "confidence": "medium",
      "testStandard": "ISO 75",
      "note": {
        "de": "Median aus 7 Herstellerblättern, Spanne 58 °C (Fiberlogy) bis 70 °C (FormFutura). Prüfkörper: 4 von 7 gedruckt, Rest ohne Angabe. Prüfnormen gemischt: ISO 75 (6), ASTM D648 (1).",
        "en": "Median of 7 manufacturer datasheets, range 58 °C (Fiberlogy) to 70 °C (FormFutura). Specimens: 4 of 7 printed, remainder not stated. Mixed test standards: ISO 75 (6), ASTM D648 (1)."
      },
      "min": 58,
      "max": 70,
      "conditions": "mehrere Prüfnormfamilien - siehe Notiz"
    },
    "hdtB": {
      "value": 69.5,
      "unit": "°C",
      "source": "src_type_datasheets",
      "confidence": "medium",
      "testStandard": "ISO 75",
      "note": {
        "de": "Median aus 12 Herstellerblättern, Spanne 63 °C (Fiberlogy) bis 80 °C (add:north). Prüfkörper: 3 von 12 gedruckt, Rest ohne Angabe. Prüfnormen gemischt: ISO 75 (8), ASTM D648 (4). Nicht mitgezählt: 1× Spritzguss.",
        "en": "Median of 12 manufacturer datasheets, range 63 °C (Fiberlogy) to 80 °C (add:north). Specimens: 3 of 12 printed, remainder not stated. Mixed test standards: ISO 75 (8), ASTM D648 (4). Not counted: 1× moulded."
      },
      "min": 63,
      "max": 80,
      "conditions": "mehrere Prüfnormfamilien - siehe Notiz"
    },
    "glassTransition": {
      "value": 75,
      "unit": "°C",
      "source": "src_type_datasheets",
      "confidence": "medium",
      "testStandard": "DSC",
      "note": {
        "de": "Median aus 10 Herstellerblättern, Spanne 65.5 °C (SUNLU) bis 90 °C (Fillamentum). Prüfkörper: 3 von 10 gedruckt, Rest ohne Angabe. Prüfnormen gemischt: DSC (5), ASTM D3418 (3), ASTM D1525 (1), ASTM D7426 (1).",
        "en": "Median of 10 manufacturer datasheets, range 65.5 °C (SUNLU) to 90 °C (Fillamentum). Specimens: 3 of 10 printed, remainder not stated. Mixed test standards: DSC (5), ASTM D3418 (3), ASTM D1525 (1), ASTM D7426 (1)."
      },
      "min": 65.5,
      "max": 90,
      "conditions": "mehrere Prüfnormfamilien - siehe Notiz"
    },
    "recommendedMaxServiceTemperature": {
      "value": 55,
      "unit": "°C",
      "source": "estimate_reasoning",
      "confidence": "estimated",
      "min": 45,
      "max": 60,
      "conditions": "dauerhaft unter mechanischer Last, Luft",
      "note": {
        "de": "Eigene konservative Empfehlung für ein dauerhaft belastetes Bauteil, nicht der Datenblattwert: Glasübergang 65,5 °C (niedrigster Blattwert; geführt ist der Median 75 °C) abzüglich 12 K. Die Datenblätter nennen höhere Zahlen (Formbeständigkeit im Kurzversuch, hier HDT-B 69,5 °C) — die gelten für Minuten unter definierter Last, nicht für Dauerbetrieb. Ohne Dauerlast gibt es kein Kriechen; dann trägt der gemessene Wert (HDT-B 69,5 °C). Unter Last hängt die Grenze an der Spannung im Querschnitt: Mehr Wandstärke und mehr Füllung senken die Spannung und verschieben die brauchbare Temperatur nach oben — den Glasübergang verschieben sie nicht.",
        "en": "Our own conservative recommendation for a permanently loaded part, not the datasheet figure: glass transition 65.5 °C (lowest datasheet figure; the median 75 °C is what the record carries) less 12 K. The datasheets state higher numbers (short-term heat deflection, here HDT-B 69.5 °C) — those apply for minutes under a defined load, not for continuous service. Without sustained load there is no creep, and the measured value carries (HDT-B 69.5 °C). Under load the limit depends on the stress in the section: more wall and more infill lower the stress and shift the usable temperature up — they do not shift the glass transition."
      }
    },
    "vicatB50": {
      "value": 72.5,
      "unit": "°C",
      "source": "src_type_datasheets",
      "confidence": "medium",
      "note": {
        "de": "Median aus 4 Herstellerblättern, Spanne 68 °C (SUNLU) bis 78 °C (Fiberlogy). Prüfkörper: 0 von 4 gedruckt, Rest ohne Angabe. Prüfnormen gemischt: ISO 306 (3), ASTM D1525 (1).",
        "en": "Median of 4 manufacturer datasheets, range 68 °C (SUNLU) to 78 °C (Fiberlogy). Specimens: 0 of 4 printed, remainder not stated. Mixed test standards: ISO 306 (3), ASTM D1525 (1)."
      },
      "min": 68,
      "max": 78,
      "testStandard": "ISO 306",
      "conditions": "mehrere Prüfnormfamilien - siehe Notiz"
    },
    "meltingTemperature": {
      "value": 228,
      "unit": "°C",
      "source": "src_type_datasheets",
      "confidence": "low",
      "note": {
        "de": "Einzelnes Blatt: Bambu Lab. Prüfkörper: alle gedruckt.",
        "en": "Single datasheet: Bambu Lab. Specimens: all printed."
      },
      "testStandard": "DSC"
    }
  },
  "processing": {
    "nozzleTemperature": {
      "value": 245,
      "unit": "°C",
      "source": "src_bambu_tds",
      "confidence": "medium",
      "min": 230,
      "max": 260
    },
    "bedTemperature": {
      "value": 70,
      "unit": "°C",
      "source": "src_bambu_tds",
      "confidence": "medium",
      "min": 65,
      "max": 75
    },
    "chamberTemperature": {
      "value": 43,
      "unit": "°C",
      "source": "src_bambu_tds",
      "confidence": "medium",
      "min": 35,
      "max": 50
    },
    "chamberRequirement": {
      "value": "not-required",
      "source": "src_bambu_tds",
      "confidence": "medium",
      "note": {
        "de": "Keine beheizte Kammer erforderlich - entscheidender Vorteil auf offenen Großformatanlagen.",
        "en": "No heated chamber required - a decisive advantage on open large-format machines."
      }
    },
    "dryingTemperature": {
      "value": 65,
      "unit": "°C",
      "source": [
        "src_bambu_tds",
        "src_ofd"
      ],
      "confidence": "medium",
      "min": 50,
      "max": 65,
      "note": {
        "de": "Spanne: Bandbreite am Markt über 18 Produkte (Open Filament Database, Stand 2026.07.31), ohne die äußersten 10 % nach oben und unten. Kein Messwert, sondern die Streuung der Herstellerangaben.",
        "en": "Range: Market range across 18 products (Open Filament Database, version 2026.07.31), excluding the top and bottom 10 %. Not a measurement but the spread of manufacturer figures."
      }
    },
    "dryingTime": {
      "value": 8,
      "unit": "h",
      "source": "src_bambu_tds",
      "confidence": "medium"
    },
    "maxResidualHumidity": {
      "value": 20,
      "unit": "%RH",
      "source": "src_bambu_tds",
      "confidence": "medium",
      "conditions": "Lagerung und Druck, versiegelt mit Trockenmittel"
    },
    "printSpeed": {
      "value": 200,
      "unit": "mm/s",
      "source": "src_bambu_tds",
      "confidence": "medium",
      "max": 200,
      "note": {
        "de": "Maschinenabhängige Obergrenze aus dem Datenblatt, keine Materialeigenschaft.",
        "en": "Machine-dependent upper limit from the datasheet, not a material property."
      }
    },
    "maxOverhangAngle": {
      "value": 70,
      "unit": "°",
      "source": "src_bambu_tds",
      "confidence": "medium"
    },
    "printability": {
      "value": 4,
      "scale": "printability",
      "source": "estimate_reasoning",
      "confidence": "estimated"
    },
    "warpingTendency": {
      "value": 2,
      "scale": "warpingTendency",
      "source": "estimate_reasoning",
      "confidence": "estimated"
    },
    "hygroscopy": {
      "value": 4,
      "scale": "hygroscopy",
      "source": "estimate_reasoning",
      "confidence": "estimated"
    },
    "abrasiveness": {
      "value": 1,
      "scale": "abrasiveness",
      "source": "estimate_reasoning",
      "confidence": "estimated"
    },
    "stringingTendency": {
      "value": 4,
      "scale": "stringingTendency",
      "source": "estimate_reasoning",
      "confidence": "estimated"
    },
    "layerAdhesion": {
      "value": 4,
      "scale": "layerAdhesion",
      "source": "src_bambu_tds",
      "confidence": "medium",
      "note": {
        "de": "Bewertung abgeleitet aus dem gemessenen Anisotropiefaktor.",
        "en": "Rating derived from the measured anisotropy factor."
      }
    }
  },
  "durability": {
    "waterAbsorption": {
      "value": 0.45,
      "unit": "%",
      "source": "src_bambu_tds",
      "confidence": "medium",
      "conditions": "Sättigung bei 25 °C und 55 % rF"
    },
    "uvResistance": {
      "value": 3,
      "scale": "uvResistance",
      "source": "estimate_reasoning",
      "confidence": "estimated"
    },
    "weatherResistance": {
      "value": 3,
      "scale": "weatherResistance",
      "source": "estimate_reasoning",
      "confidence": "estimated"
    },
    "hydrolysisResistance": {
      "value": 2,
      "scale": "hydrolysisResistance",
      "source": "estimate_reasoning",
      "confidence": "estimated"
    },
    "stressCrackingSensitivity": {
      "value": 4,
      "scale": "stressCrackingSensitivity",
      "source": "estimate_reasoning",
      "confidence": "estimated"
    },
    "gasBarrier": {
      "value": 4,
      "scale": "gasBarrier",
      "source": "estimate_reasoning",
      "confidence": "estimated"
    },
    "chemicalResistance": [
      {
        "chemicalId": "chem_water",
        "rating": "resistant",
        "source": "src_bambu_tds",
        "confidence": "medium",
        "conditions": "Raumtemperatur"
      },
      {
        "chemicalId": "chem_salt_water",
        "rating": "resistant",
        "source": "estimate_reasoning",
        "confidence": "estimated",
        "note": {
          "de": "Aus der Polymerklasse abgeleitet, nicht gemessen. Chemische Beständigkeit ist im Kern eine Eigenschaft des Grundpolymers — eine Faserfüllung ändert daran nichts. Für kritische Anwendungen ersetzt das keinen Auslagerungsversuch im Originalmedium.",
          "en": "Derived from the polymer class, not measured. Chemical resistance is fundamentally a property of the base polymer — a fibre filler does not change it. For critical applications this does not replace an immersion test in the actual medium."
        }
      },
      {
        "chemicalId": "chem_steam",
        "rating": "not-resistant",
        "source": "estimate_reasoning",
        "confidence": "estimated",
        "note": {
          "de": "Aus der Polymerklasse abgeleitet, nicht gemessen. Chemische Beständigkeit ist im Kern eine Eigenschaft des Grundpolymers — eine Faserfüllung ändert daran nichts. Für kritische Anwendungen ersetzt das keinen Auslagerungsversuch im Originalmedium.",
          "en": "Derived from the polymer class, not measured. Chemical resistance is fundamentally a property of the base polymer — a fibre filler does not change it. For critical applications this does not replace an immersion test in the actual medium."
        }
      },
      {
        "chemicalId": "chem_mineral_oil",
        "rating": "resistant",
        "source": "src_bambu_tds",
        "confidence": "medium"
      },
      {
        "chemicalId": "chem_grease",
        "rating": "resistant",
        "source": "src_bambu_tds",
        "confidence": "medium"
      },
      {
        "chemicalId": "chem_hydraulic_oil",
        "rating": "resistant",
        "source": "estimate_reasoning",
        "confidence": "estimated",
        "note": {
          "de": "Aus der Polymerklasse abgeleitet, nicht gemessen. Chemische Beständigkeit ist im Kern eine Eigenschaft des Grundpolymers — eine Faserfüllung ändert daran nichts. Für kritische Anwendungen ersetzt das keinen Auslagerungsversuch im Originalmedium.",
          "en": "Derived from the polymer class, not measured. Chemical resistance is fundamentally a property of the base polymer — a fibre filler does not change it. For critical applications this does not replace an immersion test in the actual medium."
        }
      },
      {
        "chemicalId": "chem_coolant_mwf",
        "rating": "not-resistant",
        "source": "estimate_reasoning",
        "confidence": "estimated",
        "note": {
          "de": "Wassermischbare Kühlschmierstoffe sind alkalisch (pH 9+) und verseifen Polyester und Polycarbonat über die Zeit.",
          "en": "Water-miscible metalworking fluids are alkaline (pH 9+) and saponify polyesters and polycarbonate over time."
        }
      },
      {
        "chemicalId": "chem_brake_fluid",
        "rating": "not-resistant",
        "source": "estimate_reasoning",
        "confidence": "estimated",
        "note": {
          "de": "Aus der Polymerklasse abgeleitet, nicht gemessen. Chemische Beständigkeit ist im Kern eine Eigenschaft des Grundpolymers — eine Faserfüllung ändert daran nichts. Für kritische Anwendungen ersetzt das keinen Auslagerungsversuch im Originalmedium.",
          "en": "Derived from the polymer class, not measured. Chemical resistance is fundamentally a property of the base polymer — a fibre filler does not change it. For critical applications this does not replace an immersion test in the actual medium."
        }
      },
      {
        "chemicalId": "chem_petrol_diesel",
        "rating": "limited",
        "source": "estimate_reasoning",
        "confidence": "estimated",
        "note": {
          "de": "Aus der Polymerklasse abgeleitet, nicht gemessen. Chemische Beständigkeit ist im Kern eine Eigenschaft des Grundpolymers — eine Faserfüllung ändert daran nichts. Für kritische Anwendungen ersetzt das keinen Auslagerungsversuch im Originalmedium.",
          "en": "Derived from the polymer class, not measured. Chemical resistance is fundamentally a property of the base polymer — a fibre filler does not change it. For critical applications this does not replace an immersion test in the actual medium."
        }
      },
      {
        "chemicalId": "chem_ipa",
        "rating": "limited",
        "source": "estimate_reasoning",
        "confidence": "estimated"
      },
      {
        "chemicalId": "chem_ethanol",
        "rating": "limited",
        "source": "estimate_reasoning",
        "confidence": "estimated",
        "note": {
          "de": "Aus der Polymerklasse abgeleitet, nicht gemessen. Chemische Beständigkeit ist im Kern eine Eigenschaft des Grundpolymers — eine Faserfüllung ändert daran nichts. Für kritische Anwendungen ersetzt das keinen Auslagerungsversuch im Originalmedium.",
          "en": "Derived from the polymer class, not measured. Chemical resistance is fundamentally a property of the base polymer — a fibre filler does not change it. For critical applications this does not replace an immersion test in the actual medium."
        }
      },
      {
        "chemicalId": "chem_acetone",
        "rating": "limited",
        "source": "estimate_reasoning",
        "confidence": "estimated"
      },
      {
        "chemicalId": "chem_mek",
        "rating": "not-resistant",
        "source": "estimate_reasoning",
        "confidence": "estimated",
        "note": {
          "de": "Aus der Polymerklasse abgeleitet, nicht gemessen. Chemische Beständigkeit ist im Kern eine Eigenschaft des Grundpolymers — eine Faserfüllung ändert daran nichts. Für kritische Anwendungen ersetzt das keinen Auslagerungsversuch im Originalmedium.",
          "en": "Derived from the polymer class, not measured. Chemical resistance is fundamentally a property of the base polymer — a fibre filler does not change it. For critical applications this does not replace an immersion test in the actual medium."
        }
      },
      {
        "chemicalId": "chem_surface_disinfectant",
        "rating": "limited",
        "source": "estimate_reasoning",
        "confidence": "estimated",
        "note": {
          "de": "Aus der Polymerklasse abgeleitet, nicht gemessen. Chemische Beständigkeit ist im Kern eine Eigenschaft des Grundpolymers — eine Faserfüllung ändert daran nichts. Für kritische Anwendungen ersetzt das keinen Auslagerungsversuch im Originalmedium.",
          "en": "Derived from the polymer class, not measured. Chemical resistance is fundamentally a property of the base polymer — a fibre filler does not change it. For critical applications this does not replace an immersion test in the actual medium."
        }
      },
      {
        "chemicalId": "chem_bleach",
        "rating": "limited",
        "source": "estimate_reasoning",
        "confidence": "estimated",
        "note": {
          "de": "Aus der Polymerklasse abgeleitet, nicht gemessen. Chemische Beständigkeit ist im Kern eine Eigenschaft des Grundpolymers — eine Faserfüllung ändert daran nichts. Für kritische Anwendungen ersetzt das keinen Auslagerungsversuch im Originalmedium.",
          "en": "Derived from the polymer class, not measured. Chemical resistance is fundamentally a property of the base polymer — a fibre filler does not change it. For critical applications this does not replace an immersion test in the actual medium."
        }
      },
      {
        "chemicalId": "chem_hydrogen_peroxide",
        "rating": "limited",
        "source": "estimate_reasoning",
        "confidence": "estimated",
        "note": {
          "de": "Aus der Polymerklasse abgeleitet, nicht gemessen. Chemische Beständigkeit ist im Kern eine Eigenschaft des Grundpolymers — eine Faserfüllung ändert daran nichts. Für kritische Anwendungen ersetzt das keinen Auslagerungsversuch im Originalmedium.",
          "en": "Derived from the polymer class, not measured. Chemical resistance is fundamentally a property of the base polymer — a fibre filler does not change it. For critical applications this does not replace an immersion test in the actual medium."
        }
      },
      {
        "chemicalId": "chem_dilute_acid",
        "rating": "not-resistant",
        "source": "src_bambu_tds",
        "confidence": "low",
        "conditions": "Datenblatt nennt weder Säure noch Konzentration"
      },
      {
        "chemicalId": "chem_dilute_alkali",
        "rating": "not-resistant",
        "source": "src_bambu_tds",
        "confidence": "low",
        "conditions": "Datenblatt nennt weder Lauge noch Konzentration"
      },
      {
        "chemicalId": "chem_strong_acid",
        "rating": "not-resistant",
        "source": "estimate_reasoning",
        "confidence": "estimated",
        "note": {
          "de": "Aus der Polymerklasse abgeleitet, nicht gemessen. Chemische Beständigkeit ist im Kern eine Eigenschaft des Grundpolymers — eine Faserfüllung ändert daran nichts. Für kritische Anwendungen ersetzt das keinen Auslagerungsversuch im Originalmedium.",
          "en": "Derived from the polymer class, not measured. Chemical resistance is fundamentally a property of the base polymer — a fibre filler does not change it. For critical applications this does not replace an immersion test in the actual medium."
        }
      },
      {
        "chemicalId": "chem_strong_alkali",
        "rating": "not-resistant",
        "source": "estimate_reasoning",
        "confidence": "estimated",
        "note": {
          "de": "Aus der Polymerklasse abgeleitet, nicht gemessen. Chemische Beständigkeit ist im Kern eine Eigenschaft des Grundpolymers — eine Faserfüllung ändert daran nichts. Für kritische Anwendungen ersetzt das keinen Auslagerungsversuch im Originalmedium.",
          "en": "Derived from the polymer class, not measured. Chemical resistance is fundamentally a property of the base polymer — a fibre filler does not change it. For critical applications this does not replace an immersion test in the actual medium."
        }
      },
      {
        "chemicalId": "chem_ester",
        "rating": "not-resistant",
        "source": "estimate_reasoning",
        "confidence": "estimated",
        "note": {
          "de": "Aus der Polymerklasse abgeleitet, nicht gemessen. Chemische Beständigkeit ist im Kern eine Eigenschaft des Grundpolymers — eine Faserfüllung ändert daran nichts. Für kritische Anwendungen ersetzt das keinen Auslagerungsversuch im Originalmedium.",
          "en": "Derived from the polymer class, not measured. Chemical resistance is fundamentally a property of the base polymer — a fibre filler does not change it. For critical applications this does not replace an immersion test in the actual medium."
        }
      }
    ]
  },
  "compliance": {
    "foodContact": {
      "status": {
        "value": "not-declared",
        "source": "src_bambu_tds",
        "confidence": "medium",
        "note": {
          "de": "Das Datenblatt erklärt keine Lebensmittelkonformität.",
          "en": "The datasheet declares no food contact compliance."
        }
      },
      "partLevelWarning": {
        "de": "Auch bei einem lebensmittelkonformen Material ist das FDM-Bauteil nicht automatisch lebensmittelkonform: die Schichtstruktur bildet Kapillaren und Keimnischen, die sich nicht sicher reinigen lassen.",
        "en": "Even with a food-compliant material the FDM part is not automatically food safe: the layer structure forms capillaries and bacterial niches that cannot be reliably cleaned."
      }
    },
    "flameRetardancy": {
      "ul94": {
        "value": "not-classified",
        "source": "src_bambu_tds",
        "confidence": "medium",
        "note": {
          "de": "Das Datenblatt nennt den Werkstoff schlicht 'flammable'. Keine Brandschutzeinstufung vorhanden.",
          "en": "The datasheet simply calls the material 'flammable'. No fire classification available."
        }
      },
      "ul94ViaProduct": {
        "value": "V-0",
        "products": [
          {
            "id": "addnorth-petg-v0",
            "name": "add:north PETG Flame Retardant V0",
            "brand": "add:north"
          },
          {
            "id": "formfutura-premium-petg-fr",
            "name": "Premium PETG Flame Retardant",
            "brand": "FormFutura"
          }
        ],
        "source": "src_flame_addnorth_petg_v0",
        "confidence": "low",
        "note": {
          "de": "PETG als Werkstofftyp ist nicht V-0 — nur eine ausdrücklich flammgeschützte Type dieser Familie ist es: add:north PETG Flame Retardant V0, FormFutura Premium PETG Flame Retardant. Das ist ein anderer Werkstoff als die Standardtype, und der Flammschutz kostet regelmäßig Zähigkeit. Wer diese Anforderung hat, muss genau diese Type bestellen und sich das Prüfzeugnis geben lassen — eine Datenblattzeile ist kein Zeugnis.",
          "en": "PETG as a material type is not V-0 — only an explicitly flame-retardant grade in this family is: add:north PETG Flame Retardant V0, FormFutura Premium PETG Flame Retardant. That is a different material from the standard grade, and flame retardancy regularly costs toughness. Anyone with this requirement must order precisely that grade and obtain the test certificate — a datasheet line is not a certificate."
        }
      }
    },
    "printEmissions": {
      "concernLevel": {
        "value": "low",
        "source": "estimate_reasoning",
        "confidence": "estimated"
      },
      "extractionRecommended": {
        "value": false,
        "source": "estimate_reasoning",
        "confidence": "estimated"
      }
    },
    "translucency": {
      "value": "opaque",
      "source": "src_bambu_tds",
      "confidence": "medium"
    }
  },
  "sustainability": {
    "bioBasedContent": {
      "value": 0,
      "unit": "%",
      "source": "estimate_reasoning",
      "confidence": "estimated"
    },
    "industriallyCompostable": {
      "value": false,
      "source": "estimate_reasoning",
      "confidence": "estimated"
    },
    "practicalRecyclability": {
      "value": "possible-in-theory",
      "source": "estimate_reasoning",
      "confidence": "estimated"
    }
  },
  "finishing": {
    "surfaceQuality": {
      "value": 3,
      "scale": "surfaceQuality",
      "source": "estimate_reasoning",
      "confidence": "estimated"
    },
    "layerLineVisibility": {
      "value": 4,
      "scale": "layerLineVisibility",
      "source": "estimate_reasoning",
      "confidence": "estimated"
    },
    "sandability": {
      "value": 2,
      "scale": "sandability",
      "source": "estimate_reasoning",
      "confidence": "estimated"
    },
    "fillability": {
      "value": 3,
      "scale": "fillability",
      "source": "estimate_reasoning",
      "confidence": "estimated"
    },
    "paintAdhesion": {
      "value": 5,
      "scale": "paintAdhesion",
      "source": "field_experience_reents",
      "confidence": "medium",
      "note": {
        "de": "Wird bei Reents3D regelmäßig lackiert: schleifen, entfetten, Haftgrund, dann Decklack. Ergebnis nach eigener Einschätzung nahezu perfekt. Der frühere Wert von 2 beschrieb die Haftung ohne Vorbehandlung — eine Frage, die sich bei einem FDM-Bauteil nie stellt, weil ohnehin geschliffen und grundiert wird.\n\nGilt nur nach Vorbereitung. Direkt auf den Druck zu lackieren führt zu keinem brauchbaren Ergebnis — geschliffen, entfettet und grundiert werden muss immer, unabhängig vom Werkstoff. Die Bewertung sagt, wie gut das Ergebnis danach wird.",
        "en": "Painted regularly at Reents3D: sand, degrease, adhesion primer, then top coat. Result rated as near perfect in-house. The earlier value of 2 described adhesion without preparation — a question that never arises on an FDM part, because sanding and priming happen anyway.\n\nApplies only after preparation. Painting straight onto the print gives no usable result — sanding, degreasing and priming are always required, whatever the material. The rating states how good the result is after that."
      }
    },
    "bondability": {
      "value": 5,
      "scale": "bondability",
      "source": "field_experience_reents",
      "confidence": "medium",
      "note": {
        "de": "Lässt sich nach Werkstatterfahrung sehr einfach kleben — Cyanacrylat oder 2K-Epoxid, ohne Haftvermittler.",
        "en": "Very easy to bond according to shop-floor experience — cyanoacrylate or 2K epoxy, no adhesion promoter needed."
      }
    },
    "primerRecommendation": {
      "de": "Mattschleifen (P320-P400), entfetten, dann 2K-Epoxid- oder Kunststoffhaftprimer. Ohne Haftvermittler platzt der Lack.",
      "en": "Matt sand (P320-P400), degrease, then 2K epoxy or plastic adhesion primer. Without an adhesion promoter the paint flakes."
    },
    "recommendedAdhesives": [
      "2K-Epoxid",
      "Cyanacrylat mit Aktivator",
      "MS-Polymer",
      "2K-PUR"
    ],
    "gloss": {
      "value": "glossy",
      "source": "estimate_reasoning",
      "confidence": "estimated"
    },
    "colourAvailability": {
      "value": "very-wide",
      "source": "estimate_reasoning",
      "confidence": "estimated"
    },
    "chemicalSmoothing": {
      "suitable": {
        "value": false,
        "source": "estimate_reasoning",
        "confidence": "estimated"
      }
    },
    "heatSetInserts": {
      "value": true,
      "source": "estimate_reasoning",
      "confidence": "estimated"
    }
  },
  "commercial": {
    "priceIndex": {
      "value": 1,
      "scale": "priceIndex",
      "derivedFrom": [
        "commercial.pricePerKg"
      ],
      "source": "estimate_reasoning",
      "confidence": "estimated",
      "note": {
        "de": "Aus dem Kilopreis abgeleitet: Alle Werkstoffe sind nach ihrem €/kg-Wert in fünf gleich große Preisstufen eingeteilt. Maßgeblich ist der Kilopreis; die Stufe dient nur der schnellen Einordnung.",
        "en": "Derived from the price per kilogram: all materials are sorted into five equal price bands by their €/kg value. The per-kilogram price is what counts; the band is only for quick orientation."
      }
    },
    "availability": {
      "value": 5,
      "scale": "availability",
      "source": "estimate_reasoning",
      "confidence": "estimated"
    },
    "smallSeriesSuitability": {
      "value": 4,
      "scale": "smallSeriesSuitability",
      "source": "estimate_reasoning",
      "confidence": "estimated"
    },
    "xxl": {
      "maxSensibleEdgeMm": {
        "value": 1800,
        "unit": "mm",
        "source": "field_experience_reents",
        "confidence": "medium",
        "derivedFrom": [
          "processing.warpingTendency",
          "processing.chamberRequirement"
        ],
        "note": {
