Repository: Reents3D/fdm-material-advisor

# FDM-Materialberater

**[→ Werkzeug öffnen](https://materialberater.reents3d.de/)** · kostenlos, ohne Anmeldung
· ein Werkzeug der [Reents Technologies GmbH](https://reents3d.de/) (Reents3D), XXL-3D-Druck und Exponatebau in Holm bei Hamburg

Welches FDM-Material passt zum Anwendungsfall — und **warum**. Ein quelloffener
Materialberater mit einer offenen Datenbank, in der jeder Kennwert seine Quelle, seine
Prüfnorm und seine Konfidenz mitführt.

**43 Werkstofftypen · 254 Produkte von 17 Marken · 3.182 belegte Einzelaussagen ·
20 Anwendungsfälle · 21 Medien · 29 Glossareinträge**
*[English summary below](#english)*

---

File: data/materials/abs.json (part 2 of 2)
{
          "de": "Marktbeobachtung über 130 Produkte und 1649 Spulenangebote (Open Filament Database 2026.07.31). Anteil der Angebote ab 2 kg. Niedriger Anteil bei hohem Maximum heißt: Die Großspule existiert, hängt aber an wenigen Anbietern und meist einer Farbe.",
          "en": "Market observation across 130 products and 1649 spool offers (Open Filament Database 2026.07.31). Share of offers at 2 kg or above. A low share alongside a high maximum means the large spool exists but hangs on few suppliers and usually one colour."
        }
      },
      "infillWarningXxl": {
        "value": true,
        "source": "field_experience_reents",
        "confidence": "medium",
        "note": {
          "de": "Aus der eigenen Fertigung: 100 % gefüllte Bauteile sind im XXL-Format problematisch. Die inneren Spannungen werden extrem hoch, das Bauteil kann sich verziehen und schrumpft stärker. Das ist die Umkehrung der sonst richtigen Faustregel „mehr Füllung, mehr Sicherheit“: Für die Temperaturgrenze unter Dauerlast senkt mehr Füllung die Spannung im Querschnitt, für die Maßhaltigkeit eines Großteils erhöht sie den Verzug. Beides gilt gleichzeitig und zieht in verschiedene Richtungen.",
          "en": "From own production: 100 % infill is problematic at XXL scale. Internal stresses become extreme, the part can warp and shrinks more. This inverts the otherwise sound rule of thumb \"more infill, more safety\": for the service temperature under sustained load more infill lowers the stress in the section, for the dimensional accuracy of a large part it raises distortion. Both hold at once and pull in opposite directions."
        }
      }
    },
    "reentsPortfolioStatus": {
      "value": "unknown",
      "source": "estimate_reasoning",
      "confidence": "estimated",
      "note": {
        "de": "Noch nicht mit dem Reents3D-Materiallager abgeglichen. Der Portfolio-Status beeinflusst die Bewertung nicht.",
        "en": "Not yet reconciled with the Reents3D material stock. Portfolio status does not affect the assessment."
      }
    },
    "pricePerKg": {
      "value": 27.48,
      "min": 9.27,
      "max": 79,
      "unit": "€/kg",
      "conditions": "Median aus 91 Angeboten über 4 Händler und 6 Marken, auf €/kg normiert, inkl. MwSt., Stand 2026-08-06",
      "source": [
        "src_price_abs_material4print",
        "src_price_abs_3djake",
        "src_price_abs_fillamentum",
        "src_price_abs_extrudr"
      ],
      "confidence": "medium",
      "note": {
        "de": "Erhoben, nicht geschätzt: 91 Listenpreise von 6 Marken (M4P, Polymaker, 3DJAKE, Bambu Lab, Fillamentum, Extrudr) über 4 Händler, jeweils auf €/kg normiert — die Spulengröße ist dabei die eigentliche Falle, Spezialfilamente kommen auf 0,5- und 0,75-kg-Spulen. Geführt ist der Median, die Spanne ist das günstigste bis teuerste gefundene Angebot. Kein Einkaufspreis und kein Angebot; Preise ändern sich täglich.",
        "en": "Surveyed, not estimated: 91 list prices from 6 brands (M4P, Polymaker, 3DJAKE, Bambu Lab, Fillamentum, Extrudr) across 4 retailer(s), each normalised to €/kg — spool size is the real trap here, specialty filaments ship on 0.5 and 0.75 kg spools. The carried value is the median, the range is the cheapest to the most expensive offer found. Not a purchase price and not an offer; prices change daily."
      }
    },
    "spoolSizes": [
      "0.25 kg",
      "0.5 kg",
      "0.75 kg",
      "0.85 kg",
      "1 kg",
      "2 kg",
      "2.3 kg",
      "3 kg",
      "3.5 kg",
      "4.5 kg",
      "5 kg",
      "8 kg",
      "9 kg"
    ]
  },
  "governance": {
    "lastReviewed": "2026-08-01",
    "reviewedBy": "Claude Code (Erstimport aus Herstellerdatenblatt) - fachliche Freigabe durch Riko Reents ausstehend",
    "reviewCycleMonths": 12,
    "dataCompleteness": null,
    "sources": [
      {
        "id": "src_bambu_tds",
        "type": "manufacturer-tds",
        "publisher": "Bambu Lab",
        "productName": "Bambu ABS",
        "title": "Bambu Filament Technical Data Sheet - ABS",
        "documentVersion": "V3.0",
        "url": "https://store.bblcdn.com/s7/default/23b4cf2b83d5470bb96d19970b5f3ae8/Bambu_ABS_Technical_Data_Sheet_V3.pdf",
        "retrievedAt": "2026-08-01",
        "confidenceCeiling": "high",
        "note": {
          "de": "Prüfkörper sind gedruckt, nicht spritzgegossen, und mit X-Y- und Z-Werten ausgewiesen. Das macht die Werte für FDM-Auslegung brauchbar und über alle Bambu-Materialien vergleichbar - anders als Rohstoff-Datenblätter.",
          "en": "Specimens are printed, not injection moulded, and reported with both X-Y and Z values. That makes the figures usable for FDM design and comparable across all Bambu materials - unlike resin datasheets."
        }
      },
      {
        "id": "src_type_datasheets",
        "type": "manufacturer-tds",
        "publisher": "mehrere Hersteller",
        "title": "Median der Produktdatenblätter dieses Werkstofftyps",
        "confidenceCeiling": "medium",
        "note": {
          "de": "Zusammenfassung mehrerer Herstellerdatenblätter zu diesem Werkstofftyp. Geführt wird der Median; Spritzgusswerte werden nicht mit Werten an gedruckten Prüfkörpern vermischt und Elastomerprüfungen (ISO 37) nicht mit Zugversuchen (ISO 527). Ein Median über mehrere Marken beschreibt den Werkstofftyp, nicht ein einzelnes Produkt.",
          "en": "Summary of several manufacturer datasheets for this material type. The median is recorded; moulded values are not mixed with values from printed specimens, and elastomer tests (ISO 37) not with tensile tests (ISO 527). A median across several brands describes the material type, not an individual product."
        }
      },
      {
        "id": "field_experience_reents",
        "type": "field-experience",
        "publisher": "Reents Technologies GmbH",
        "title": "Werkstatterfahrung Reents3D — XXL-Fertigung",
        "retrievedAt": "2026-08-07",
        "confidenceCeiling": "medium",
        "note": {
          "de": "Eigene Fertigungserfahrung aus laufender XXL-Produktion (Bauraum bis 1.800 × 2.400 × 1.800 mm), keine Versuchsreihe. Sie zeigt, was in dieser Fertigung zuverlässig läuft: mit Kammer, Brim und geübtem Personal. Eine andere Werkstatt kann andere Grenzen haben.",
          "en": "Own production experience from ongoing XXL manufacturing (build volume up to 1,800 × 2,400 × 1,800 mm), not a test series. It shows what runs reliably in this shop: with chamber, brim and practised staff. Another workshop may find different limits."
        }
      },
      {
        "id": "src_price_abs_3djake",
        "type": "retailer-listing",
        "publisher": "3DJAKE",
        "title": "3DJAKE — Listenpreise ABS",
        "url": "https://www.3djake.de/filament/abs-asa",
        "retrievedAt": "2026-08-02",
        "confidenceCeiling": "medium",
        "note": {
          "de": "3 Angebote von 3 Marken (3DJAKE, Bambu Lab, Polymaker). Günstigstes Polymaker ABS Grey, 1 kg für 19,99 € (19,99 €/kg); teuerstes Bambu Lab ABS White, 1 kg für 22,99 € (22,99 €/kg).",
          "en": "3 offers from 3 brands (3DJAKE, Bambu Lab, Polymaker). Cheapest Polymaker ABS Grey, 1 kg at 19.99 € (19.99 €/kg); dearest Bambu Lab ABS White, 1 kg at 22.99 € (22.99 €/kg)."
        }
      },
      {
        "id": "src_price_abs_extrudr",
        "type": "retailer-listing",
        "publisher": "Extrudr",
        "title": "Extrudr — Listenpreise ABS",
        "url": "https://extrudr.com/de/de/products/durapro-abs/",
        "retrievedAt": "2026-08-06",
        "confidenceCeiling": "medium",
        "note": {
          "de": "1 Angebot von 1 Marke (Extrudr). Einziges Angebot: Extrudr DuraPro ABS black 1.75 mm 0.75 kg, 0,75 kg für 24,78 € (33,04 €/kg).",
          "en": "1 offer from 1 brand (Extrudr). Only offer: Extrudr DuraPro ABS black 1.75 mm 0.75 kg, 0.75 kg at 24.78 € (33.04 €/kg)."
        }
      },
      {
        "id": "src_price_abs_fillamentum",
        "type": "retailer-listing",
        "publisher": "Fillamentum",
        "title": "Fillamentum — Listenpreise ABS",
        "url": "https://shop.fillamentum.com/collections/3d-print-materials/products.json?limit=250",
        "retrievedAt": "2026-08-06",
        "confidenceCeiling": "medium",
        "note": {
          "de": "8 Angebote von 1 Marke (Fillamentum). Günstigstes Fillamentum ABS Extrafill \"Traffic Black\" — 1.75 mm / 2.5 Kg, 2,5 kg für 57,53 € (23,01 €/kg); teuerstes Fillamentum ABS Extrafill \"Traffic White\" — 2.85 mm / 750 g, 0,75 kg für 22,02 € (29,36 €/kg).",
          "en": "8 offers from 1 brand (Fillamentum). Cheapest Fillamentum ABS Extrafill \"Traffic Black\" — 1.75 mm / 2.5 Kg, 2.5 kg at 57.53 € (23.01 €/kg); dearest Fillamentum ABS Extrafill \"Traffic White\" — 2.85 mm / 750 g, 0.75 kg at 22.02 € (29.36 €/kg)."
        }
      },
      {
        "id": "src_price_abs_material4print",
        "type": "retailer-listing",
        "publisher": "Material4Print",
        "title": "Material4Print — Listenpreise ABS",
        "url": "https://www.material4print.de/collections/filament/products.json?limit=250",
        "retrievedAt": "2026-08-06",
        "confidenceCeiling": "medium",
        "note": {
          "de": "79 Angebote von 1 Marke (M4P). Günstigstes M4P ABS Gipsy-Color — 1.75 mm / 0.75 Kg, 0,75 kg für 6,95 € (9,27 €/kg); teuerstes M4P ABS Sample Natur — 2.85 mm / 0.05 Kg, 0,05 kg für 3,95 € (79,00 €/kg).",
          "en": "79 offers from 1 brand (M4P). Cheapest M4P ABS Gipsy-Color — 1.75 mm / 0.75 Kg, 0.75 kg at 6.95 € (9.27 €/kg); dearest M4P ABS Sample Natur — 2.85 mm / 0.05 Kg, 0.05 kg at 3.95 € (79.00 €/kg)."
        }
      },
      {
        "id": "src_ofd",
        "type": "community",
        "publisher": "Open Filament Collective",
        "title": "Open Filament Database — Marktbestand an Filamenten, Spulengrößen und Druckparametern",
        "documentVersion": "2026.07.31",
        "url": "https://api.openfilamentdatabase.org/api/v1/",
        "retrievedAt": "2026-08-04",
        "confidenceCeiling": "low",
        "note": {
          "de": "Gemeinschaftlich gepflegte Marktdatenbank (155 Marken, 2020 Filamente). Sie enthält keine Kennwerte und keine Prüfnormen, sondern beschreibt das Angebot am Markt. Ihre Angaben dienen deshalb nur der Einordnung.",
          "en": "Community-maintained market database (155 brands, 2020 filaments). It contains no material values and no test standards; it describes what is on the market. Its figures therefore serve orientation only."
        }
      },
      {
        "id": "estimate_reasoning",
        "type": "estimate",
        "publisher": "FDM-Materialberater",
        "title": "Fachliche Ableitung ohne Primärquelle",
        "confidenceCeiling": "estimated"
      }
    ],
    "openQuestions": []
  }
}
