Repository: Reents3D/fdm-material-advisor

# FDM-Materialberater

**[→ Werkzeug öffnen](https://materialberater.reents3d.de/)** · kostenlos, ohne Anmeldung
· ein Werkzeug der [Reents Technologies GmbH](https://reents3d.de/) (Reents3D), XXL-3D-Druck und Exponatebau in Holm bei Hamburg

Welches FDM-Material passt zum Anwendungsfall — und **warum**. Ein quelloffener
Materialberater mit einer offenen Datenbank, in der jeder Kennwert seine Quelle, seine
Prüfnorm und seine Konfidenz mitführt.

**43 Werkstofftypen · 254 Produkte von 17 Marken · 3.182 belegte Einzelaussagen ·
20 Anwendungsfälle · 21 Medien · 29 Glossareinträge**
*[English summary below](#english)*

---

File: data/materials/asa.json (part 2 of 2)
{
          "de": "Marktbeobachtung über 80 Produkte und 967 Spulenangebote (Open Filament Database 2026.07.31). Größte am Markt geführte Spule. Reicht sie für das Bauteil nicht, fällt mitten im Druck ein Spulenwechsel an. Keine Lieferzusage — zusammen mit largeSpoolShare lesen.",
          "en": "Market observation across 80 products and 967 spool offers (Open Filament Database 2026.07.31). Largest spool offered on the market. If it does not cover the part, a spool change falls in mid-print. Not a supply commitment — read together with largeSpoolShare."
        }
      },
      "largeSpoolShare": {
        "value": 26.5,
        "unit": "%",
        "source": "src_ofd",
        "confidence": "low",
        "conditions": "Anteil der Spulen ab 2 kg; 967 Spulen betrachtet",
        "note": {
          "de": "Marktbeobachtung über 80 Produkte und 967 Spulenangebote (Open Filament Database 2026.07.31). Anteil der Angebote ab 2 kg. Niedriger Anteil bei hohem Maximum heißt: Die Großspule existiert, hängt aber an wenigen Anbietern und meist einer Farbe.",
          "en": "Market observation across 80 products and 967 spool offers (Open Filament Database 2026.07.31). Share of offers at 2 kg or above. A low share alongside a high maximum means the large spool exists but hangs on few suppliers and usually one colour."
        }
      },
      "infillWarningXxl": {
        "value": true,
        "source": "field_experience_reents",
        "confidence": "medium",
        "note": {
          "de": "Aus der eigenen Fertigung: 100 % gefüllte Bauteile sind im XXL-Format problematisch. Die inneren Spannungen werden extrem hoch, das Bauteil kann sich verziehen und schrumpft stärker. Das ist die Umkehrung der sonst richtigen Faustregel „mehr Füllung, mehr Sicherheit“: Für die Temperaturgrenze unter Dauerlast senkt mehr Füllung die Spannung im Querschnitt, für die Maßhaltigkeit eines Großteils erhöht sie den Verzug. Beides gilt gleichzeitig und zieht in verschiedene Richtungen.",
          "en": "From own production: 100 % infill is problematic at XXL scale. Internal stresses become extreme, the part can warp and shrinks more. This inverts the otherwise sound rule of thumb \"more infill, more safety\": for the service temperature under sustained load more infill lowers the stress in the section, for the dimensional accuracy of a large part it raises distortion. Both hold at once and pull in opposite directions."
        }
      }
    },
    "reentsPortfolioStatus": {
      "value": "unknown",
      "source": "estimate_reasoning",
      "confidence": "estimated",
      "note": {
        "de": "Noch nicht mit dem Reents3D-Materiallager abgeglichen. Der Portfolio-Status beeinflusst die Bewertung nicht.",
        "en": "Not yet reconciled with the Reents3D material stock. Portfolio status does not affect the assessment."
      }
    },
    "pricePerKg": {
      "value": 32.98,
      "min": 21.99,
      "max": 99,
      "unit": "€/kg",
      "conditions": "Median aus 100 Angeboten über 5 Händler und 10 Marken, auf €/kg normiert, inkl. MwSt., Stand 2026-08-06",
      "source": [
        "src_price_asa_3djake",
        "src_price_asa_fillamentum",
        "src_price_asa_material4print",
        "src_price_asa_extrudr",
        "src_price_asa_filamentworld"
      ],
      "confidence": "medium",
      "note": {
        "de": "Erhoben, nicht geschätzt: 100 Listenpreise von 10 Marken (SUNLU, AzureFilm, 3DJAKE, Polymaker, Fillamentum, M4P, Fiberlogy, Extrudr, 3DXTech, FormFutura) über 5 Händler, jeweils auf €/kg normiert — die Spulengröße ist dabei die eigentliche Falle, Spezialfilamente kommen auf 0,5- und 0,75-kg-Spulen. Geführt ist der Median, die Spanne ist das günstigste bis teuerste gefundene Angebot. Kein Einkaufspreis und kein Angebot; Preise ändern sich täglich.",
        "en": "Surveyed, not estimated: 100 list prices from 10 brands (SUNLU, AzureFilm, 3DJAKE, Polymaker, Fillamentum, M4P, Fiberlogy, Extrudr, 3DXTech, FormFutura) across 5 retailer(s), each normalised to €/kg — spool size is the real trap here, specialty filaments ship on 0.5 and 0.75 kg spools. The carried value is the median, the range is the cheapest to the most expensive offer found. Not a purchase price and not an offer; prices change daily."
      }
    },
    "spoolSizes": [
      "0.25 kg",
      "0.5 kg",
      "0.75 kg",
      "0.8 kg",
      "0.85 kg",
      "1 kg",
      "2 kg",
      "2.3 kg",
      "2.5 kg",
      "3 kg",
      "3.5 kg",
      "4.5 kg",
      "5 kg",
      "8 kg",
      "9 kg"
    ]
  },
  "governance": {
    "lastReviewed": "2026-08-01",
    "reviewedBy": "Claude Code (Erstimport aus Herstellerdatenblatt) - fachliche Freigabe durch Riko Reents ausstehend",
    "reviewCycleMonths": 12,
    "dataCompleteness": null,
    "sources": [
      {
        "id": "src_bambu_tds",
        "type": "manufacturer-tds",
        "publisher": "Bambu Lab",
        "productName": "Bambu ASA",
        "title": "Bambu Filament Technical Data Sheet - ASA",
        "documentVersion": "V3.0",
        "url": "https://wiki.bambulab.com/filament-acc/abs-asa-pc/6eaf4c432d1d4014a1975e55a55ed00b.pdf",
        "retrievedAt": "2026-08-01",
        "confidenceCeiling": "high",
        "note": {
          "de": "Prüfkörper sind gedruckt, nicht spritzgegossen, und mit X-Y- und Z-Werten ausgewiesen. Das macht die Werte für FDM-Auslegung brauchbar und über alle Bambu-Materialien vergleichbar - anders als Rohstoff-Datenblätter.",
          "en": "Specimens are printed, not injection moulded, and reported with both X-Y and Z values. That makes the figures usable for FDM design and comparable across all Bambu materials - unlike resin datasheets."
        }
      },
      {
        "id": "src_flame_formfutura_apollox_fr",
        "type": "manufacturer-tds",
        "publisher": "FormFutura BV",
        "productName": "ApolloX Flame Retardant",
        "title": "ApolloX Flame Retardant — Technical Data Sheet",
        "url": "https://www.formfutura.com/web/content/256472?download=true",
        "retrievedAt": "2026-08-04",
        "confidenceCeiling": "low",
        "note": {
          "de": "Datenblatt der flammgeschützten Type dieser Familie. Belegt die UL94-Klasse für dieses Produkt, nicht für den Werkstofftyp.",
          "en": "Datasheet of the flame-retardant grade in this family. Documents the UL94 class for this product, not for the material type."
        }
      },
      {
        "id": "src_type_datasheets",
        "type": "manufacturer-tds",
        "publisher": "mehrere Hersteller",
        "title": "Median der Produktdatenblätter dieses Werkstofftyps",
        "confidenceCeiling": "medium",
        "note": {
          "de": "Zusammenfassung mehrerer Herstellerdatenblätter zu diesem Werkstofftyp. Geführt wird der Median; Spritzgusswerte werden nicht mit Werten an gedruckten Prüfkörpern vermischt und Elastomerprüfungen (ISO 37) nicht mit Zugversuchen (ISO 527). Ein Median über mehrere Marken beschreibt den Werkstofftyp, nicht ein einzelnes Produkt.",
          "en": "Summary of several manufacturer datasheets for this material type. The median is recorded; moulded values are not mixed with values from printed specimens, and elastomer tests (ISO 37) not with tensile tests (ISO 527). A median across several brands describes the material type, not an individual product."
        }
      },
      {
        "id": "field_experience_reents",
        "type": "field-experience",
        "publisher": "Reents Technologies GmbH",
        "title": "Werkstatterfahrung Reents3D — XXL-Fertigung",
        "retrievedAt": "2026-08-07",
        "confidenceCeiling": "medium",
        "note": {
          "de": "Eigene Fertigungserfahrung aus laufender XXL-Produktion (Bauraum bis 1.800 × 2.400 × 1.800 mm), keine Versuchsreihe. Sie zeigt, was in dieser Fertigung zuverlässig läuft: mit Kammer, Brim und geübtem Personal. Eine andere Werkstatt kann andere Grenzen haben.",
          "en": "Own production experience from ongoing XXL manufacturing (build volume up to 1,800 × 2,400 × 1,800 mm), not a test series. It shows what runs reliably in this shop: with chamber, brim and practised staff. Another workshop may find different limits."
        }
      },
      {
        "id": "src_price_asa_3djake",
        "type": "retailer-listing",
        "publisher": "3DJAKE",
        "title": "3DJAKE — Listenpreise ASA",
        "url": "https://www.3djake.de/filament/asa",
        "retrievedAt": "2026-08-02",
        "confidenceCeiling": "medium",
        "note": {
          "de": "7 Angebote von 7 Marken (3DJAKE, AzureFilm, Extrudr, Fiberlogy, FormFutura, Polymaker, SUNLU). Günstigstes SUNLU ASA Grey, 1 kg für 21,99 € (21,99 €/kg); teuerstes FormFutura ApolloX White, 0,75 kg für 34,49 € (45,99 €/kg).",
          "en": "7 offers from 7 brands (3DJAKE, AzureFilm, Extrudr, Fiberlogy, FormFutura, Polymaker, SUNLU). Cheapest SUNLU ASA Grey, 1 kg at 21.99 € (21.99 €/kg); dearest FormFutura ApolloX White, 0.75 kg at 34.49 € (45.99 €/kg)."
        }
      },
      {
        "id": "src_price_asa_extrudr",
        "type": "retailer-listing",
        "publisher": "Extrudr",
        "title": "Extrudr — Listenpreise ASA",
        "url": "https://extrudr.com/de/de/products/durapro-asa/",
        "retrievedAt": "2026-08-06",
        "confidenceCeiling": "medium",
        "note": {
          "de": "1 Angebot von 1 Marke (Extrudr). Einziges Angebot: Extrudr DuraPro ASA black 1.75 mm 0.75 kg, 0,75 kg für 25,76 € (34,35 €/kg).",
          "en": "1 offer from 1 brand (Extrudr). Only offer: Extrudr DuraPro ASA black 1.75 mm 0.75 kg, 0.75 kg at 25.76 € (34.35 €/kg)."
        }
      },
      {
        "id": "src_price_asa_filamentworld",
        "type": "retailer-listing",
        "publisher": "Filamentworld",
        "title": "Filamentworld — Listenpreise ASA",
        "url": "https://www.filamentworld.de/shop/",
        "retrievedAt": "2026-08-02",
        "confidenceCeiling": "medium",
        "note": {
          "de": "1 Angebot von 1 Marke (3DXTech). Einziges Angebot: 3DXTech 3DXMAX ASA Schwarz, 1 kg für 39,90 € (39,90 €/kg).",
          "en": "1 offer from 1 brand (3DXTech). Only offer: 3DXTech 3DXMAX ASA Schwarz, 1 kg at 39.90 € (39.90 €/kg)."
        }
      },
      {
        "id": "src_price_asa_fillamentum",
        "type": "retailer-listing",
        "publisher": "Fillamentum",
        "title": "Fillamentum — Listenpreise ASA",
        "url": "https://shop.fillamentum.com/collections/3d-print-materials/products.json?limit=250",
        "retrievedAt": "2026-08-06",
        "confidenceCeiling": "medium",
        "note": {
          "de": "13 Angebote von 1 Marke (Fillamentum). Günstigstes Fillamentum ASA Extrafill \"Traffic Black\" — 2.85 mm / 2.5 Kg, 2,5 kg für 70,30 € (28,12 €/kg); teuerstes Fillamentum ASA Extrafill \"Natural\" — 2.85 mm / 750 g, 0,75 kg für 26,80 € (35,73 €/kg).",
          "en": "13 offers from 1 brand (Fillamentum). Cheapest Fillamentum ASA Extrafill \"Traffic Black\" — 2.85 mm / 2.5 Kg, 2.5 kg at 70.30 € (28.12 €/kg); dearest Fillamentum ASA Extrafill \"Natural\" — 2.85 mm / 750 g, 0.75 kg at 26.80 € (35.73 €/kg)."
        }
      },
      {
        "id": "src_price_asa_material4print",
        "type": "retailer-listing",
        "publisher": "Material4Print",
        "title": "Material4Print — Listenpreise ASA",
        "url": "https://www.material4print.de/collections/filament/products.json?limit=250",
        "retrievedAt": "2026-08-06",
        "confidenceCeiling": "medium",
        "note": {
          "de": "78 Angebote von 1 Marke (M4P). Günstigstes M4P ASA Tiefschwarz — 1.75 mm / 8 Kg, 8 kg für 262,95 € (32,87 €/kg); teuerstes M4P ASA Sample Natur — 2.85 mm / 0.05 Kg, 0,05 kg für 4,95 € (99,00 €/kg).",
          "en": "78 offers from 1 brand (M4P). Cheapest M4P ASA Tiefschwarz — 1.75 mm / 8 Kg, 8 kg at 262.95 € (32.87 €/kg); dearest M4P ASA Sample Natur — 2.85 mm / 0.05 Kg, 0.05 kg at 4.95 € (99.00 €/kg)."
        }
      },
      {
        "id": "src_ofd",
        "type": "community",
        "publisher": "Open Filament Collective",
        "title": "Open Filament Database — Marktbestand an Filamenten, Spulengrößen und Druckparametern",
        "documentVersion": "2026.07.31",
        "url": "https://api.openfilamentdatabase.org/api/v1/",
        "retrievedAt": "2026-08-04",
        "confidenceCeiling": "low",
        "note": {
          "de": "Gemeinschaftlich gepflegte Marktdatenbank (155 Marken, 2020 Filamente). Sie enthält keine Kennwerte und keine Prüfnormen, sondern beschreibt das Angebot am Markt. Ihre Angaben dienen deshalb nur der Einordnung.",
          "en": "Community-maintained market database (155 brands, 2020 filaments). It contains no material values and no test standards; it describes what is on the market. Its figures therefore serve orientation only."
        }
      },
      {
        "id": "estimate_reasoning",
        "type": "estimate",
        "publisher": "FDM-Materialberater",
        "title": "Fachliche Ableitung ohne Primärquelle",
        "confidenceCeiling": "estimated"
      }
    ],
    "openQuestions": []
  }
}
