Repository: Reents3D/fdm-material-advisor

# FDM-Materialberater

**[→ Werkzeug öffnen](https://materialberater.reents3d.de/)** · kostenlos, ohne Anmeldung
· ein Werkzeug der [Reents Technologies GmbH](https://reents3d.de/) (Reents3D), XXL-3D-Druck und Exponatebau in Holm bei Hamburg

Welches FDM-Material passt zum Anwendungsfall — und **warum**. Ein quelloffener
Materialberater mit einer offenen Datenbank, in der jeder Kennwert seine Quelle, seine
Prüfnorm und seine Konfidenz mitführt.

**43 Werkstofftypen · 254 Produkte von 17 Marken · 3.182 belegte Einzelaussagen ·
20 Anwendungsfälle · 21 Medien · 29 Glossareinträge**
*[English summary below](#english)*

---

File: data/materials/petg-cf.json (part 2 of 2)
{
        "confidence": "estimated"
      },
      {
        "chemicalId": "chem_hydrogen_peroxide",
        "rating": "unknown",
        "source": "estimate_reasoning",
        "confidence": "estimated"
      },
      {
        "chemicalId": "chem_dilute_acid",
        "rating": "limited",
        "source": [
          "src_bambu_petgcf_tds_v2",
          "estimate_reasoning"
        ],
        "confidence": "low",
        "note": {
          "de": "Bambu stuft pauschal als 'not resistant' ein, ohne Konzentration oder Säure zu nennen. Für verdünnte Mineralsäuren bei Raumtemperatur ist PETG erfahrungsgemäß besser als diese Pauschalaussage. Konflikt ungeklärt - konservativ als 'bedingt' geführt.",
          "en": "Bambu blanket-rates this 'not resistant' without naming concentration or acid. For dilute mineral acids at room temperature PETG typically performs better than that blanket statement. Conflict unresolved - conservatively rated 'limited'."
        }
      },
      {
        "chemicalId": "chem_dilute_alkali",
        "rating": "not-resistant",
        "source": "src_bambu_petgcf_tds_v2",
        "confidence": "medium",
        "note": {
          "de": "Polyester werden von Laugen verseift. Das ist die wichtigste chemische Schwäche von PETG.",
          "en": "Polyesters are saponified by alkalis. This is PETG's most important chemical weakness."
        }
      },
      {
        "chemicalId": "chem_strong_acid",
        "rating": "not-resistant",
        "source": "estimate_reasoning",
        "confidence": "estimated",
        "note": {
          "de": "Aus der Polymerklasse abgeleitet, nicht gemessen. Chemische Beständigkeit ist im Kern eine Eigenschaft des Grundpolymers — eine Faserfüllung ändert daran nichts. Für kritische Anwendungen ersetzt das keinen Auslagerungsversuch im Originalmedium.",
          "en": "Derived from the polymer class, not measured. Chemical resistance is fundamentally a property of the base polymer — a fibre filler does not change it. For critical applications this does not replace an immersion test in the actual medium."
        }
      },
      {
        "chemicalId": "chem_strong_alkali",
        "rating": "not-resistant",
        "source": "estimate_reasoning",
        "confidence": "estimated",
        "note": {
          "de": "Aus der Polymerklasse abgeleitet, nicht gemessen. Chemische Beständigkeit ist im Kern eine Eigenschaft des Grundpolymers — eine Faserfüllung ändert daran nichts. Für kritische Anwendungen ersetzt das keinen Auslagerungsversuch im Originalmedium.",
          "en": "Derived from the polymer class, not measured. Chemical resistance is fundamentally a property of the base polymer — a fibre filler does not change it. For critical applications this does not replace an immersion test in the actual medium."
        }
      },
      {
        "chemicalId": "chem_ester",
        "rating": "not-resistant",
        "source": "estimate_reasoning",
        "confidence": "estimated",
        "note": {
          "de": "Aus der Polymerklasse abgeleitet, nicht gemessen. Chemische Beständigkeit ist im Kern eine Eigenschaft des Grundpolymers — eine Faserfüllung ändert daran nichts. Für kritische Anwendungen ersetzt das keinen Auslagerungsversuch im Originalmedium.",
          "en": "Derived from the polymer class, not measured. Chemical resistance is fundamentally a property of the base polymer — a fibre filler does not change it. For critical applications this does not replace an immersion test in the actual medium."
        }
      }
    ]
  },
  "compliance": {
    "foodContact": {
      "status": {
        "value": "not-declared",
        "source": [
          "src_bambu_petgcf_tds_v2",
          "src_flashforge_petgcf10_tds"
        ],
        "confidence": "high",
        "note": {
          "de": "Kein ausgewertetes Datenblatt erklärt Lebensmittelkonformität. Unverstärktes PETG ist häufig nach EU 10/2011 konform, der Kohlenstofffaser-Zusatz ist es in der Regel nicht.",
          "en": "None of the evaluated datasheets declares food contact compliance. Unfilled PETG frequently complies with EU 10/2011; the carbon fibre additive usually does not."
        }
      },
      "partLevelWarning": {
        "de": "Auch bei einem lebensmittelkonformen Material ist das FDM-Bauteil nicht automatisch lebensmittelkonform: die Schichtstruktur bildet Kapillaren und Keimnischen, die sich nicht sicher reinigen lassen. Materialfreigabe ersetzt keine Bauteilfreigabe.",
        "en": "Even with a food-compliant material the FDM part is not automatically food safe: the layer structure forms capillaries and bacterial niches that cannot be reliably cleaned. Material approval does not replace part approval."
      }
    },
    "flameRetardancy": {
      "ul94": {
        "value": "not-classified",
        "source": [
          "src_bambu_petgcf_tds_v2",
          "src_flashforge_petgcf10_tds"
        ],
        "confidence": "medium",
        "note": {
          "de": "Bambu formuliert 'flammable and self-extinguishing in the air'. Das ist keine UL94-Einstufung und darf nicht als solche gelesen werden. Für Brandschutzanforderungen ist PETG-CF ohne Prüfzeugnis nicht einsetzbar.",
          "en": "Bambu states 'flammable and self-extinguishing in the air'. That is not a UL94 classification and must not be read as one. Without a test certificate PETG-CF cannot be used where fire performance is required."
        }
      }
    },
    "esd": {
      "classification": {
        "value": "insulating",
        "source": "estimate_reasoning",
        "confidence": "estimated",
        "note": {
          "de": "Häufiger und teurer Irrtum: 'Kohlenstofffaser' bedeutet nicht 'leitfähig'. Bei den üblichen 5-20 % Kurzfaseranteil bildet sich kein durchgängiges Leitfähigkeitsnetzwerk; das Bauteil bleibt praktisch isolierend. Wer ESD braucht, benötigt ein ausdrücklich als ESD deklariertes Compound mit angegebenem Oberflächenwiderstand.",
          "en": "A common and expensive misconception: 'carbon fibre' does not mean 'conductive'. At the usual 5-20 % chopped fibre loading no continuous percolation network forms; the part stays practically insulating. Anyone needing ESD requires a compound explicitly declared as ESD with a stated surface resistivity."
        }
      }
    },
    "printEmissions": {
      "concernLevel": {
        "value": "moderate",
        "source": "estimate_reasoning",
        "confidence": "estimated"
      },
      "extractionRecommended": {
        "value": true,
        "source": "estimate_reasoning",
        "confidence": "estimated"
      },
      "note": {
        "de": "Beim Drucken selbst ist PETG vergleichsweise emissionsarm und styrolfrei. Das eigentliche Risiko entsteht in der Nachbearbeitung: Beim Schleifen und Fräsen faserhaltiger Bauteile entsteht kohlenstofffaserhaltiger Feinstaub. Absaugung und FFP2/FFP3 sind dort Pflicht, nicht Empfehlung.",
        "en": "Printing itself is comparatively low-emission and styrene-free for PETG. The real risk arises in post-processing: sanding and milling fibre-filled parts generates carbon-fibre dust. Extraction and FFP2/FFP3 protection are mandatory there, not optional."
      }
    },
    "translucency": {
      "value": "opaque",
      "source": [
        "src_bambu_petgcf_tds_v2",
        "src_prusament_petgcf_product"
      ],
      "confidence": "high"
    }
  },
  "sustainability": {
    "bioBasedContent": {
      "value": 0,
      "unit": "%",
      "source": "estimate_reasoning",
      "confidence": "estimated",
      "note": {
        "de": "PETG-CF wird nach unserem Kenntnisstand ausschließlich erdölbasiert angeboten. Kein Hersteller der ausgewerteten Quellen deklariert einen biobasierten Anteil.",
        "en": "To our knowledge PETG-CF is offered exclusively petroleum-based. None of the evaluated manufacturers declares a bio-based content."
      }
    },
    "practicalRecyclability": {
      "value": "not-practical-fibre-filled",
      "source": "estimate_reasoning",
      "confidence": "estimated",
      "note": {
        "de": "Faserverstärkte Compounds lassen sich weder sortenrein trennen noch sinnvoll regranulieren; die Faserlänge bricht bei jedem Durchgang weiter ein. Realistisch ist thermische Verwertung.",
        "en": "Fibre-filled compounds can neither be separated by type nor sensibly re-granulated; fibre length degrades with every cycle. Realistically this means energy recovery."
      }
    },
    "industriallyCompostable": {
      "value": false,
      "source": "estimate_reasoning",
      "confidence": "estimated"
    }
  },
  "finishing": {
    "surfaceQuality": {
      "value": 4,
      "scale": "surfaceQuality",
      "source": [
        "src_bambu_petgcf_tds_v2",
        "src_prusament_petgcf_product"
      ],
      "confidence": "medium",
      "note": {
        "de": "Matte, leicht körnige Oberfläche mit sehr gleichmäßigem Erscheinungsbild. Für Sichtteile ohne Lackierung eine der attraktivsten FDM-Optionen überhaupt.",
        "en": "Matte, slightly grainy surface with a very even appearance. One of the most attractive FDM options for unpainted visible parts."
      }
    },
    "layerLineVisibility": {
      "value": 2,
      "scale": "layerLineVisibility",
      "source": "src_prusament_petgcf_product",
      "confidence": "medium",
      "note": {
        "de": "Die matte Faserstruktur streut das Licht und kaschiert Schichtlinien deutlich besser als glänzendes PETG.",
        "en": "The matte fibre structure scatters light and hides layer lines far better than glossy PETG."
      }
    },
    "sandability": {
      "value": 3,
      "scale": "sandability",
      "source": "estimate_reasoning",
      "confidence": "estimated",
      "note": {
        "de": "Schleifbar, aber die freigelegten Fasern erzeugen eine pelzige Oberfläche, die gefüllt werden muss. Nur mit Absaugung und Atemschutz schleifen.",
        "en": "Sandable, but exposed fibres create a fuzzy surface that needs filling. Sand only with extraction and respiratory protection."
      }
    },
    "fillability": {
      "value": 4,
      "scale": "fillability",
      "source": "estimate_reasoning",
      "confidence": "estimated"
    },
    "paintAdhesion": {
      "value": 2,
      "scale": "paintAdhesion",
      "source": "estimate_reasoning",
      "confidence": "estimated",
      "note": {
        "de": "Schwachstelle für die Veredelung: PETG hat eine niedrige Oberflächenenergie, Lacke haften ohne Vorbehandlung schlecht. Ohne Anschleifen und Haftvermittler ist mit Abplatzern zu rechnen. Für lackierte Sichtteile ist PLA oder ABS die dankbarere Basis.",
        "en": "A weak point for finishing: PETG has low surface energy and paints adhere poorly without pre-treatment. Without abrasion and an adhesion promoter, flaking is likely. For painted visible parts PLA or ABS is the more forgiving base."
      }
    },
    "primerRecommendation": {
      "de": "Mattschleifen (P320-P400), Entfetten mit Silikonentferner, anschließend 2K-Epoxid- oder Kunststoffhaftprimer. Reine 1K-Acryllacke ohne Primer nicht verwenden.",
      "en": "Matt sand (P320-P400), degrease with silicone remover, then apply a 2K epoxy or plastic adhesion primer. Do not use plain 1K acrylic paints without primer."
    },
    "chemicalSmoothing": {
      "suitable": {
        "value": false,
        "source": "estimate_reasoning",
        "confidence": "estimated"
      },
      "note": {
        "de": "Anders als ABS mit Aceton gibt es für PETG kein praxistaugliches Dampfglättverfahren. Oberflächenfinish läuft über Schleifen, Spachteln und Lackieren.",
        "en": "Unlike ABS with acetone, there is no practical vapour smoothing process for PETG. Surface finishing runs via sanding, filling and painting."
      }
    },
    "bondability": {
      "value": 2,
      "scale": "bondability",
      "source": "field_experience_reents",
      "confidence": "medium",
      "note": {
        "de": "Faserverstärkte Werkstoffe brauchen nach Werkstatterfahrung besondere Klebstoffe oder 2K-Epoxide — die Faser an der Bruchfläche verändert das Benetzungsverhalten gegenüber der ungefüllten Type.",
        "en": "Fibre-reinforced materials need special adhesives or 2K epoxies according to shop-floor experience — the fibre at the fracture surface changes wetting behaviour compared with the unfilled grade."
      }
    },
    "recommendedAdhesives": [
      "2K-Epoxid",
      "Cyanacrylat mit Aktivator",
      "MS-Polymer",
      "2K-PUR-Konstruktionsklebstoff"
    ],
    "heatSetInserts": {
      "value": true,
      "source": "estimate_reasoning",
      "confidence": "estimated"
    },
    "colourAvailability": {
      "value": "limited-mostly-black",
      "source": "estimate_reasoning",
      "confidence": "estimated",
      "note": {
        "de": "Die Kohlenstofffaser färbt das Compound schwarz. Andere Farben sind praktisch nicht erhältlich - wer Farbe braucht, muss lackieren (siehe paintAdhesion).",
        "en": "The carbon fibre colours the compound black. Other colours are practically unavailable - if you need colour you must paint (see paintAdhesion)."
      }
    },
    "gloss": {
      "value": "matte",
      "source": [
        "src_bambu_petgcf_tds_v2",
        "src_prusament_petgcf_product"
      ],
      "confidence": "high"
    }
  },
  "commercial": {
    "pricePerKg": {
      "value": 62.23,
      "min": 32.99,
      "max": 71.32,
      "unit": "€/kg",
      "conditions": "Median aus 8 Angeboten über 3 Händler und 5 Marken, auf €/kg normiert, inkl. MwSt., Stand 2026-08-06",
      "source": [
        "src_price_petg_cf_3djake",
        "src_price_petg_cf_extrudr",
        "src_price_petg_cf_fillamentum"
      ],
      "confidence": "medium",
      "note": {
        "de": "Erhoben, nicht geschätzt: 8 Listenpreise von 5 Marken (3DJAKE, Bambu Lab, Extrudr, Spectrum, Fillamentum) über 3 Händler, jeweils auf €/kg normiert — die Spulengröße ist dabei die eigentliche Falle, Spezialfilamente kommen auf 0,5- und 0,75-kg-Spulen. Geführt ist der Median, die Spanne ist das günstigste bis teuerste gefundene Angebot. Kein Einkaufspreis und kein Angebot; Preise ändern sich täglich.",
        "en": "Surveyed, not estimated: 8 list prices from 5 brands (3DJAKE, Bambu Lab, Extrudr, Spectrum, Fillamentum) across 3 retailer(s), each normalised to €/kg — spool size is the real trap here, specialty filaments ship on 0.5 and 0.75 kg spools. The carried value is the median, the range is the cheapest to the most expensive offer found. Not a purchase price and not an offer; prices change daily."
      }
    },
    "priceIndex": {
      "value": 3,
      "scale": "priceIndex",
      "derivedFrom": [
        "commercial.pricePerKg"
      ],
      "source": "estimate_reasoning",
      "confidence": "estimated",
      "note": {
        "de": "Aus dem Kilopreis abgeleitet: Alle Werkstoffe sind nach ihrem €/kg-Wert in fünf gleich große Preisstufen eingeteilt. Maßgeblich ist der Kilopreis; die Stufe dient nur der schnellen Einordnung.",
        "en": "Derived from the price per kilogram: all materials are sorted into five equal price bands by their €/kg value. The per-kilogram price is what counts; the band is only for quick orientation."
      }
    },
    "availability": {
      "value": 4,
      "scale": "availability",
      "source": "estimate_reasoning",
      "confidence": "estimated",
      "note": {
        "de": "Von zahlreichen Marken geführt (u. a. Bambu Lab, Prusa Polymers, Flashforge) und damit gut verfügbar - allerdings fast nur in 1-kg-Spulen.",
        "en": "Carried by numerous brands (including Bambu Lab, Prusa Polymers, Flashforge) and therefore readily available - although almost exclusively on 1 kg spools."
      }
    },
    "spoolSizes": [
      "0.5 kg",
      "1 kg",
      "2 kg",
      "2.3 kg",
      "3 kg",
      "5 kg",
      "8 kg"
    ],
    "xxl": {
      "maxSensibleEdgeMm": {
        "value": 1800,
        "unit": "mm",
        "source": "estimate_reasoning",
        "confidence": "estimated",
        "derivedFrom": [
          "processing.warpingTendency",
          "processing.chamberRequirement"
        ],
        "note": {
          "de": "Geschätzt aus Verzugsneigung und Kammerbedarf, nicht gemessen. Aus der eigenen Fertigung belegt ist bisher: bis 800 × 800 mm ohne Probleme. Das ist ein unterer Rand und keine Grenze; größere Teile wurden bisher schlicht nicht gefertigt.",
          "en": "Estimated from warping tendency and chamber requirement, not measured. Established from own production so far: up to 800 × 800 mm without problems. That is a lower bound, not a limit; larger parts simply have not been made yet."
        }
      },
      "joiningRecommendation": {
        "de": "Segmentieren und mit 2K-Epoxid fügen; Klebefugen mit Nut-Feder oder eingelegten Passstiften formschlüssig sichern, da die Klebefuge sonst zur Schwachstelle wird.",
        "en": "Segment and join with 2K epoxy; secure the bond line with tongue-and-groove or inserted dowel pins, otherwise the joint becomes the weak point."
      },
      "maxSpoolWeightKg": {
        "value": 8,
        "unit": "kg",
        "source": "src_ofd",
        "confidence": "low",
        "conditions": "48 Produkte, 147 Spulen",
        "note": {
          "de": "Marktbeobachtung über 48 Produkte und 147 Spulenangebote (Open Filament Database 2026.07.31). Größte am Markt geführte Spule. Reicht sie für das Bauteil nicht, fällt mitten im Druck ein Spulenwechsel an. Keine Lieferzusage — zusammen mit largeSpoolShare lesen.",
          "en": "Market observation across 48 products and 147 spool offers (Open Filament Database 2026.07.31). Largest spool offered on the market. If it does not cover the part, a spool change falls in mid-print. Not a supply commitment — read together with largeSpoolShare."
        }
      },
      "largeSpoolShare": {
        "value": 13.6,
        "unit": "%",
        "source": "src_ofd",
        "confidence": "low",
        "conditions": "Anteil der Spulen ab 2 kg; 147 Spulen betrachtet",
        "note": {
          "de": "Marktbeobachtung über 48 Produkte und 147 Spulenangebote (Open Filament Database 2026.07.31). Anteil der Angebote ab 2 kg. Niedriger Anteil bei hohem Maximum heißt: Die Großspule existiert, hängt aber an wenigen Anbietern und meist einer Farbe.",
          "en": "Market observation across 48 products and 147 spool offers (Open Filament Database 2026.07.31). Share of offers at 2 kg or above. A low share alongside a high maximum means the large spool exists but hangs on few suppliers and usually one colour."
        }
      }
    },
    "smallSeriesSuitability": {
      "value": 4,
      "scale": "smallSeriesSuitability",
      "source": "estimate_reasoning",
      "confidence": "estimated"
    },
    "reentsPortfolioStatus": {
      "value": "unknown",
      "source": "estimate_reasoning",
      "confidence": "estimated",
      "note": {
        "de": "Noch nicht mit dem Reents3D-Materiallager abgeglichen; bewusst „unbekannt“ statt geraten. Der Portfolio-Status beeinflusst die Bewertung nicht.",
        "en": "Not yet reconciled with the Reents3D material stock; deliberately “unknown” rather than guessed. Portfolio status does not affect the assessment."
      }
    }
  },
  "governance": {
    "lastReviewed": "2026-08-01",
    "reviewedBy": "Claude Code (Erstentwurf) - fachliche Freigabe durch Riko Reents ausstehend",
    "reviewCycleMonths": 12,
    "dataCompleteness": null,
    "sources": [
      {
        "id": "src_bambu_petgcf_tds_v2",
        "type": "manufacturer-tds",
        "publisher": "Bambu Lab",
        "productName": "Bambu PETG-CF",
        "title": "Bambu Filament Technical Data Sheet - PETG-CF",
        "documentVersion": "V2.0",
        "url": "https://www.additive-x.com/shop/media/mageplaza/product_attachments/attachment_file/b/a/bambu_petg-cf-technical_data_sheet.pdf",
        "retrievedAt": "2026-08-01",
        "confidenceCeiling": "high",
        "note": {
          "de": "Einzige ausgewertete Quelle mit vollständigen X-Y- und Z-Kennwerten. Abgerufen über eine Händlerkopie; die offizielle Bambu-Adresse ist noch zu ergänzen. Wichtig: Die Prüfkörper wurden 8 h bei 65 °C vorbehandelt, die Werte liegen dadurch über dem, was ein normal gedrucktes Bauteil liefert.",
          "en": "The only evaluated source with complete X-Y and Z values. Retrieved via a distributor copy; the official Bambu address still needs adding. Important: the specimens were pre-treated for 8 h at 65 °C, so the values sit above what a normally printed part delivers."
        }
      },
      {
        "id": "src_flashforge_petgcf10_tds",
        "type": "manufacturer-tds",
        "publisher": "Flashforge",
        "productName": "PETGCF10 Filament",
        "title": "PETGCF10 Filament Technical Data Sheet (EN)",
        "documentVersion": "2022-01-17",
        "url": "https://after-support.flashforge.jp/uploads/datasheet/tds/PETG_CF_TDS_EN.pdf",
        "retrievedAt": "2026-08-01",
        "confidenceCeiling": "high",
        "note": {
          "de": "Deklariert den Faseranteil ausdrücklich mit 10 % und weist ausdrücklich darauf hin, dass die Prüfkörper nicht getempert wurden. Dadurch besonders wertvoll als ehrlicher Gegenpol zu Bambu.",
          "en": "Explicitly declares 10 % fibre content and explicitly states that specimens were not annealed. This makes it especially valuable as an honest counterpoint to Bambu."
        }
      },
      {
        "id": "src_type_datasheets",
        "type": "manufacturer-tds",
        "publisher": "mehrere Hersteller",
        "title": "Median der Produktdatenblätter dieses Werkstofftyps",
        "confidenceCeiling": "medium",
        "note": {
          "de": "Zusammenfassung mehrerer Herstellerdatenblätter zu diesem Werkstofftyp. Geführt wird der Median; Spritzgusswerte werden nicht mit Werten an gedruckten Prüfkörpern vermischt und Elastomerprüfungen (ISO 37) nicht mit Zugversuchen (ISO 527). Ein Median über mehrere Marken beschreibt den Werkstofftyp, nicht ein einzelnes Produkt.",
          "en": "Summary of several manufacturer datasheets for this material type. The median is recorded; moulded values are not mixed with values from printed specimens, and elastomer tests (ISO 37) not with tensile tests (ISO 527). A median across several brands describes the material type, not an individual product."
        }
      },
      {
        "id": "src_prusament_petgcf_product",
        "type": "manufacturer-website",
        "publisher": "Prusa Polymers",
        "productName": "Prusament PETG Carbon Fiber",
        "title": "Prusament PETG Carbon Fiber - Produkt- und Materialseite",
        "url": "https://prusament.com/materials/prusament-petg-carbon-fiber/",
        "retrievedAt": "2026-08-01",
        "confidenceCeiling": "medium",
        "note": {
          "de": "Produktseite ohne vollständige Kennwerttabelle. Liefert belastbare Aussagen zu Düsentemperatur (265 +/- 10 °C), Betttemperatur (90 +/- 10 °C), gehärteter Düse, geringerer Zähigkeit und geringerem Stringing.",
          "en": "Product page without a full property table. Provides reliable statements on nozzle temperature (265 +/- 10 °C), bed temperature (90 +/- 10 °C), hardened nozzle, lower toughness and reduced stringing."
        }
      },
      {
        "id": "field_experience_reents",
        "type": "field-experience",
        "publisher": "Reents Technologies GmbH",
        "title": "Werkstatterfahrung Reents3D — XXL-Fertigung",
        "retrievedAt": "2026-08-07",
        "confidenceCeiling": "medium",
        "note": {
          "de": "Eigene Fertigungserfahrung aus laufender XXL-Produktion (Bauraum bis 1.800 × 2.400 × 1.800 mm), keine Versuchsreihe. Sie zeigt, was in dieser Fertigung zuverlässig läuft: mit Kammer, Brim und geübtem Personal. Eine andere Werkstatt kann andere Grenzen haben.",
          "en": "Own production experience from ongoing XXL manufacturing (build volume up to 1,800 × 2,400 × 1,800 mm), not a test series. It shows what runs reliably in this shop: with chamber, brim and practised staff. Another workshop may find different limits."
        }
      },
      {
        "id": "src_price_petg_cf_3djake",
        "type": "retailer-listing",
        "publisher": "3DJAKE",
        "title": "3DJAKE — Listenpreise PETG-CF",
        "url": "https://www.3djake.de/filament/petg",
        "retrievedAt": "2026-08-02",
        "confidenceCeiling": "medium",
        "note": {
          "de": "6 Angebote von 4 Marken (3DJAKE, Bambu Lab, Extrudr, Spectrum). Günstigstes 3DJAKE easyPETG CF Schwarz, 1 kg für 32,99 € (32,99 €/kg); teuerstes Spectrum Spectrum Carbon PETG, 1,75 mm / 500 g, 0,5 kg für 32,99 € (65,98 €/kg).",
          "en": "6 offers from 4 brands (3DJAKE, Bambu Lab, Extrudr, Spectrum). Cheapest 3DJAKE easyPETG CF Schwarz, 1 kg at 32.99 € (32.99 €/kg); dearest Spectrum Spectrum Carbon PETG, 1,75 mm / 500 g, 0.5 kg at 32.99 € (65.98 €/kg)."
        }
      },
      {
        "id": "src_price_petg_cf_extrudr",
        "type": "retailer-listing",
        "publisher": "Extrudr",
        "title": "Extrudr — Listenpreise PETG-CF",
        "url": "https://extrudr.com/de/de/products/xpetg-cf/",
        "retrievedAt": "2026-08-06",
        "confidenceCeiling": "medium",
        "note": {
          "de": "1 Angebot von 1 Marke (Extrudr). Einziges Angebot: Extrudr XPETG CF black 1.75 mm 0.8 kg, 0,8 kg für 49,58 € (61,97 €/kg).",
          "en": "1 offer from 1 brand (Extrudr). Only offer: Extrudr XPETG CF black 1.75 mm 0.8 kg, 0.8 kg at 49.58 € (61.97 €/kg)."
        }
      },
      {
        "id": "src_price_petg_cf_fillamentum",
        "type": "retailer-listing",
        "publisher": "Fillamentum",
        "title": "Fillamentum — Listenpreise PETG-CF",
        "url": "https://shop.fillamentum.com/products/cpe-cf112-carbon",
        "retrievedAt": "2026-08-06",
        "confidenceCeiling": "medium",
        "note": {
          "de": "1 Angebot von 1 Marke (Fillamentum). Einziges Angebot: Fillamentum CPE CF112 Carbon — 1.75 mm, 0,75 kg für 53,49 € (71,32 €/kg).",
          "en": "1 offer from 1 brand (Fillamentum). Only offer: Fillamentum CPE CF112 Carbon — 1.75 mm, 0.75 kg at 53.49 € (71.32 €/kg)."
        }
      },
      {
        "id": "src_ofd",
        "type": "community",
        "publisher": "Open Filament Collective",
        "title": "Open Filament Database — Marktbestand an Filamenten, Spulengrößen und Druckparametern",
        "documentVersion": "2026.07.31",
        "url": "https://api.openfilamentdatabase.org/api/v1/",
        "retrievedAt": "2026-08-04",
        "confidenceCeiling": "low",
        "note": {
          "de": "Gemeinschaftlich gepflegte Marktdatenbank (155 Marken, 2020 Filamente). Sie enthält keine Kennwerte und keine Prüfnormen, sondern beschreibt das Angebot am Markt. Ihre Angaben dienen deshalb nur der Einordnung.",
          "en": "Community-maintained market database (155 brands, 2020 filaments). It contains no material values and no test standards; it describes what is on the market. Its figures therefore serve orientation only."
        }
      },
      {
        "id": "estimate_reasoning",
        "type": "estimate",
        "publisher": "FDM-Materialberater",
        "title": "Fachliche Ableitung ohne Primärquelle",
        "confidenceCeiling": "estimated",
        "note": {
          "de": "Sammel-ID für alle Werte, die aus Werkstoffkunde und Verfahrenswissen abgeleitet und nicht belegt sind. In der UI zwingend als Schätzung zu kennzeichnen.",
          "en": "Collective ID for all values derived from materials science and process knowledge and not substantiated. Must be flagged as an estimate in the UI."
        }
      }
    ],
    "openQuestions": [
      {
        "id": "oq_impact_conflict",
        "question": {
          "de": "Teilweise beantwortet (2026-08-07). Die Frage lautete: Warum meldet Bambu 15,7 kJ/m² gekerbt, Flashforge aber nur 3–3,5? Nötig sei eine dritte Quelle. Sie liegt jetzt vor, und zwar dreifach: Extrudr 1,7 · FormFutura 4,6 · FormFutura CarbonFil 5,4 kJ/m². Alle drei stützen Flashforge. Ein Teil des Abstands ist Methode — ISO 179 ist Charpy, ISO 180 ist Izod, und das ist nicht dieselbe Prüfung (Regel R18). Der Rest ist es nicht: Bambus Kerbempfindlichkeit (62 % Verlust) passt zu keinem anderen Blatt (Extrudr 97 %). Offen bleibt, ob Bambu anders kerbt, anders vorbehandelt oder eine zähere Rezeptur führt. Für die Auslegung ist die Frage entschieden: unterer Bereich.",
          "en": "Partly ANSWERED (2026-08-07). The question was: why does Bambu report 15.7 kJ/m² notched while Flashforge reports only 3–3.5? A third source was needed. Three now exist: Extrudr 1.7 · FormFutura 4.6 · FormFutura CarbonFil 5.4 kJ/m². All three support Flashforge. Part of the gap is method — ISO 179 is Charpy, ISO 180 is Izod, and they are not the same test (rule R18). The rest is not: Bambu's notch sensitivity (62 % loss) matches no other sheet (Extrudr 97 %). It remains open whether Bambu notches differently, pre-treats differently or runs a tougher formulation. For design the question is settled: assume the lower range."
        },
        "blocking": false,
        "affectsFields": [
          "mechanics.charpyNotchedXy",
          "mechanics.izodNotchedXy",
          "mechanics.toughness"
        ]
      },
      {
        "id": "oq_tm_amorphous",
        "question": {
          "de": "Bambu gibt für das amorphe PETG-CF eine Schmelztemperatur von 225 °C an, die Kristallisationstemperatur aber mit 'N/A'. Handelt es sich um einen kristallisierbaren PET-Anteil im Compound oder um eine Datenblatt-Konvention?",
          "en": "Bambu states a melting temperature of 225 °C for amorphous PETG-CF but gives crystallisation temperature as 'N/A'. Is there a crystallisable PET fraction in the compound, or is this a datasheet convention?"
        },
        "blocking": false,
        "affectsFields": [
          "thermal.meltingTemperature"
        ]
      },
      {
        "id": "oq_annealing_below_tg",
        "question": {
          "de": "Bambu temperte die Prüfkörper bei 65 °C, also unterhalb Tg (68 °C). Ist der Festigkeitsvorsprung gegenüber Flashforge auf Trocknung, höheren Faseranteil oder die Prüfkörpergeometrie zurückzuführen?",
          "en": "Bambu annealed specimens at 65 °C, i.e. below Tg (68 °C). Is the strength advantage over Flashforge due to drying, higher fibre content or specimen geometry?"
        },
        "blocking": false,
        "affectsFields": [
          "mechanics.tensileStrengthXy",
          "thermal.annealing"
        ]
      },
      {
        "id": "oq_uv_data",
        "question": {
          "de": "Existieren Bewitterungsdaten (QUV, Xenon) für PETG-CF? Die UV-Bewertung beruht derzeit vollständig auf einer Ableitung.",
          "en": "Do weathering data (QUV, xenon) exist for PETG-CF? The UV rating currently rests entirely on inference."
        },
        "blocking": false,
        "affectsFields": [
          "durability.uvResistance",
          "durability.outdoorServiceLife"
        ]
      },
      {
        "id": "oq_source_urls",
        "question": {
          "de": "Offizielle Bambu-Lab-URL für das PETG-CF-Datenblatt ergänzen und auf die aktuelle Dokumentversion prüfen (vorliegend V2.0, es existiert mindestens eine V3.0).",
          "en": "Add the official Bambu Lab URL for the PETG-CF datasheet and check for the current document version (V2.0 on hand, at least a V3.0 exists)."
        },
        "blocking": false,
        "affectsFields": [
          "governance.sources"
        ]
      },
      {
        "id": "oq_esd_measurement",
        "question": {
          "de": "Oberflächenwiderstand von PETG-CF messen, um die Einstufung 'insulating' zu belegen. Der Irrtum 'Kohlenstofffaser = leitfähig' ist verbreitet genug, um eine echte Messung zu rechtfertigen.",
          "en": "Measure the surface resistivity of PETG-CF to substantiate the 'insulating' classification. The 'carbon fibre = conductive' misconception is widespread enough to justify a real measurement."
        },
        "blocking": false,
        "affectsFields": [
          "compliance.esd.classification",
          "compliance.esd.surfaceResistivity"
        ]
      },
      {
        "id": "oq_spread_charpyunnotchedxy",
        "question": {
          "de": "charpyUnnotchedXy: Die 3 Blätter dieses Werkstofftyps liegen um Faktor 30.26 auseinander (3.5 kJ/m² (Alzament) bis 106 kJ/m² (Fillamentum)), und schon das mittlere Viertel um Faktor 30.26. Deshalb steht hier kein Wert: Unter dieser Werkstoff-ID stehen verschiedene Rezepturen. Prüfen, ob der Typ zu teilen ist.",
          "en": "charpyUnnotchedXy: the 3 datasheets of this material type span a factor of 30.26 (3.5 kJ/m² (Alzament) to 106 kJ/m² (Fillamentum)), and the middle quartile alone by a factor of 30.26. Hence no value here: this material ID covers several formulations. Check whether the type should be split."
        },
        "blocking": false,
        "affectsFields": [
          "mechanics.charpyUnnotchedXy"
        ]
      }
    ]
  }
}
