Repository: Reents3D/fdm-material-advisor

# FDM-Materialberater

**[→ Werkzeug öffnen](https://materialberater.reents3d.de/)** · kostenlos, ohne Anmeldung
· ein Werkzeug der [Reents Technologies GmbH](https://reents3d.de/) (Reents3D), XXL-3D-Druck und Exponatebau in Holm bei Hamburg

Welches FDM-Material passt zum Anwendungsfall — und **warum**. Ein quelloffener
Materialberater mit einer offenen Datenbank, in der jeder Kennwert seine Quelle, seine
Prüfnorm und seine Konfidenz mitführt.

**43 Werkstofftypen · 254 Produkte von 17 Marken · 3.182 belegte Einzelaussagen ·
20 Anwendungsfälle · 21 Medien · 29 Glossareinträge**
*[English summary below](#english)*

---

File: data/materials/petg.json (part 2 of 2)
{
          "de": "Belegt: Über einen Meter Kantenlänge wird dieser Werkstoff in der eigenen Fertigung zuverlässig gefahren. Er schrumpft dabei geometrieabhängig stärker als PLA; die Maßhaltigkeit ist der begrenzende Faktor, nicht die Fertigbarkeit. Die 1800 mm, die hier vorher standen, waren aus der Verzugsneigung abgeleitet — also aus dem, was ein Bauteil ohne Gegenmaßnahmen tut. Mit Kammer, Brim und Erfahrung ist das die falsche Bezugsgröße. Die Zahl ist weiterhin eine Aufwandsschwelle und keine Maschinen­grenze; belegt ist der Bereich ab 1.000 mm, ein oberes Ende wurde nicht gefunden.",
          "en": "Established: above one metre edge length this material runs reliably in our own production. It shrinks more than PLA depending on geometry; dimensional accuracy is the limiting factor, not manufacturability. The 1800 mm previously recorded here were derived from warping tendency — that is, from what a part does without countermeasures. With chamber, brim and experience that is the wrong reference. The figure remains an effort threshold, not a machine limit; what is established is the range above 1,000 mm, no upper end was found."
        },
        "min": 1000
      },
      "maxSpoolWeightKg": {
        "value": 9,
        "unit": "kg",
        "source": "src_ofd",
        "confidence": "low",
        "conditions": "220 Produkte, 3374 Spulen",
        "note": {
          "de": "Marktbeobachtung über 220 Produkte und 3374 Spulenangebote (Open Filament Database 2026.07.31). Größte am Markt geführte Spule. Reicht sie für das Bauteil nicht, fällt mitten im Druck ein Spulenwechsel an. Keine Lieferzusage — zusammen mit largeSpoolShare lesen.",
          "en": "Market observation across 220 products and 3374 spool offers (Open Filament Database 2026.07.31). Largest spool offered on the market. If it does not cover the part, a spool change falls in mid-print. Not a supply commitment — read together with largeSpoolShare."
        }
      },
      "largeSpoolShare": {
        "value": 23,
        "unit": "%",
        "source": "src_ofd",
        "confidence": "low",
        "conditions": "Anteil der Spulen ab 2 kg; 3374 Spulen betrachtet",
        "note": {
          "de": "Marktbeobachtung über 220 Produkte und 3374 Spulenangebote (Open Filament Database 2026.07.31). Anteil der Angebote ab 2 kg. Niedriger Anteil bei hohem Maximum heißt: Die Großspule existiert, hängt aber an wenigen Anbietern und meist einer Farbe.",
          "en": "Market observation across 220 products and 3374 spool offers (Open Filament Database 2026.07.31). Share of offers at 2 kg or above. A low share alongside a high maximum means the large spool exists but hangs on few suppliers and usually one colour."
        }
      },
      "infillWarningXxl": {
        "value": true,
        "source": "field_experience_reents",
        "confidence": "medium",
        "note": {
          "de": "Aus der eigenen Fertigung: 100 % gefüllte Bauteile sind im XXL-Format problematisch. Die inneren Spannungen werden extrem hoch, das Bauteil kann sich verziehen und schrumpft stärker. Das ist die Umkehrung der sonst richtigen Faustregel „mehr Füllung, mehr Sicherheit“: Für die Temperaturgrenze unter Dauerlast senkt mehr Füllung die Spannung im Querschnitt, für die Maßhaltigkeit eines Großteils erhöht sie den Verzug. Beides gilt gleichzeitig und zieht in verschiedene Richtungen.",
          "en": "From own production: 100 % infill is problematic at XXL scale. Internal stresses become extreme, the part can warp and shrinks more. This inverts the otherwise sound rule of thumb \"more infill, more safety\": for the service temperature under sustained load more infill lowers the stress in the section, for the dimensional accuracy of a large part it raises distortion. Both hold at once and pull in opposite directions."
        }
      }
    },
    "reentsPortfolioStatus": {
      "value": "unknown",
      "source": "estimate_reasoning",
      "confidence": "estimated",
      "note": {
        "de": "Noch nicht mit dem Reents3D-Materiallager abgeglichen. Der Portfolio-Status beeinflusst die Bewertung nicht.",
        "en": "Not yet reconciled with the Reents3D material stock. Portfolio status does not affect the assessment."
      }
    },
    "pricePerKg": {
      "value": 26.66,
      "min": 9.27,
      "max": 79,
      "unit": "€/kg",
      "conditions": "Median aus 167 Angeboten über 4 Händler und 8 Marken, auf €/kg normiert, inkl. MwSt., Stand 2026-08-06",
      "source": [
        "src_price_petg_material4print",
        "src_price_petg_3djake",
        "src_price_petg_fillamentum",
        "src_price_petg_extrudr"
      ],
      "confidence": "medium",
      "note": {
        "de": "Erhoben, nicht geschätzt: 167 Listenpreise von 8 Marken (M4P, eSUN, Polymaker, Bambu Lab, Fillamentum, Fiberlogy, 3DJAKE, Extrudr) über 4 Händler, jeweils auf €/kg normiert — die Spulengröße ist dabei die eigentliche Falle, Spezialfilamente kommen auf 0,5- und 0,75-kg-Spulen. Geführt ist der Median, die Spanne ist das günstigste bis teuerste gefundene Angebot. Kein Einkaufspreis und kein Angebot; Preise ändern sich täglich.",
        "en": "Surveyed, not estimated: 167 list prices from 8 brands (M4P, eSUN, Polymaker, Bambu Lab, Fillamentum, Fiberlogy, 3DJAKE, Extrudr) across 4 retailer(s), each normalised to €/kg — spool size is the real trap here, specialty filaments ship on 0.5 and 0.75 kg spools. The carried value is the median, the range is the cheapest to the most expensive offer found. Not a purchase price and not an offer; prices change daily."
      }
    },
    "spoolSizes": [
      "0.1 kg",
      "0.25 kg",
      "0.5 kg",
      "0.75 kg",
      "0.85 kg",
      "1 kg",
      "1.1 kg",
      "2 kg",
      "2.3 kg",
      "3 kg",
      "3.5 kg",
      "4.5 kg",
      "5 kg",
      "8 kg",
      "9 kg"
    ]
  },
  "governance": {
    "lastReviewed": "2026-08-01",
    "reviewedBy": "Claude Code (Erstimport aus Herstellerdatenblatt) - fachliche Freigabe durch Riko Reents ausstehend",
    "reviewCycleMonths": 12,
    "dataCompleteness": null,
    "sources": [
      {
        "id": "src_bambu_tds",
        "type": "manufacturer-tds",
        "publisher": "Bambu Lab",
        "productName": "Bambu PETG Basic",
        "title": "Bambu Filament Technical Data Sheet - PETG",
        "documentVersion": "V3.0",
        "url": "https://store.bblcdn.com/s1/default/cb94589bf7994fdcbfa833badefae9cd/Bambu_PETG_Basic_Technical_Data_Sheet.pdf",
        "retrievedAt": "2026-08-01",
        "confidenceCeiling": "high",
        "note": {
          "de": "Prüfkörper sind gedruckt, nicht spritzgegossen, und mit X-Y- und Z-Werten ausgewiesen. Das macht die Werte für FDM-Auslegung brauchbar und über alle Bambu-Materialien vergleichbar - anders als Rohstoff-Datenblätter.",
          "en": "Specimens are printed, not injection moulded, and reported with both X-Y and Z values. That makes the figures usable for FDM design and comparable across all Bambu materials - unlike resin datasheets."
        }
      },
      {
        "id": "src_flame_addnorth_petg_v0",
        "type": "manufacturer-tds",
        "publisher": "add:north 3D filaments AB",
        "productName": "add:north PETG Flame Retardant V0",
        "title": "add:north PETG Flame Retardant V0 — Technical Data Sheet",
        "url": "https://storage.googleapis.com/addnorth-com.appspot.com/imgix/assets/production/TDS_PETGv0_oY3Rem.pdf",
        "retrievedAt": "2026-08-02",
        "confidenceCeiling": "low",
        "note": {
          "de": "Datenblatt der flammgeschützten Type dieser Familie. Belegt die UL94-Klasse für dieses Produkt, nicht für den Werkstofftyp.",
          "en": "Datasheet of the flame-retardant grade in this family. Documents the UL94 class for this product, not for the material type."
        }
      },
      {
        "id": "src_type_datasheets",
        "type": "manufacturer-tds",
        "publisher": "mehrere Hersteller",
        "title": "Median der Produktdatenblätter dieses Werkstofftyps",
        "confidenceCeiling": "medium",
        "note": {
          "de": "Zusammenfassung mehrerer Herstellerdatenblätter zu diesem Werkstofftyp. Geführt wird der Median; Spritzgusswerte werden nicht mit Werten an gedruckten Prüfkörpern vermischt und Elastomerprüfungen (ISO 37) nicht mit Zugversuchen (ISO 527). Ein Median über mehrere Marken beschreibt den Werkstofftyp, nicht ein einzelnes Produkt.",
          "en": "Summary of several manufacturer datasheets for this material type. The median is recorded; moulded values are not mixed with values from printed specimens, and elastomer tests (ISO 37) not with tensile tests (ISO 527). A median across several brands describes the material type, not an individual product."
        }
      },
      {
        "id": "field_experience_reents",
        "type": "field-experience",
        "publisher": "Reents Technologies GmbH",
        "title": "Werkstatterfahrung Reents3D — XXL-Fertigung",
        "retrievedAt": "2026-08-07",
        "confidenceCeiling": "medium",
        "note": {
          "de": "Eigene Fertigungserfahrung aus laufender XXL-Produktion (Bauraum bis 1.800 × 2.400 × 1.800 mm), keine Versuchsreihe. Sie zeigt, was in dieser Fertigung zuverlässig läuft: mit Kammer, Brim und geübtem Personal. Eine andere Werkstatt kann andere Grenzen haben.",
          "en": "Own production experience from ongoing XXL manufacturing (build volume up to 1,800 × 2,400 × 1,800 mm), not a test series. It shows what runs reliably in this shop: with chamber, brim and practised staff. Another workshop may find different limits."
        }
      },
      {
        "id": "src_price_petg_3djake",
        "type": "retailer-listing",
        "publisher": "3DJAKE",
        "title": "3DJAKE — Listenpreise PETG",
        "url": "https://www.3djake.de/filament/petg",
        "retrievedAt": "2026-08-02",
        "confidenceCeiling": "medium",
        "note": {
          "de": "7 Angebote von 6 Marken (3DJAKE, Bambu Lab, Extrudr, Fiberlogy, Polymaker, eSUN). Günstigstes eSUN PETG Black, 1 kg für 15,99 € (15,99 €/kg); teuerstes Extrudr PETG Schwarz, 1,1 kg für 39,49 € (35,90 €/kg).",
          "en": "7 offers from 6 brands (3DJAKE, Bambu Lab, Extrudr, Fiberlogy, Polymaker, eSUN). Cheapest eSUN PETG Black, 1 kg at 15.99 € (15.99 €/kg); dearest Extrudr PETG Schwarz, 1.1 kg at 39.49 € (35.90 €/kg)."
        }
      },
      {
        "id": "src_price_petg_extrudr",
        "type": "retailer-listing",
        "publisher": "Extrudr",
        "title": "Extrudr — Listenpreise PETG",
        "url": "https://extrudr.com/de/de/products/xpetg-matt/",
        "retrievedAt": "2026-08-06",
        "confidenceCeiling": "medium",
        "note": {
          "de": "3 Angebote von 1 Marke (Extrudr). Günstigstes Extrudr XPETG MATT black 1.75 mm 1 kg, 1 kg für 29,74 € (29,74 €/kg); teuerstes Extrudr PETG black 1.75 mm 1.1 kg, 1,1 kg für 38,68 € (35,16 €/kg).",
          "en": "3 offers from 1 brand (Extrudr). Cheapest Extrudr XPETG MATT black 1.75 mm 1 kg, 1 kg at 29.74 € (29.74 €/kg); dearest Extrudr PETG black 1.75 mm 1.1 kg, 1.1 kg at 38.68 € (35.16 €/kg)."
        }
      },
      {
        "id": "src_price_petg_fillamentum",
        "type": "retailer-listing",
        "publisher": "Fillamentum",
        "title": "Fillamentum — Listenpreise PETG",
        "url": "https://shop.fillamentum.com/collections/3d-print-materials/products.json?limit=250",
        "retrievedAt": "2026-08-06",
        "confidenceCeiling": "medium",
        "note": {
          "de": "6 Angebote von 1 Marke (Fillamentum). Günstigstes Fillamentum rePETG Loopfill \"Traffic Black\" — 1.75 mm / 1 Kg, 1 kg für 22,99 € (22,99 €/kg); teuerstes Fillamentum rePETG Loopfill \"Custom Color\" — 1.75 mm / 1 Kg, 1 kg für 22,99 € (22,99 €/kg).",
          "en": "6 offers from 1 brand (Fillamentum). Cheapest Fillamentum rePETG Loopfill \"Traffic Black\" — 1.75 mm / 1 Kg, 1 kg at 22.99 € (22.99 €/kg); dearest Fillamentum rePETG Loopfill \"Custom Color\" — 1.75 mm / 1 Kg, 1 kg at 22.99 € (22.99 €/kg)."
        }
      },
      {
        "id": "src_price_petg_material4print",
        "type": "retailer-listing",
        "publisher": "Material4Print",
        "title": "Material4Print — Listenpreise PETG",
        "url": "https://www.material4print.de/collections/filament/products.json?limit=250",
        "retrievedAt": "2026-08-06",
        "confidenceCeiling": "medium",
        "note": {
          "de": "151 Angebote von 1 Marke (M4P). Günstigstes M4P PETG Gipsy-Color — 1.75 mm / 0.75 Kg, 0,75 kg für 6,95 € (9,27 €/kg); teuerstes M4P PETG Sample Transparent — 2.85 mm / 0.05 Kg, 0,05 kg für 3,95 € (79,00 €/kg).",
          "en": "151 offers from 1 brand (M4P). Cheapest M4P PETG Gipsy-Color — 1.75 mm / 0.75 Kg, 0.75 kg at 6.95 € (9.27 €/kg); dearest M4P PETG Sample Transparent — 2.85 mm / 0.05 Kg, 0.05 kg at 3.95 € (79.00 €/kg)."
        }
      },
      {
        "id": "src_ofd",
        "type": "community",
        "publisher": "Open Filament Collective",
        "title": "Open Filament Database — Marktbestand an Filamenten, Spulengrößen und Druckparametern",
        "documentVersion": "2026.07.31",
        "url": "https://api.openfilamentdatabase.org/api/v1/",
        "retrievedAt": "2026-08-04",
        "confidenceCeiling": "low",
        "note": {
          "de": "Gemeinschaftlich gepflegte Marktdatenbank (155 Marken, 2020 Filamente). Sie enthält keine Kennwerte und keine Prüfnormen, sondern beschreibt das Angebot am Markt. Ihre Angaben dienen deshalb nur der Einordnung.",
          "en": "Community-maintained market database (155 brands, 2020 filaments). It contains no material values and no test standards; it describes what is on the market. Its figures therefore serve orientation only."
        }
      },
      {
        "id": "estimate_reasoning",
        "type": "estimate",
        "publisher": "FDM-Materialberater",
        "title": "Fachliche Ableitung ohne Primärquelle",
        "confidenceCeiling": "estimated"
      }
    ],
    "openQuestions": [
      {
        "id": "oq_spread_elongationatbreakxy",
        "question": {
          "de": "elongationAtBreakXy: Die 16 Blätter dieses Werkstofftyps liegen um Faktor 30 auseinander (5 % (add:north) bis 150 % (Fillamentum)). Der Median trägt, das mittlere Viertel liegt um Faktor 3.53 zusammen — die Spanne gehört aber zur Antwort und ist am Wert vermerkt.",
          "en": "elongationAtBreakXy: the 16 datasheets of this material type span a factor of 30 (5 % (add:north) to 150 % (Fillamentum)). The median holds — the middle quartile sits within a factor of 3.53 — but the range is part of the answer and is recorded at the value."
        },
        "blocking": false,
        "affectsFields": [
          "mechanics.elongationAtBreakXy"
        ]
      },
      {
        "id": "oq_spread_charpyunnotchedxy",
        "question": {
          "de": "charpyUnnotchedXy: Die 6 Blätter dieses Werkstofftyps liegen um Faktor 17.31 auseinander (2.6 kJ/m² (Alzament) bis 45 kJ/m² (Anycubic)), und schon das mittlere Viertel um Faktor 4.08. Deshalb steht hier kein Wert: Unter dieser Werkstoff-ID stehen verschiedene Rezepturen. Prüfen, ob der Typ zu teilen ist.",
          "en": "charpyUnnotchedXy: the 6 datasheets of this material type span a factor of 17.31 (2.6 kJ/m² (Alzament) to 45 kJ/m² (Anycubic)), and the middle quartile alone by a factor of 4.08. Hence no value here: this material ID covers several formulations. Check whether the type should be split."
        },
        "blocking": false,
        "affectsFields": [
          "mechanics.charpyUnnotchedXy"
        ]
      }
    ]
  }
}
