Repository: Reents3D/fdm-material-advisor

# FDM-Materialberater

**[→ Werkzeug öffnen](https://materialberater.reents3d.de/)** · kostenlos, ohne Anmeldung
· ein Werkzeug der [Reents Technologies GmbH](https://reents3d.de/) (Reents3D), XXL-3D-Druck und Exponatebau in Holm bei Hamburg

Welches FDM-Material passt zum Anwendungsfall — und **warum**. Ein quelloffener
Materialberater mit einer offenen Datenbank, in der jeder Kennwert seine Quelle, seine
Prüfnorm und seine Konfidenz mitführt.

**43 Werkstofftypen · 254 Produkte von 17 Marken · 3.182 belegte Einzelaussagen ·
20 Anwendungsfälle · 21 Medien · 29 Glossareinträge**
*[English summary below](#english)*

---

File: data/materials/pla.json (part 2 of 2)
{
        "note": {
          "de": "Das Datenblatt nennt den Werkstoff schlicht 'flammable'. Keine Brandschutzeinstufung vorhanden.",
          "en": "The datasheet simply calls the material 'flammable'. No fire classification available."
        }
      }
    },
    "printEmissions": {
      "concernLevel": {
        "value": "low",
        "source": "estimate_reasoning",
        "confidence": "estimated"
      },
      "extractionRecommended": {
        "value": false,
        "source": "estimate_reasoning",
        "confidence": "estimated"
      }
    },
    "translucency": {
      "value": "opaque",
      "source": "src_bambu_tds",
      "confidence": "medium"
    }
  },
  "sustainability": {
    "bioBasedContent": {
      "value": 100,
      "unit": "%",
      "source": "estimate_reasoning",
      "confidence": "estimated"
    },
    "industriallyCompostable": {
      "value": true,
      "source": "estimate_reasoning",
      "confidence": "estimated",
      "note": {
        "de": "Nur unter industriellen Bedingungen nach EN 13432. Heimkompostierung funktioniert bei PLA praktisch nicht - das Bauteil bleibt jahrelang liegen.",
        "en": "Only under industrial conditions per EN 13432. Home composting practically does not work for PLA - the part stays intact for years."
      }
    },
    "practicalRecyclability": {
      "value": "industrial-only",
      "source": "estimate_reasoning",
      "confidence": "estimated"
    }
  },
  "finishing": {
    "surfaceQuality": {
      "value": 4,
      "scale": "surfaceQuality",
      "source": "estimate_reasoning",
      "confidence": "estimated"
    },
    "layerLineVisibility": {
      "value": 3,
      "scale": "layerLineVisibility",
      "source": "estimate_reasoning",
      "confidence": "estimated"
    },
    "sandability": {
      "value": 4,
      "scale": "sandability",
      "source": "estimate_reasoning",
      "confidence": "estimated"
    },
    "fillability": {
      "value": 5,
      "scale": "fillability",
      "source": "estimate_reasoning",
      "confidence": "estimated"
    },
    "paintAdhesion": {
      "value": 5,
      "scale": "paintAdhesion",
      "source": "field_experience_reents",
      "confidence": "medium",
      "note": {
        "de": "Lässt sich nach Werkstatterfahrung sehr gut lackieren (schleifen, grundieren, lackieren).\n\nGilt nur nach Vorbereitung. Direkt auf den Druck zu lackieren führt zu keinem brauchbaren Ergebnis — geschliffen, entfettet und grundiert werden muss immer, unabhängig vom Werkstoff. Die Bewertung sagt, wie gut das Ergebnis danach wird.",
        "en": "Paints very well according to shop-floor experience (sand, prime, paint).\n\nApplies only after preparation. Painting straight onto the print gives no usable result — sanding, degreasing and priming are always required, whatever the material. The rating states how good the result is after that."
      }
    },
    "bondability": {
      "value": 5,
      "scale": "bondability",
      "source": "field_experience_reents",
      "confidence": "medium",
      "note": {
        "de": "Lässt sich nach Werkstatterfahrung sehr einfach kleben — Cyanacrylat oder 2K-Epoxid, ohne Haftvermittler.",
        "en": "Very easy to bond according to shop-floor experience — cyanoacrylate or 2K epoxy, no adhesion promoter needed."
      }
    },
    "primerRecommendation": {
      "de": "Schleifen (P240-P400), entfetten, Kunststoff- oder Füllprimer. PLA nimmt Lack gutmütig an - für lackierte Sichtteile die dankbarste Basis im FDM.",
      "en": "Sand (P240-P400), degrease, plastic or filler primer. PLA accepts paint readily - the most forgiving base in FDM for painted visible parts."
    },
    "recommendedAdhesives": [
      "Cyanacrylat",
      "2K-Epoxid",
      "Dichlormethan (Lösemittelschweissen)",
      "PUR"
    ],
    "gloss": {
      "value": "semi-gloss",
      "source": "estimate_reasoning",
      "confidence": "estimated"
    },
    "colourAvailability": {
      "value": "very-wide",
      "source": "estimate_reasoning",
      "confidence": "estimated"
    },
    "chemicalSmoothing": {
      "suitable": {
        "value": false,
        "source": "estimate_reasoning",
        "confidence": "estimated"
      }
    },
    "heatSetInserts": {
      "value": true,
      "source": "estimate_reasoning",
      "confidence": "estimated"
    }
  },
  "commercial": {
    "priceIndex": {
      "value": 1,
      "scale": "priceIndex",
      "derivedFrom": [
        "commercial.pricePerKg"
      ],
      "source": "estimate_reasoning",
      "confidence": "estimated",
      "note": {
        "de": "Aus dem Kilopreis abgeleitet: Alle Werkstoffe sind nach ihrem €/kg-Wert in fünf gleich große Preisstufen eingeteilt. Maßgeblich ist der Kilopreis; die Stufe dient nur der schnellen Einordnung.",
        "en": "Derived from the price per kilogram: all materials are sorted into five equal price bands by their €/kg value. The per-kilogram price is what counts; the band is only for quick orientation."
      }
    },
    "availability": {
      "value": 5,
      "scale": "availability",
      "source": "estimate_reasoning",
      "confidence": "estimated"
    },
    "smallSeriesSuitability": {
      "value": 4,
      "scale": "smallSeriesSuitability",
      "source": "estimate_reasoning",
      "confidence": "estimated"
    },
    "xxl": {
      "maxSensibleEdgeMm": {
        "value": 2400,
        "unit": "mm",
        "source": "field_experience_reents",
        "confidence": "medium",
        "derivedFrom": [
          "processing.warpingTendency",
          "processing.chamberRequirement"
        ],
        "note": {
          "de": "Belegt: Über einen Meter Kantenlänge wird dieser Werkstoff in der eigenen Fertigung zuverlässig gefahren. PLA ist dabei der maßhaltigste der vier — es schrumpft am wenigsten. Die 2400 mm, die hier vorher standen, waren aus der Verzugsneigung abgeleitet — also aus dem, was ein Bauteil ohne Gegenmaßnahmen tut. Mit Kammer, Brim und Erfahrung ist das die falsche Bezugsgröße. Die Zahl ist weiterhin eine Aufwandsschwelle und keine Maschinen­grenze; belegt ist der Bereich ab 1.000 mm, ein oberes Ende wurde nicht gefunden.",
          "en": "Established: above one metre edge length this material runs reliably in our own production. PLA is the most dimensionally stable of the four — it shrinks least. The 2400 mm previously recorded here were derived from warping tendency — that is, from what a part does without countermeasures. With chamber, brim and experience that is the wrong reference. The figure remains an effort threshold, not a machine limit; what is established is the range above 1,000 mm, no upper end was found."
        },
        "min": 1000
      },
      "maxSpoolWeightKg": {
        "value": 12,
        "unit": "kg",
        "source": "src_ofd",
        "confidence": "low",
        "conditions": "817 Produkte, 13006 Spulen",
        "note": {
          "de": "Marktbeobachtung über 817 Produkte und 13006 Spulenangebote (Open Filament Database 2026.07.31). Größte am Markt geführte Spule. Reicht sie für das Bauteil nicht, fällt mitten im Druck ein Spulenwechsel an. Keine Lieferzusage — zusammen mit largeSpoolShare lesen.",
          "en": "Market observation across 817 products and 13006 spool offers (Open Filament Database 2026.07.31). Largest spool offered on the market. If it does not cover the part, a spool change falls in mid-print. Not a supply commitment — read together with largeSpoolShare."
        }
      },
      "largeSpoolShare": {
        "value": 19.7,
        "unit": "%",
        "source": "src_ofd",
        "confidence": "low",
        "conditions": "Anteil der Spulen ab 2 kg; 13006 Spulen betrachtet",
        "note": {
          "de": "Marktbeobachtung über 817 Produkte und 13006 Spulenangebote (Open Filament Database 2026.07.31). Anteil der Angebote ab 2 kg. Niedriger Anteil bei hohem Maximum heißt: Die Großspule existiert, hängt aber an wenigen Anbietern und meist einer Farbe.",
          "en": "Market observation across 817 products and 13006 spool offers (Open Filament Database 2026.07.31). Share of offers at 2 kg or above. A low share alongside a high maximum means the large spool exists but hangs on few suppliers and usually one colour."
        }
      }
    },
    "reentsPortfolioStatus": {
      "value": "unknown",
      "source": "estimate_reasoning",
      "confidence": "estimated",
      "note": {
        "de": "Noch nicht mit dem Reents3D-Materiallager abgeglichen. Der Portfolio-Status beeinflusst die Bewertung nicht.",
        "en": "Not yet reconciled with the Reents3D material stock. Portfolio status does not affect the assessment."
      }
    },
    "pricePerKg": {
      "value": 23.93,
      "min": 9.27,
      "max": 106.53,
      "unit": "€/kg",
      "conditions": "Median aus 307 Angeboten über 4 Händler und 8 Marken, auf €/kg normiert, inkl. MwSt., Stand 2026-08-06",
      "source": [
        "src_price_pla_material4print",
        "src_price_pla_3djake",
        "src_price_pla_fillamentum",
        "src_price_pla_extrudr"
      ],
      "confidence": "medium",
      "note": {
        "de": "Erhoben, nicht geschätzt: 307 Listenpreise von 8 Marken (M4P, eSUN, Elegoo, Polymaker, 3DJAKE, Fillamentum, Extrudr, Bambu Lab) über 4 Händler, jeweils auf €/kg normiert — die Spulengröße ist dabei die eigentliche Falle, Spezialfilamente kommen auf 0,5- und 0,75-kg-Spulen. Geführt ist der Median, die Spanne ist das günstigste bis teuerste gefundene Angebot. Kein Einkaufspreis und kein Angebot; Preise ändern sich täglich.",
        "en": "Surveyed, not estimated: 307 list prices from 8 brands (M4P, eSUN, Elegoo, Polymaker, 3DJAKE, Fillamentum, Extrudr, Bambu Lab) across 4 retailer(s), each normalised to €/kg — spool size is the real trap here, specialty filaments ship on 0.5 and 0.75 kg spools. The carried value is the median, the range is the cheapest to the most expensive offer found. Not a purchase price and not an offer; prices change daily."
      }
    },
    "spoolSizes": [
      "0.1 kg",
      "0.25 kg",
      "0.3 kg",
      "0.33 kg",
      "0.35 kg",
      "0.5 kg",
      "0.75 kg",
      "0.85 kg",
      "0.97 kg",
      "1 kg",
      "1.1 kg",
      "1.5 kg",
      "2 kg",
      "2.3 kg",
      "2.5 kg",
      "3 kg",
      "4.5 kg",
      "5 kg",
      "8 kg",
      "9 kg",
      "12 kg"
    ]
  },
  "governance": {
    "lastReviewed": "2026-08-01",
    "reviewedBy": "Claude Code (Erstimport aus Herstellerdatenblatt) - fachliche Freigabe durch Riko Reents ausstehend",
    "reviewCycleMonths": 12,
    "dataCompleteness": null,
    "sources": [
      {
        "id": "src_bambu_tds",
        "type": "manufacturer-tds",
        "publisher": "Bambu Lab",
        "productName": "Bambu PLA Basic",
        "title": "Bambu Filament Technical Data Sheet - PLA",
        "documentVersion": "V3.0",
        "url": "https://wiki.bambulab.com/filament-acc/abs-asa-pc/bambu_pla_basic_technical_data_sheet.pdf",
        "retrievedAt": "2026-08-01",
        "confidenceCeiling": "high",
        "note": {
          "de": "Prüfkörper sind gedruckt, nicht spritzgegossen, und mit X-Y- und Z-Werten ausgewiesen. Das macht die Werte für FDM-Auslegung brauchbar und über alle Bambu-Materialien vergleichbar - anders als Rohstoff-Datenblätter.",
          "en": "Specimens are printed, not injection moulded, and reported with both X-Y and Z values. That makes the figures usable for FDM design and comparable across all Bambu materials - unlike resin datasheets."
        }
      },
      {
        "id": "src_type_datasheets",
        "type": "manufacturer-tds",
        "publisher": "mehrere Hersteller",
        "title": "Median der Produktdatenblätter dieses Werkstofftyps",
        "confidenceCeiling": "medium",
        "note": {
          "de": "Zusammenfassung mehrerer Herstellerdatenblätter zu diesem Werkstofftyp. Geführt wird der Median; Spritzgusswerte werden nicht mit Werten an gedruckten Prüfkörpern vermischt und Elastomerprüfungen (ISO 37) nicht mit Zugversuchen (ISO 527). Ein Median über mehrere Marken beschreibt den Werkstofftyp, nicht ein einzelnes Produkt.",
          "en": "Summary of several manufacturer datasheets for this material type. The median is recorded; moulded values are not mixed with values from printed specimens, and elastomer tests (ISO 37) not with tensile tests (ISO 527). A median across several brands describes the material type, not an individual product."
        }
      },
      {
        "id": "field_experience_reents",
        "type": "field-experience",
        "publisher": "Reents Technologies GmbH",
        "title": "Werkstatterfahrung Reents3D — XXL-Fertigung",
        "retrievedAt": "2026-08-07",
        "confidenceCeiling": "medium",
        "note": {
          "de": "Eigene Fertigungserfahrung aus laufender XXL-Produktion (Bauraum bis 1.800 × 2.400 × 1.800 mm), keine Versuchsreihe. Sie zeigt, was in dieser Fertigung zuverlässig läuft: mit Kammer, Brim und geübtem Personal. Eine andere Werkstatt kann andere Grenzen haben.",
          "en": "Own production experience from ongoing XXL manufacturing (build volume up to 1,800 × 2,400 × 1,800 mm), not a test series. It shows what runs reliably in this shop: with chamber, brim and practised staff. Another workshop may find different limits."
        }
      },
      {
        "id": "src_price_pla_3djake",
        "type": "retailer-listing",
        "publisher": "3DJAKE",
        "title": "3DJAKE — Listenpreise PLA",
        "url": "https://www.3djake.de/filament/pla",
        "retrievedAt": "2026-08-02",
        "confidenceCeiling": "medium",
        "note": {
          "de": "7 Angebote von 6 Marken (3DJAKE, Bambu Lab, Elegoo, Extrudr, Polymaker, eSUN). Günstigstes eSUN PLA-Basic Black, 1 kg für 12,49 € (12,49 €/kg); teuerstes Bambu Lab PLA Basic Black, 1 kg für 25,99 € (25,99 €/kg).",
          "en": "7 offers from 6 brands (3DJAKE, Bambu Lab, Elegoo, Extrudr, Polymaker, eSUN). Cheapest eSUN PLA-Basic Black, 1 kg at 12.49 € (12.49 €/kg); dearest Bambu Lab PLA Basic Black, 1 kg at 25.99 € (25.99 €/kg)."
        }
      },
      {
        "id": "src_price_pla_extrudr",
        "type": "retailer-listing",
        "publisher": "Extrudr",
        "title": "Extrudr — Listenpreise PLA",
        "url": "https://extrudr.com/de/de/products/pla-basic/",
        "retrievedAt": "2026-08-06",
        "confidenceCeiling": "medium",
        "note": {
          "de": "4 Angebote von 1 Marke (Extrudr). Günstigstes Extrudr PLA Basic black 1.75 mm 1 kg, 1 kg für 24,78 € (24,78 €/kg); teuerstes Extrudr PLA NX2 MATT black 1.75 mm 1 kg, 1 kg für 25,76 € (25,76 €/kg).",
          "en": "4 offers from 1 brand (Extrudr). Cheapest Extrudr PLA Basic black 1.75 mm 1 kg, 1 kg at 24.78 € (24.78 €/kg); dearest Extrudr PLA NX2 MATT black 1.75 mm 1 kg, 1 kg at 25.76 € (25.76 €/kg)."
        }
      },
      {
        "id": "src_price_pla_fillamentum",
        "type": "retailer-listing",
        "publisher": "Fillamentum",
        "title": "Fillamentum — Listenpreise PLA",
        "url": "https://shop.fillamentum.com/collections/3d-print-materials/products.json?limit=250",
        "retrievedAt": "2026-08-06",
        "confidenceCeiling": "medium",
        "note": {
          "de": "114 Angebote von 1 Marke (Fillamentum). Günstigstes Fillamentum PLA Extrafill — 1.75 mm / 2.5 Kg / Light Ivory, 2,5 kg für 57,63 € (23,05 €/kg); teuerstes Fillamentum PLA Extrafill — 1.75 mm / 750 g, 0,75 kg für 79,90 € (106,53 €/kg).",
          "en": "114 offers from 1 brand (Fillamentum). Cheapest Fillamentum PLA Extrafill — 1.75 mm / 2.5 Kg / Light Ivory, 2.5 kg at 57.63 € (23.05 €/kg); dearest Fillamentum PLA Extrafill — 1.75 mm / 750 g, 0.75 kg at 79.90 € (106.53 €/kg)."
        }
      },
      {
        "id": "src_price_pla_material4print",
        "type": "retailer-listing",
        "publisher": "Material4Print",
        "title": "Material4Print — Listenpreise PLA",
        "url": "https://www.material4print.de/collections/filament/products.json?limit=250",
        "retrievedAt": "2026-08-06",
        "confidenceCeiling": "medium",
        "note": {
          "de": "182 Angebote von 1 Marke (M4P). Günstigstes M4P PLA Gipsy-Color — 1.75 mm / 0.75 Kg, 0,75 kg für 6,95 € (9,27 €/kg); teuerstes M4P PLA Sample Signalweiss — 2.85 mm / 0.05 Kg, 0,05 kg für 3,95 € (79,00 €/kg).",
          "en": "182 offers from 1 brand (M4P). Cheapest M4P PLA Gipsy-Color — 1.75 mm / 0.75 Kg, 0.75 kg at 6.95 € (9.27 €/kg); dearest M4P PLA Sample Signalweiss — 2.85 mm / 0.05 Kg, 0.05 kg at 3.95 € (79.00 €/kg)."
        }
      },
      {
        "id": "src_ofd",
        "type": "community",
        "publisher": "Open Filament Collective",
        "title": "Open Filament Database — Marktbestand an Filamenten, Spulengrößen und Druckparametern",
        "documentVersion": "2026.07.31",
        "url": "https://api.openfilamentdatabase.org/api/v1/",
        "retrievedAt": "2026-08-04",
        "confidenceCeiling": "low",
        "note": {
          "de": "Gemeinschaftlich gepflegte Marktdatenbank (155 Marken, 2020 Filamente). Sie enthält keine Kennwerte und keine Prüfnormen, sondern beschreibt das Angebot am Markt. Ihre Angaben dienen deshalb nur der Einordnung.",
          "en": "Community-maintained market database (155 brands, 2020 filaments). It contains no material values and no test standards; it describes what is on the market. Its figures therefore serve orientation only."
        }
      },
      {
        "id": "estimate_reasoning",
        "type": "estimate",
        "publisher": "FDM-Materialberater",
        "title": "Fachliche Ableitung ohne Primärquelle",
        "confidenceCeiling": "estimated"
      }
    ],
    "openQuestions": [
      {
        "id": "oq_impact_inverted",
        "question": {
          "de": "Das Datenblatt weist in Z eine höhere Schlagzähigkeit aus als in X-Y. Kerbzustand der Z-Prüfkörper klären.",
          "en": "The datasheet reports higher impact strength in Z than in X-Y. Clarify the notch condition of the Z specimens."
        },
        "blocking": false,
        "affectsFields": [
          "mechanics.charpyUnnotchedZ",
          "mechanics.anisotropyFactorImpact"
        ]
      },
      {
        "id": "oq_anisotropy_conflict",
        "question": {
          "de": "Der Anisotropiefaktor lässt sich aus 20 Produktblättern ableiten, und sie widersprechen sich um den Faktor 2.74: 0.89 (Alzament PLA Basic, 31/35 MPa) · 0.49 (Anycubic Anycubic PLA High Speed, 22.1/45 MPa) · 0.52 (Anycubic Anycubic PLA Matte, 12/23 MPa) · 0.53 (Anycubic Anycubic PLA+, 23.8/45 MPa) · 0.32 (Anycubic Anycubic PLA Silk, 12/37 MPa) · 0.58 (Anycubic Anycubic PLA, 28/48 MPa) · 0.54 (Bambu Lab Bambu PLA Aero, 14/26 MPa) · 0.89 (Bambu Lab Bambu PLA Basic Gradient, 32/36 MPa) · 0.68 (Bambu Lab Bambu PLA-CF, 26/38 MPa) · 0.81 (Bambu Lab Bambu PLA Galaxy, 21/26 MPa) · 0.81 (Bambu Lab Bambu PLA Glow, 26/32 MPa) · 0.86 (Bambu Lab Bambu PLA Marble, 36/42 MPa) · 0.78 (Bambu Lab Bambu PLA Matte, 25/32 MPa) · 0.85 (Bambu Lab Bambu PLA Metal, 39/46 MPa) · 0.67 (Bambu Lab Bambu PLA Silk Dual Color, 18/27 MPa) · 0.76 (Bambu Lab Bambu PLA Silk, 25/33 MPa) · 0.82 (Bambu Lab Bambu PLA Sparkle, 32/39 MPa) · 0.52 (Bambu Lab Bambu PLA Translucent, 28.9/55.4 MPa) · 0.58 (Bambu Lab Bambu PLA Wood, 15/26 MPa) · 0.89 (Bambu Lab Bambu PLA Basic, 31/35 MPa). Beide Blätter rechnen quellenrein, der Unterschied liegt also am Werkstoff oder an der Prüfung — nicht an der Rechnung. Solange nicht geklärt ist, welches Blatt den hier geführten Typ beschreibt, bleibt der Faktor leer; ein Mittelwert wäre eine erfundene Zahl.",
          "en": "The anisotropy factor can be derived from 20 product sheets, and they contradict each other by a factor of 2.74: 0.89 (Alzament PLA Basic, 31/35 MPa) · 0.49 (Anycubic Anycubic PLA High Speed, 22.1/45 MPa) · 0.52 (Anycubic Anycubic PLA Matte, 12/23 MPa) · 0.53 (Anycubic Anycubic PLA+, 23.8/45 MPa) · 0.32 (Anycubic Anycubic PLA Silk, 12/37 MPa) · 0.58 (Anycubic Anycubic PLA, 28/48 MPa) · 0.54 (Bambu Lab Bambu PLA Aero, 14/26 MPa) · 0.89 (Bambu Lab Bambu PLA Basic Gradient, 32/36 MPa) · 0.68 (Bambu Lab Bambu PLA-CF, 26/38 MPa) · 0.81 (Bambu Lab Bambu PLA Galaxy, 21/26 MPa) · 0.81 (Bambu Lab Bambu PLA Glow, 26/32 MPa) · 0.86 (Bambu Lab Bambu PLA Marble, 36/42 MPa) · 0.78 (Bambu Lab Bambu PLA Matte, 25/32 MPa) · 0.85 (Bambu Lab Bambu PLA Metal, 39/46 MPa) · 0.67 (Bambu Lab Bambu PLA Silk Dual Color, 18/27 MPa) · 0.76 (Bambu Lab Bambu PLA Silk, 25/33 MPa) · 0.82 (Bambu Lab Bambu PLA Sparkle, 32/39 MPa) · 0.52 (Bambu Lab Bambu PLA Translucent, 28.9/55.4 MPa) · 0.58 (Bambu Lab Bambu PLA Wood, 15/26 MPa) · 0.89 (Bambu Lab Bambu PLA Basic, 31/35 MPa). Both sheets calculate source-pure, so the difference lies in the material or the testing — not in the arithmetic. Until it is clear which sheet describes the type held here, the factor stays empty; an average would be an invented figure."
        },
        "affectsFields": [
          "mechanics.anisotropyFactorTensile"
        ],
        "blocking": false
      },
      {
        "id": "oq_spread_elongationatbreakxy",
        "question": {
          "de": "elongationAtBreakXy: Die 43 Blätter dieses Werkstofftyps liegen um Faktor 14 auseinander (2 % (add:north) bis 28 % (Anycubic)). Der Median trägt, das mittlere Viertel liegt um Faktor 2.61 zusammen — die Spanne gehört aber zur Antwort und ist am Wert vermerkt.",
          "en": "elongationAtBreakXy: the 43 datasheets of this material type span a factor of 14 (2 % (add:north) to 28 % (Anycubic)). The median holds — the middle quartile sits within a factor of 2.61 — but the range is part of the answer and is recorded at the value."
        },
        "blocking": false,
        "affectsFields": [
          "mechanics.elongationAtBreakXy"
        ]
      },
      {
        "id": "oq_spread_charpyunnotchedxy",
        "question": {
          "de": "charpyUnnotchedXy: Die 31 Blätter dieses Werkstofftyps liegen um Faktor 25.58 auseinander (2.6 kJ/m² (3DJAKE) bis 66.5 kJ/m² (Bambu Lab)). Der Median trägt, das mittlere Viertel liegt um Faktor 2.53 zusammen — die Spanne gehört aber zur Antwort und ist am Wert vermerkt.",
          "en": "charpyUnnotchedXy: the 31 datasheets of this material type span a factor of 25.58 (2.6 kJ/m² (3DJAKE) to 66.5 kJ/m² (Bambu Lab)). The median holds — the middle quartile sits within a factor of 2.53 — but the range is part of the answer and is recorded at the value."
        },
        "blocking": false,
        "affectsFields": [
          "mechanics.charpyUnnotchedXy"
        ]
      },
      {
        "id": "oq_spread_charpynotchedxy",
        "question": {
          "de": "charpyNotchedXy: Die 15 Blätter dieses Werkstofftyps liegen um Faktor 12.29 auseinander (3.5 kJ/m² (Spectrum) bis 43 kJ/m² (3DJAKE)). Der Median trägt, das mittlere Viertel liegt um Faktor 3.35 zusammen — die Spanne gehört aber zur Antwort und ist am Wert vermerkt.",
          "en": "charpyNotchedXy: the 15 datasheets of this material type span a factor of 12.29 (3.5 kJ/m² (Spectrum) to 43 kJ/m² (3DJAKE)). The median holds — the middle quartile sits within a factor of 3.35 — but the range is part of the answer and is recorded at the value."
        },
        "blocking": false,
        "affectsFields": [
          "mechanics.charpyNotchedXy"
        ]
      }
    ]
  }
}
