Repository: Reents3D/fdm-material-advisor

# FDM-Materialberater

**[→ Werkzeug öffnen](https://materialberater.reents3d.de/)** · kostenlos, ohne Anmeldung
· ein Werkzeug der [Reents Technologies GmbH](https://reents3d.de/) (Reents3D), XXL-3D-Druck und Exponatebau in Holm bei Hamburg

Welches FDM-Material passt zum Anwendungsfall — und **warum**. Ein quelloffener
Materialberater mit einer offenen Datenbank, in der jeder Kennwert seine Quelle, seine
Prüfnorm und seine Konfidenz mitführt.

**43 Werkstofftypen · 254 Produkte von 17 Marken · 3.182 belegte Einzelaussagen ·
20 Anwendungsfälle · 21 Medien · 29 Glossareinträge**
*[English summary below](#english)*

---

File: data/materials/ppa-cf.json (part 2 of 2)
{
          "en": "Short carbon fibres in an insulating matrix form no continuous conductive path as long as the loading stays below the percolation threshold. The sheet names no surface resistance — the classification is therefore a derivation, not a measurement. Anyone needing ESD protection needs a measurement."
        }
      }
    }
  },
  "sustainability": {
    "bioBasedContent": {
      "value": 0,
      "unit": "%",
      "source": "estimate_reasoning",
      "confidence": "estimated"
    },
    "industriallyCompostable": {
      "value": false,
      "source": "estimate_reasoning",
      "confidence": "estimated"
    },
    "practicalRecyclability": {
      "value": "not-practical-fibre-filled",
      "source": "estimate_reasoning",
      "confidence": "estimated"
    }
  },
  "finishing": {
    "surfaceQuality": {
      "value": 4,
      "scale": "surfaceQuality",
      "source": "estimate_reasoning",
      "confidence": "estimated",
      "note": {
        "de": "Kohlefaser ergibt eine matte, gleichmäßige Oberfläche, die Schichtlinien optisch schluckt.",
        "en": "Carbon fibre gives a matte, even surface that optically swallows layer lines."
      }
    },
    "layerLineVisibility": {
      "value": 2,
      "scale": "layerLineVisibility",
      "source": "estimate_reasoning",
      "confidence": "estimated"
    },
    "sandability": {
      "value": 3,
      "scale": "sandability",
      "source": "estimate_reasoning",
      "confidence": "estimated",
      "note": {
        "de": "Schleifen legt Fasern frei, die als raue Punkte stehen bleiben. Nassschliff hilft; eine glatte Oberfläche wird es nicht.",
        "en": "Sanding exposes fibres that remain as rough points. Wet sanding helps; a smooth surface it will not become."
      }
    },
    "fillability": {
      "value": 3,
      "scale": "fillability",
      "source": "estimate_reasoning",
      "confidence": "estimated"
    },
    "paintAdhesion": {
      "value": 2,
      "scale": "paintAdhesion",
      "source": "estimate_reasoning",
      "confidence": "estimated",
      "note": {
        "de": "Polyamide sind unpolar und schlecht benetzbar; ohne Plasma- oder Primer-Vorbehandlung hält kein Lack dauerhaft.",
        "en": "Polyamides are non-polar and poorly wettable; without plasma or primer pretreatment no paint holds permanently."
      }
    },
    "bondability": {
      "value": 2,
      "scale": "bondability",
      "source": "estimate_reasoning",
      "confidence": "estimated"
    },
    "recommendedAdhesives": [
      "2K-Epoxid (nach Plasma- oder Primer-Vorbehandlung)",
      "Cyanacrylat mit Aktivator"
    ]
  },
  "commercial": {
    "priceIndex": {
      "value": 5,
      "scale": "priceIndex",
      "derivedFrom": [
        "commercial.pricePerKg"
      ],
      "source": "estimate_reasoning",
      "confidence": "estimated",
      "note": {
        "de": "Aus dem Kilopreis abgeleitet: Alle Werkstoffe sind nach ihrem €/kg-Wert in fünf gleich große Preisstufen eingeteilt. Maßgeblich ist der Kilopreis; die Stufe dient nur der schnellen Einordnung.",
        "en": "Derived from the price per kilogram: all materials are sorted into five equal price bands by their €/kg value. The per-kilogram price is what counts; the band is only for quick orientation."
      }
    },
    "availability": {
      "value": 2,
      "scale": "availability",
      "source": "estimate_reasoning",
      "confidence": "estimated",
      "note": {
        "de": "Ein Hersteller in der Datenbank. PPA-Filamente gibt es auch von anderen Anbietern, aber keines davon ist hier mit einem Datenblatt belegt.",
        "en": "One manufacturer in the dataset. PPA filaments exist from other suppliers too, but none of them is documented here with a datasheet."
      }
    },
    "smallSeriesSuitability": {
      "value": 2,
      "scale": "smallSeriesSuitability",
      "source": "estimate_reasoning",
      "confidence": "estimated",
      "note": {
        "de": "Trockenofen, beheizte Kammer und gehärtete Düse machen jeden Einzelauftrag zu einem Rüstvorgang. Für Kleinserien rechnet sich das erst, wenn die Anforderung den Werkstoff wirklich verlangt.",
        "en": "Drying oven, heated chamber and hardened nozzle make every individual job a setup operation. For small series this pays off only when the requirement genuinely demands the material."
      }
    },
    "reentsPortfolioStatus": {
      "value": "unknown",
      "source": "estimate_reasoning",
      "confidence": "estimated",
      "note": {
        "de": "Noch nicht mit dem Reents3D-Materiallager abgeglichen. Der Portfolio-Status beeinflusst die Bewertung nicht.",
        "en": "Not yet reconciled with the Reents3D material stock. Portfolio status does not affect the assessment."
      }
    },
    "spoolSizes": [
      "0.75 kg"
    ],
    "xxl": {
      "maxSensibleEdgeMm": {
        "value": 600,
        "unit": "mm",
        "source": "estimate_reasoning",
        "confidence": "estimated",
        "derivedFrom": [
          "processing.warpingTendency",
          "processing.chamberRequirement"
        ],
        "note": {
          "de": "Geschätzt aus Verzugsneigung und Kammerbedarf, nicht gemessen. Aus der eigenen Fertigung belegt ist bisher: bis 800 × 800 mm ohne Probleme. Das ist ein unterer Rand und keine Grenze; größere Teile wurden bisher schlicht nicht gefertigt. Im echten Großformat lief dieser Werkstoff bisher nicht, nur auf den Engineering-Druckern.",
          "en": "Estimated from warping tendency and chamber requirement, not measured. Established from own production so far: up to 800 × 800 mm without problems. That is a lower bound, not a limit; larger parts simply have not been made yet. This material has not yet been run at true large format, only on the engineering printers."
        }
      }
    },
    "pricePerKg": {
      "value": 207.99,
      "unit": "€/kg",
      "conditions": "Ein einzelnes Händlerangebot, auf €/kg normiert, inkl. MwSt., Stand 2026-08-06 — keine Spanne ableitbar",
      "source": [
        "src_price_ppa_cf_3djake"
      ],
      "confidence": "low",
      "note": {
        "de": "Erhoben, nicht geschätzt — aber auf einem einzigen Angebot: Bambu Lab Bambu Lab PPA-CF Black, 750 g / Spule, 0,75 kg für 155,99 €. Eine Spanne lässt sich daraus nicht ableiten, deshalb steht keine da. Ein echter Preis ist trotzdem mehr wert als eine Schätzung: Die Erhebung hat gezeigt, dass die Schätzungen hier systematisch zu hoch lagen.",
        "en": "Surveyed, not estimated — but on a single offer: Bambu Lab Bambu Lab PPA-CF Black, 750 g / Spule, 0.75 kg for 155.99 €. No range can be derived from that, so none is given. A real price still beats an estimate: the survey showed the estimates here ran systematically high."
      }
    }
  },
  "governance": {
    "lastReviewed": "2026-08-05",
    "reviewedBy": "Claude Code (Erstimport aus Herstellerdatenblatt) - fachliche Freigabe durch Riko Reents ausstehend",
    "reviewCycleMonths": 12,
    "dataCompleteness": null,
    "sources": [
      {
        "id": "src_bambu_tds",
        "type": "manufacturer-tds",
        "publisher": "Bambu Lab",
        "productName": "Bambu PPA-CF",
        "title": "Bambu Filament Technical Data Sheet — PPA-CF",
        "documentVersion": "V1.0",
        "url": "https://cdn.shopify.com/s/files/1/0584/7236/6216/files/Bambus_PPA-CF_Technical_Data_Sheet.pdf",
        "retrievedAt": "2026-08-05",
        "confidenceCeiling": "medium",
        "note": {
          "de": "Prüfkörper gedruckt (290 °C Düse, 110 °C Bett), Kennwerte getrennt nach X-Y und Z, Streuungsangaben durchgehend. Dennoch gelten die Werte nur als einfach belegt: Dieser Werkstofftyp hat in der ganzen Datenbank nur diese eine Quelle, es gibt also keinen zweiten Beleg, an dem sich die Zahlen prüfen ließen.",
          "en": "Specimens printed (290 °C nozzle, 110 °C bed), values separated by X-Y and Z, scatter stated throughout. The values nevertheless count as singly substantiated only: this material type has just this one source in the entire database, so there is no second piece of evidence against which the figures could be checked."
        }
      },
      {
        "id": "src_price_ppa_cf_3djake",
        "type": "retailer-listing",
        "publisher": "3DJAKE",
        "title": "3DJAKE — Listenpreise PPA-CF",
        "url": "https://www.3djake.de/bambu-lab/ppa-cf-black",
        "retrievedAt": "2026-08-06",
        "confidenceCeiling": "medium",
        "note": {
          "de": "1 Angebot von 1 Marke (Bambu Lab). Einziges Angebot: Bambu Lab Bambu Lab PPA-CF Black, 750 g / Spule, 0,75 kg für 155,99 € (207,99 €/kg).",
          "en": "1 offer from 1 brand (Bambu Lab). Only offer: Bambu Lab Bambu Lab PPA-CF Black, 750 g / Spule, 0.75 kg at 155.99 € (207.99 €/kg)."
        }
      },
      {
        "id": "estimate_reasoning",
        "type": "estimate",
        "publisher": "FDM-Materialberater",
        "title": "Fachliche Ableitung ohne Primärquelle",
        "confidenceCeiling": "estimated"
      }
    ],
    "openQuestions": [
      {
        "id": "oq_ppa_cf_second_source",
        "question": {
          "de": "Der gesamte Werkstofftyp hängt an einem einzigen Herstellerdatenblatt. Solange keine zweite Quelle vorliegt, ist nicht prüfbar, ob die Werte für PPA-CF allgemein gelten oder nur für diese eine Rezeptur — 168 MPa wären ein außergewöhnlich hoher Wert, und gerade außergewöhnliche Zahlen gehören gegengelesen. Kandidaten wären PPA-CF-Typen anderer Anbieter.",
          "en": "The entire material type rests on a single manufacturer datasheet. As long as no second source exists it cannot be checked whether the values apply to PPA-CF generally or only to this one formulation — 168 MPa would be an exceptionally high figure, and exceptional figures in particular deserve cross-reading. Candidates would be PPA-CF grades from other suppliers."
        },
        "affectsFields": [
          "mechanics.tensileStrengthXy",
          "mechanics.tensileModulusXy",
          "mechanics.flexuralStrengthXy"
        ],
        "blocking": false
      },
      {
        "id": "oq_price_survey",
        "question": {
          "de": "Preisbasis noch schmal: bisher 1 Angebot von 1 Anbieter und 1 Marke (Stand 2026-08-06). Angestrebt sind mindestens fünf Angebote von zwei Anbietern und zwei Marken, denn mehrere Preise aus demselben Shop sind nur eine Preisliste. Bis dahin ist der Preis nur ein Anhaltspunkt.",
          "en": "Price basis still thin: so far 1 offer from 1 retailer and 1 brand (as of 2026-08-06). The target is at least five offers from two retailers and two brands, since several prices from one shop are merely a price list. Until then the price is only a rough guide."
        },
        "blocking": false,
        "affectsFields": [
          "commercial.priceIndex"
        ]
      }
    ]
  }
}
