Repository: Reents3D/fdm-material-advisor

# FDM-Materialberater

**[→ Werkzeug öffnen](https://materialberater.reents3d.de/)** · kostenlos, ohne Anmeldung
· ein Werkzeug der [Reents Technologies GmbH](https://reents3d.de/) (Reents3D), XXL-3D-Druck und Exponatebau in Holm bei Hamburg

Welches FDM-Material passt zum Anwendungsfall — und **warum**. Ein quelloffener
Materialberater mit einer offenen Datenbank, in der jeder Kennwert seine Quelle, seine
Prüfnorm und seine Konfidenz mitführt.

**43 Werkstofftypen · 254 Produkte von 17 Marken · 3.182 belegte Einzelaussagen ·
20 Anwendungsfälle · 21 Medien · 29 Glossareinträge**
*[English summary below](#english)*

---

## Warum noch ein Materialvergleich

Die meisten Vergleichstabellen für 3D-Druck-Material haben dieselben drei Probleme.
Dieses Werkzeug ist um genau diese drei Probleme herum gebaut.

### 1. Sie zeigen Rohstoffwerte, nicht Bauteilwerte

In den meisten Tabellen steht PLA mit einer Zahl. Hier steht es mit **45,8 MPa und der
Spanne 23 bis 63** — dem Median aus 61 Herstellerdatenblättern, deren Prüfkörper überwiegend
**gedruckt** sind statt spritzgegossen. Die Spanne ist dabei nicht der Fehlerbalken, sondern
die Auskunft: „PLA" ist keine Rezeptur, sondern eine Familie, und welche Sie kaufen,
entscheidet mehr als die Wahl des Polymers.

### 2. Sie verschweigen die Anisotropie

Ein FDM-Bauteil ist senkrecht zur Schicht schwächer als in der Ebene. Wie viel schwächer,
steht praktisch nirgends. Hier steht es überall dort, wo ein Hersteller den Z-Wert
überhaupt angibt — bei 21 von 43 Werkstofftypen:

| Material | **bleibt in Z** | beobachtete Spanne |
|---|---:|---:|
| PC | **90 %** | 84–97 % |
| ABS | **85 %** | 72–100 % |
| ASA | **84 %** | 68–103 % |
| PLA | **72 %** | 32–89 % (20 Blätter) |
| PETG | **69 %** | 56–82 % |
| TPU 95A | **66 %** | 50–82 % (4 Blätter) |
| PETG-CF | **64 %** | 56–75 % |
| PA6-CF | **47 %** | 39–57 % |
| PAHT-CF | **45 %** | 18–73 % (2 Blätter) |
| **PA6-GF** | **36 %** | einzelnes Blatt |
| **PPA-CF** | **34 %** | einzelnes Blatt |
| PPS-CF | **28 %** | einzelnes Blatt |

Die faserverstärkten Hochleistungswerkstoffe verlieren senkrecht zur Schicht **die Hälfte
bis fast drei Viertel** ihrer Festigkeit. Bei der Schlagzähigkeit ist der Einbruch noch
drastischer. Wer PPS-CF wegen seiner Zugfestigkeit wählt und das Bauteil falsch orientiert,
bekommt gut ein Viertel davon — weniger als ein ABS.

**Warum hier kein „X-Y geteilt durch Z" steht.** Der Faktor wird immer aus BEIDEN Werten
EINES Datenblattes gerechnet, nie aus dem X-Y-Wert des einen und dem Z-Wert des anderen —

### Sie sind Materialhersteller und fehlen hier?

Schicken Sie Ihre gesammelten Datenblätter an **[info@reents3d.de](mailto:info@reents3d.de)**
— wir pflegen sie ein. Kostenlos und ohne Gegenleistung: Es gibt keine bezahlte
Platzierung und keine Affiliate-Links, die Reihenfolge entsteht allein aus den
Anforderungen des Nutzers und den Werten auf Ihren Blättern (siehe
[Herstellerunabhängig](#herstellerunabhängig)).

Am meisten hilft, was die wenigsten veröffentlichen:

- **Kennwerte an gedruckten Prüfkörpern** statt Rohstoffdaten aus dem Spritzguss
- **Bauorientierung, Infill und Druckparameter** zu jedem Wert
- **Z-Werte** — nur eine Handvoll Hersteller im Bestand gibt sie überhaupt an, und
  genau daran hängt die Aussage, um die es in diesem Werkzeug geht
- **Prüfnorm und Prüfbedingung** an jeder Zeile

Widersprüche und Auffälligkeiten in einem Blatt werden dokumentiert, nicht geglättet —
das gilt für alle Marken gleichermaßen. Wer das nicht möchte, schickt besser nichts.

Node 24 (oder mindestens 23.6) — der CSV-Export lädt die TypeScript-Bausteine
ohne Buildschritt, damit veröffentlichte und heruntergeladene Tabelle aus
derselben Quelle stammen.

```bash
git clone https://github.com/Reents3D/fdm-material-advisor.git
cd fdm-material-advisor && npm install
npm run dev        # Entwicklungsserver
npm run validate   # Schema + Plausibilität + Provenienz
npm run ci         # alles, wie in der Pipeline
```

**Die CI blockt einen Wert mit `confidence: high` oder `medium` ohne echte Quelle.**
Das ist Absicht. 18 Plausibilitätsregeln (R0–R17) prüfen außerdem, dass Z nie über X-Y
liegt, die HDT unterhalb Tg plus Toleranz bleibt, das Bett unter der Düse, jede
Quellenkennung auflösbar ist, jede Bewertungsskala registriert und jeder i18n-Text in
beiden Sprachen vorliegt. Die jüngste (R16) fragt etwas Physikalisches: Ist die
carbonverstärkte Variante eines Werkstoffs im Datenblatt überhaupt steifer als die
ungefüllte? Bei Extrudr DuraPro ABS CF lautet die Antwort nein — Zug- und Biegemodul
stehen zifferngleich beim ungefüllten ABS. Dazu 165 Tests, darunter fachliche Szenarien: Wenn die Engine
einem Anwendungsfall die falsche Antwort gibt, geht der Lauf rot — auch dann, wenn die
Arithmetik stimmt.

Wenn eine Regel einen **richtigen** Wert bemängelt, wird die Regel verengt, nie der Wert
geglättet. Das ist die Hausordnung, nicht nur eine Redensart.

Siehe [CONTRIBUTING.md](CONTRIBUTING.md).

---

File: data/products/3djake-abs-cf.json
{
  "$schema": "../../schema/product.schema.json",
  "schemaVersion": "1.0.0",
  "id": "3djake-abs-cf",
  "materialId": "abs",
  "brand": "3DJAKE",
  "manufacturer": "Niceshops GmbH (3DJAKE)",
  "productName": "3DJAKE ABS CF",
  "origin": "Österreich",
  "specimenType": "undeclared",
  "specimenNote": {
    "de": "3DJAKE deklariert in keinem Datenblatt, ob an gedruckten oder spritzgegossenen Prüfkörpern gemessen wurde. Die Werte sind deshalb nicht direkt mit Bambu Lab oder Prusa Polymers vergleichbar, die gedruckte Prüfkörper ausweisen.",
    "en": "3DJAKE does not declare in any datasheet whether values were measured on printed or moulded specimens. The values are therefore not directly comparable with Bambu Lab or Prusa Polymers, which declare printed specimens."
  },
  "features": {
    "de": "Das Gegenstück zu Datenblättern, die die CF-Variante vom Grundtyp abschreiben: Dichte, Steifigkeit und Bruchdehnung unterscheiden sich sichtbar vom unverstärkten niceABS, und das Blatt nennt zusätzlich Kerbschlagwerte bei −30 °C (7 kJ/m² gegen 14 bei Raumtemperatur).",
    "en": "The counterpart to datasheets that copy the CF grade from the base type: density, stiffness and elongation differ visibly from unfilled niceABS, and the sheet additionally gives notched impact at −30 °C (7 kJ/m² against 14 at room temperature)."
  },
  "datasheet": {
    "title": "3DJAKE ABS CF — Technical Data Sheet",
    "url": "https://3d.nice-cdn.com/upload/file/TDS_3DJAKE_ABS-CF.pdf",
    "version": "1.0",
    "retrievedAt": "2026-08-01"
  },
  "productUrl": "https://www.3djake.de/3djake/3djake-filament",
  "properties": {
    "tensileStrengthXy": {
      "value": 59,
      "unit": "MPa",
      "testStandard": "ISO 527",
      "source": "src_tds",
      "confidence": "medium"
    },
    "tensileModulusXy": {
      "value": 3000,
      "unit": "MPa",
      "testStandard": "ISO 527",
      "source": "src_tds",
      "confidence": "medium"
    },
    "elongationAtBreakXy": {
      "value": 7,
      "unit": "%",
      "testStandard": "ISO 527",
      "source": "src_tds",
      "confidence": "medium"
    },
    "flexuralStrengthXy": {
      "value": 85,
      "unit": "MPa",
      "testStandard": "ISO 178",
      "source": "src_tds",
      "confidence": "medium"
    },
    "flexuralModulusXy": {
      "value": 3080,
      "unit": "MPa",
      "testStandard": "ISO 178",
      "source": "src_tds",
      "confidence": "medium"
    },
    "charpyNotchedXy": {
      "value": 14,
      "unit": "kJ/m²",
      "testStandard": "ISO 179/1eA, 23 °C",
      "source": "src_tds",
      "confidence": "medium"
    },
    "izodNotchedXy": {
      "value": 14,
      "unit": "kJ/m²",
      "testStandard": "ISO 180/1A, 23 °C",
      "source": "src_tds",
      "confidence": "medium"
    },
    "hdtA": {
      "value": 87,
      "unit": "°C",
      "testStandard": "ISO 75, 1,8 MPa, flachkant",
      "source": "src_tds",
      "confidence": "medium"
    },
    "vicatB50": {
      "value": 98,
      "unit": "°C",
      "testStandard": "ISO 306, 50 N, 50 °C/h",
      "source": "src_tds",
      "confidence": "medium"
    },
    "density": {
      "value": 1.08,
      "unit": "g/cm³",
      "testStandard": "ISO 1183-1/A",
      "source": "src_tds",
      "confidence": "medium"
    },
    "nozzleTemperature": {
      "value": 235,
      "unit": "°C",
      "min": 220,
      "max": 250,
      "source": "src_tds",
      "confidence": "medium"
    },
    "bedTemperature": {
      "value": 105,
      "unit": "°C",
      "min": 100,
      "max": 110,
      "source": "src_tds",
      "confidence": "medium"
    }
  },
  "governance": {
    "lastReviewed": "2026-08-01",
    "reviewedBy": "Claude Code (Erstimport aus Herstellerdatenblatt)",
    "sources": [
      {
        "id": "src_tds",
        "type": "manufacturer-tds",
        "publisher": "Niceshops GmbH (3DJAKE)",
        "productName": "3DJAKE ABS CF",
        "title": "3DJAKE ABS CF — Technical Data Sheet",
        "url": "https://3d.nice-cdn.com/upload/file/TDS_3DJAKE_ABS-CF.pdf",
        "retrievedAt": "2026-08-01",
        "confidenceCeiling": "medium",
        "note": {
          "de": "Herstellerdatenblatt ohne Angabe des Prüfkörpertyps. Wo das Blatt sich selbst widerspricht, gilt der Wert als schwach belegt.",
          "en": "Manufacturer datasheet without a stated specimen type. Where the sheet contradicts itself, the value counts as weakly substantiated."
        }
      }
    ]
  }
}

File: data/products/3djake-abs.json
{
  "$schema": "../../schema/product.schema.json",
  "schemaVersion": "1.0.0",
  "id": "3djake-abs",
  "materialId": "abs",
  "brand": "3DJAKE",
  "manufacturer": "Niceshops GmbH (3DJAKE)",
  "productName": "3DJAKE ABS",
  "origin": "Österreich",
  "specimenType": "undeclared",
  "specimenNote": {
    "de": "3DJAKE deklariert in keinem Datenblatt, ob an gedruckten oder spritzgegossenen Prüfkörpern gemessen wurde. Die Werte sind deshalb nicht direkt mit Bambu Lab oder Prusa Polymers vergleichbar, die gedruckte Prüfkörper ausweisen.\n\nHinweis zu diesem Datenblatt: Zwei Zeilen des Blattes nennen die falsche Norm beziehungsweise die falsche Einheit: Die VICAT-Temperatur steht unter ASTM D792 — das ist die Dichtebestimmung im Auftriebsverfahren, der Vicat-Versuch ist ASTM D1525. Und der Schmelzindex steht mit „21 g/cm³“ da; ein MFR wird in g/10 min gemessen, g/cm³ ist eine Dichte. Beide Zeilen wurden nicht übernommen beziehungsweise nur mit Vermerk. Die übrigen Werte sind in sich schlüssig.",
    "en": "3DJAKE does not declare in any datasheet whether values were measured on printed or moulded specimens. The values are therefore not directly comparable with Bambu Lab or Prusa Polymers, which declare printed specimens.\n\nNote on this datasheet: Two rows of the sheet cite the wrong standard or the wrong unit: the VICAT temperature sits under ASTM D792 — that is density by buoyancy, the Vicat test is ASTM D1525. And the melt flow rate reads “21 g/cm³”; an MFR is measured in g/10 min, g/cm³ is a density. Both rows were left out or carried with a note. The remaining values are internally consistent."
  },
  "features": {
    "de": "Das jüngere der beiden ABS-Blätter des Hauses (01.10.2024) und das schlüssigere: 49 MPa Zugfestigkeit bei 10 % Bruchdehnung passen zusammen, während das Schwesterprodukt niceABS mit 34 % Bruchdehnung und 58 kJ/m² ungekerbter Schlagzähigkeit eher das Granulat beschreibt.",
    "en": "The younger of the two ABS sheets from this house (01.10.2024) and the more coherent one: 49 MPa tensile at 10 % elongation fit together, whereas the sister product niceABS with 34 % elongation and 58 kJ/m² unnotched impact rather describes the pellets."
  },
  "datasheet": {
    "title": "3DJAKE ABS — Technical Data Sheet",
    "url": "https://3d.nice-cdn.com/upload/file/3DJake_ABS.pdf",
    "version": "1.0",
    "retrievedAt": "2026-08-01"
  },
  "productUrl": "https://www.3djake.de/3djake/3djake-filament",
  "properties": {
    "tensileStrengthXy": {
      "value": 49,
      "unit": "MPa",
      "testStandard": "ASTM D638",
      "source": "src_tds",
      "confidence": "low"
    },
    "tensileModulusXy": {
      "value": 2350,
      "unit": "MPa",
      "testStandard": "ASTM D638",
      "source": "src_tds",
      "confidence": "low"
    },
    "elongationAtYieldXy": {
      "value": 5,
      "unit": "%",
      "testStandard": "ASTM D638",
      "source": "src_tds",
      "confidence": "medium"
    },
    "elongationAtBreakXy": {
      "value": 10,
      "unit": "%",
      "testStandard": "ASTM D638",
      "source": "src_tds",
      "confidence": "low"
    },
    "flexuralStrengthXy": {
      "value": 78,
      "unit": "MPa",
      "testStandard": "ASTM D790",
      "source": "src_tds",
      "confidence": "low"
    },
    "flexuralModulusXy": {
      "value": 2550,
      "unit": "MPa",
      "testStandard": "ASTM D790",
      "source": "src_tds",
      "confidence": "low"
    },
    "hdtB": {
      "value": 85,
      "unit": "°C",
      "testStandard": "ASTM D648",
      "source": "src_tds",
      "confidence": "low"
    },
    "vicatA": {
      "value": 92,
      "unit": "°C",
      "testStandard": "im Blatt als ASTM D792 angegeben",
      "source": "src_tds",
      "confidence": "low"
    },
    "density": {
      "value": 1.06,
      "unit": "g/cm³",
      "testStandard": "ASTM D792",
      "source": "src_tds",
      "confidence": "low"
    },
    "nozzleTemperature": {
      "value": 235,
      "unit": "°C",
      "min": 220,
      "max": 250,
      "source": "src_tds",
      "confidence": "low"
    },
    "bedTemperature": {
      "value": 105,
      "unit": "°C",
      "min": 100,
      "max": 110,
      "source": "src_tds",
      "confidence": "low"
    }
  },
  "governance": {
    "lastReviewed": "2026-08-01",
    "reviewedBy": "Claude Code (Erstimport aus Herstellerdatenblatt)",
    "sources": [
      {
        "id": "src_tds",
        "type": "manufacturer-tds",
        "publisher": "Niceshops GmbH (3DJAKE)",
        "productName": "3DJAKE ABS",
        "title": "3DJAKE ABS — Technical Data Sheet",
        "url": "https://3d.nice-cdn.com/upload/file/3DJake_ABS.pdf",
        "retrievedAt": "2026-08-01",
        "confidenceCeiling": "low",
        "note": {
          "de": "Herstellerdatenblatt ohne Angabe des Prüfkörpertyps. Wo das Blatt sich selbst widerspricht, gilt der Wert als schwach belegt.",
          "en": "Manufacturer datasheet without a stated specimen type. Where the sheet contradicts itself, the value counts as weakly substantiated."
        }
      }
    ]
  },
  "sharedLineage": {
    "with": [
      "extrudr-durapro-abs",
      "extrudr-durapro-abs-cf"
    ],
    "sharedFields": [
      "bedTemperature",
      "density",
      "elongationAtBreakXy",
      "flexuralModulusXy",
      "flexuralStrengthXy",
      "hdtB",
      "nozzleTemperature",
      "tensileModulusXy",
      "tensileStrengthXy",
      "vicatA"
    ],
    "note": {
      "de": "10 Kennwerte dieses Datenblatts stehen Ziffer für Ziffer auch bei Extrudr Extrudr DuraPro ABS · Extrudr Extrudr DuraPro ABS CF. Es handelt sich also nicht um 3 unabhängige Belege, sondern um eine einzige Messung. Die Zahlen stammen ursprünglich von Extrudr Extrudr DuraPro ABS CF; dieses Blatt übernimmt sie. Die übernommenen Werte gelten deshalb als schwach belegt.",
      "en": "The figures originate from 10 values on this datasheet appear digit for digit at Extrudr Extrudr DuraPro ABS · Extrudr Extrudr DuraPro ABS CF as well. They are therefore not 3 independent pieces of evidence but a single measurement. Extrudr Extrudr DuraPro ABS CF; this sheet takes them over. The copied values therefore count as weakly substantiated."
    }
  }
}

File: data/products/3djake-asa-cf.json
{
  "$schema": "../../schema/product.schema.json",
  "schemaVersion": "1.0.0",
  "id": "3djake-asa-cf",
  "materialId": "asa-cf",
  "brand": "3DJAKE",
  "manufacturer": "Niceshops GmbH (3DJAKE)",
  "productName": "3DJAKE ASA CF",
  "origin": "Österreich",
  "specimenType": "undeclared",
  "specimenNote": {
    "de": "3DJAKE deklariert in keinem Datenblatt, ob an gedruckten oder spritzgegossenen Prüfkörpern gemessen wurde. Die Werte sind deshalb nicht direkt mit Bambu Lab oder Prusa Polymers vergleichbar, die gedruckte Prüfkörper ausweisen.",
    "en": "3DJAKE does not declare in any datasheet whether values were measured on printed or moulded specimens. The values are therefore not directly comparable with Bambu Lab or Prusa Polymers, which declare printed specimens."
  },
  "features": {
    "de": "93 MPa Biegefestigkeit und HDT-A 93 °C — der Wert bei 1,8 MPa Last, nicht der geschmeichelte bei 0,45 MPa. Datenblätter, die HDT-A angeben, machen es sich schwerer und sind deshalb aussagekräftiger.",
    "en": "93 MPa flexural strength and HDT-A of 93 °C — the figure at 1.8 MPa load, not the flattering one at 0.45 MPa. Datasheets that state HDT-A make it harder for themselves and are therefore more informative."
  },
  "datasheet": {
    "title": "3DJAKE ASA CF — Technical Data Sheet",
    "url": "https://3d.nice-cdn.com/upload/file/TDS_3DJAKE_ASA-CF.pdf",
    "version": "1.0",
    "retrievedAt": "2026-08-01"
  },
  "productUrl": "https://www.3djake.de/3djake/3djake-filament",
  "properties": {
    "tensileStrengthXy": {
      "value": 62,
      "unit": "MPa",
      "testStandard": "ISO 527",
      "source": "src_tds",
      "confidence": "medium"
    },
    "elongationAtBreakXy": {
      "value": 8,
      "unit": "%",
      "testStandard": "ISO 527",
      "source": "src_tds",
      "confidence": "medium"
    },
    "flexuralStrengthXy": {
      "value": 93,
      "unit": "MPa",
      "testStandard": "ISO 178",
      "source": "src_tds",
      "confidence": "medium"
    },
    "flexuralModulusXy": {
      "value": 3100,
      "unit": "MPa",
      "testStandard": "ISO 178",
      "source": "src_tds",
      "confidence": "medium"
    },
    "charpyNotchedXy": {
      "value": 9,
      "unit": "kJ/m²",
      "testStandard": "ISO 179/1eA, 23 °C",
      "source": "src_tds",
      "confidence": "medium"
    },
    "izodNotchedXy": {
      "value": 9.5,
      "unit": "kJ/m²",
      "testStandard": "ISO 180/1A, 23 °C",
      "source": "src_tds",
      "confidence": "medium"
    },
    "hdtA": {
      "value": 93,
      "unit": "°C",
      "testStandard": "ISO 75, 1,8 MPa, flachkant",
      "source": "src_tds",
      "confidence": "medium"
    },
    "vicatB50": {
      "value": 101,
      "unit": "°C",
      "testStandard": "ISO 306, 50 N, 50 °C/h",
      "source": "src_tds",
      "confidence": "medium"
    },
    "density": {
      "value": 1.12,
      "unit": "g/cm³",
      "testStandard": "ISO 1183-1/A",
      "source": "src_tds",
      "confidence": "medium"
    },
    "nozzleTemperature": {
      "value": 250,
      "unit": "°C",
      "min": 240,
      "max": 260,
      "source": "src_tds",
      "confidence": "medium"
    },
    "bedTemperature": {
      "value": 110,
      "unit": "°C",
      "source": "src_tds",
      "confidence": "medium"
    }
  },
  "governance": {
    "lastReviewed": "2026-08-01",
    "reviewedBy": "Claude Code (Erstimport aus Herstellerdatenblatt)",
    "sources": [
      {
        "id": "src_tds",
        "type": "manufacturer-tds",
        "publisher": "Niceshops GmbH (3DJAKE)",
        "productName": "3DJAKE ASA CF",
        "title": "3DJAKE ASA CF — Technical Data Sheet",
        "url": "https://3d.nice-cdn.com/upload/file/TDS_3DJAKE_ASA-CF.pdf",
        "retrievedAt": "2026-08-01",
        "confidenceCeiling": "medium",
        "note": {
          "de": "Herstellerdatenblatt ohne Angabe des Prüfkörpertyps. Wo das Blatt sich selbst widerspricht, gilt der Wert als schwach belegt.",
          "en": "Manufacturer datasheet without a stated specimen type. Where the sheet contradicts itself, the value counts as weakly substantiated."
        }
      }
    ]
  }
}

File: data/products/3djake-asa.json
{
  "$schema": "../../schema/product.schema.json",
  "schemaVersion": "1.0.0",
  "id": "3djake-asa",
  "materialId": "asa",
  "brand": "3DJAKE",
  "manufacturer": "Niceshops GmbH (3DJAKE)",
  "productName": "3DJAKE ASA",
  "origin": "Österreich",
  "specimenType": "undeclared",
  "specimenNote": {
    "de": "3DJAKE deklariert in keinem Datenblatt, ob an gedruckten oder spritzgegossenen Prüfkörpern gemessen wurde. Die Werte sind deshalb nicht direkt mit Bambu Lab oder Prusa Polymers vergleichbar, die gedruckte Prüfkörper ausweisen.\n\nHinweis zu diesem Datenblatt: Die beiden mechanischen Zeilen wurden nicht übernommen, weil Eigenschaft und Prüfnorm einander widersprechen: „Tensile strength 800 kg/cm²“ und „Tensile modulus 22100 kg/cm²“ stehen beide unter ASTM D790 — das ist die Norm für den BIEGEversuch, für Zug wäre es D638. Umgerechnet ergäben 800 kg/cm² rund 78 MPa Zugfestigkeit; das erreicht kein gedrucktes und kaum ein spritzgegossenes ASA (typisch 40 bis 45 MPa), als Biegefestigkeit wäre der Wert dagegen plausibel. Welche der beiden Angaben stimmt, lässt sich dem Blatt nicht entnehmen — deshalb steht keine von beiden in der Datenbank. Hinzu kommt: Das Blatt nennt für das amorphe ASA eine Schmelztemperatur, und im Fließtext steht „PLA can be used on all common desktop FDM printers“ — ein stehengebliebener Satz aus der PLA-Vorlage.",
    "en": "3DJAKE does not declare in any datasheet whether values were measured on printed or moulded specimens. The values are therefore not directly comparable with Bambu Lab or Prusa Polymers, which declare printed specimens.\n\nNote on this datasheet: The two mechanical rows were not imported because property and test standard contradict each other: “Tensile strength 800 kg/cm²” and “Tensile modulus 22100 kg/cm²” both sit under ASTM D790 — the standard for the FLEXURAL test; tensile would be D638. Converted, 800 kg/cm² would be about 78 MPa tensile strength; no printed and barely any moulded ASA reaches that (typically 40 to 45 MPa), whereas as a flexural strength the value would be plausible. Which of the two readings holds cannot be taken from the sheet — so neither is in the database. On top of that the sheet states a melting temperature for amorphous ASA, and the body text reads “PLA can be used on all common desktop FDM printers” — a leftover sentence from the PLA template."
  },
  "datasheet": {
    "title": "3DJAKE ASA — Technical Data Sheet",
    "url": "https://3d.nice-cdn.com/upload/file/Technical_Data_Sheet_ASA_V2.pdf",
    "version": "2.0",
    "retrievedAt": "2026-08-01"
  },
  "productUrl": "https://www.3djake.de/3djake/3djake-filament",
  "properties": {
    "density": {
      "value": 1.1,
      "unit": "g/cm³",
      "testStandard": "ISO 1183",
      "source": "src_tds",
      "confidence": "medium"
    },
    "vicatA": {
      "value": 95,
      "unit": "°C",
      "testStandard": "ISO 306",
      "source": "src_tds",
      "confidence": "low"
    },
    "shrinkage": {
      "value": 0.5,
      "unit": "%",
      "testStandard": "ISO 294-4",
      "source": "src_tds",
      "confidence": "medium"
    },
    "nozzleTemperature": {
      "value": 230,
      "unit": "°C",
      "min": 210,
      "max": 250,
      "source": "src_tds",
      "confidence": "medium"
    },
    "bedTemperature": {
      "value": 80,
      "unit": "°C",
      "min": 60,
      "max": 100,
      "source": "src_tds",
      "confidence": "medium"
    }
  },
  "governance": {
    "lastReviewed": "2026-08-01",
    "reviewedBy": "Claude Code (Erstimport aus Herstellerdatenblatt)",
    "sources": [
      {
        "id": "src_tds",
        "type": "manufacturer-tds",
        "publisher": "Niceshops GmbH (3DJAKE)",
        "productName": "3DJAKE ASA",
        "title": "3DJAKE ASA — Technical Data Sheet",
        "url": "https://3d.nice-cdn.com/upload/file/Technical_Data_Sheet_ASA_V2.pdf",
        "retrievedAt": "2026-08-01",
        "confidenceCeiling": "low",
        "note": {
          "de": "Herstellerdatenblatt ohne Angabe des Prüfkörpertyps. Wo das Blatt sich selbst widerspricht, gilt der Wert als schwach belegt.",
          "en": "Manufacturer datasheet without a stated specimen type. Where the sheet contradicts itself, the value counts as weakly substantiated."
        }
      }
    ]
  }
}

File: data/products/3djake-easypetg.json
{
  "$schema": "../../schema/product.schema.json",
  "schemaVersion": "1.0.0",
  "id": "3djake-easypetg",
  "materialId": "petg",
  "brand": "3DJAKE",
  "manufacturer": "Niceshops GmbH (3DJAKE)",
  "productName": "3DJAKE easyPETG",
  "origin": "Österreich",
  "specimenType": "undeclared",
  "specimenNote": {
    "de": "3DJAKE deklariert in keinem Datenblatt, ob an gedruckten oder spritzgegossenen Prüfkörpern gemessen wurde. Die Werte sind deshalb nicht direkt mit Bambu Lab oder Prusa Polymers vergleichbar, die gedruckte Prüfkörper ausweisen.",
    "en": "3DJAKE does not declare in any datasheet whether values were measured on printed or moulded specimens. The values are therefore not directly comparable with Bambu Lab or Prusa Polymers, which declare printed specimens."
  },
  "features": {
    "de": "Der Nachfolger des älteren „3DJAKE PETG“: 53 statt 50 MPa Zugfestigkeit, 31 statt 23 % Bruchdehnung. Beide Blätter stehen nebeneinander in der Datenbank, weil beide Produkte im Handel sind — der Unterschied zeigt, wie stark „PETG“ schon innerhalb einer Marke streut.",
    "en": "The successor to the older “3DJAKE PETG”: 53 instead of 50 MPa tensile strength, 31 instead of 23 % elongation at break. Both sheets sit side by side in the database because both products are on sale — the difference shows how widely “PETG” already scatters within a single brand."
  },
  "datasheet": {
    "title": "3DJAKE easyPETG — Technical Data Sheet",
    "url": "https://3d.nice-cdn.com/upload/file/3DJake_easyPETG.pdf",
    "version": "1.0",
    "retrievedAt": "2026-08-01"
  },
  "productUrl": "https://www.3djake.de/3djake/3djake-filament",
  "properties": {
    "tensileStrengthXy": {
      "value": 53,
      "unit": "MPa",
      "testStandard": "ISO 527-2",
      "source": "src_tds",
      "confidence": "medium"
    },
    "elongationAtYieldXy": {
      "value": 4,
      "unit": "%",
      "testStandard": "ISO 527-2",
      "source": "src_tds",
      "confidence": "medium"
    },
    "elongationAtBreakXy": {
      "value": 31,
      "unit": "%",
      "testStandard": "ISO 527-2",
      "source": "src_tds",
      "confidence": "medium"
    },
    "flexuralStrengthXy": {
      "value": 71,
      "unit": "MPa",
      "testStandard": "ISO 178",
      "source": "src_tds",
      "confidence": "medium"
    },
    "flexuralModulusXy": {
      "value": 2190,
      "unit": "MPa",
      "testStandard": "ISO 178",
      "source": "src_tds",
      "confidence": "medium"
    },
    "vicatA": {
      "value": 78,
      "unit": "°C",
      "testStandard": "ISO 306",
      "conditions": "Wandstärke mindestens 4 mm",
      "source": "src_tds",
      "confidence": "medium"
    },
    "density": {
      "value": 1.29,
      "unit": "g/cm³",
      "testStandard": "ASTM D792",
      "source": "src_tds",
      "confidence": "medium"
    },
    "nozzleTemperature": {
      "value": 240,
      "unit": "°C",
      "min": 230,
      "max": 250,
      "source": "src_tds",
      "confidence": "medium"
    },
    "bedTemperature": {
      "value": 75,
      "unit": "°C",
      "min": 60,
      "max": 90,
      "source": "src_tds",
      "confidence": "medium"
    }
  },
  "governance": {
    "lastReviewed": "2026-08-01",
    "reviewedBy": "Claude Code (Erstimport aus Herstellerdatenblatt)",
    "sources": [
      {
        "id": "src_tds",
        "type": "manufacturer-tds",
        "publisher": "Niceshops GmbH (3DJAKE)",
        "productName": "3DJAKE easyPETG",
        "title": "3DJAKE easyPETG — Technical Data Sheet",
        "url": "https://3d.nice-cdn.com/upload/file/3DJake_easyPETG.pdf",
        "retrievedAt": "2026-08-01",
        "confidenceCeiling": "medium",
        "note": {
          "de": "Herstellerdatenblatt ohne Angabe des Prüfkörpertyps. Wo das Blatt sich selbst widerspricht, gilt der Wert als schwach belegt.",
          "en": "Manufacturer datasheet without a stated specimen type. Where the sheet contradicts itself, the value counts as weakly substantiated."
        }
      }
    ]
  }
}

File: data/products/3djake-ecopla-cf.json
{
  "$schema": "../../schema/product.schema.json",
  "schemaVersion": "1.0.0",
  "id": "3djake-ecopla-cf",
  "materialId": "pla",
  "brand": "3DJAKE",
  "manufacturer": "Niceshops GmbH (3DJAKE)",
  "productName": "3DJAKE ecoPLA CF",
  "origin": "Österreich",
  "specimenType": "undeclared",
  "specimenNote": {
    "de": "3DJAKE deklariert in keinem Datenblatt, ob an gedruckten oder spritzgegossenen Prüfkörpern gemessen wurde. Die Werte sind deshalb nicht direkt mit Bambu Lab oder Prusa Polymers vergleichbar, die gedruckte Prüfkörper ausweisen.",
    "en": "3DJAKE does not declare in any datasheet whether values were measured on printed or moulded specimens. The values are therefore not directly comparable with Bambu Lab or Prusa Polymers, which declare printed specimens."
  },
  "features": {
    "de": "Eigenständig geprüft, nicht vom Grundtyp abgeschrieben: gegenüber dem ecoPLA steigen Dichte (1,26 statt 1,24), Steifigkeit (4300 statt 3500 MPa) und Festigkeit (55 statt 45 MPa), während die Bruchdehnung fällt. Genau so verhält sich eine Carbonfaser-Füllung.",
    "en": "Independently tested rather than copied from the base grade: against ecoPLA, density (1.26 instead of 1.24), stiffness (4300 instead of 3500 MPa) and strength (55 instead of 45 MPa) all rise while elongation falls. That is exactly how carbon fibre filling behaves."
  },
  "datasheet": {
    "title": "3DJAKE ecoPLA CF — Technical Data Sheet",
    "url": "https://3d.nice-cdn.com/upload/file/TDS_3DJAKE_ecoPLA-CF.pdf",
    "version": "1.0",
    "retrievedAt": "2026-08-01"
  },
  "productUrl": "https://www.3djake.de/3djake/3djake-filament",
  "properties": {
    "tensileStrengthXy": {
      "value": 55,
      "unit": "MPa",
      "testStandard": "ISO 527-1",
      "source": "src_tds",
      "confidence": "medium"
    },
    "tensileModulusXy": {
      "value": 4300,
      "unit": "MPa",
      "testStandard": "ISO 527-1",
      "source": "src_tds",
      "confidence": "medium"
    },
    "elongationAtBreakXy": {
      "value": 3.5,
      "unit": "%",
      "testStandard": "ISO 527-1",
      "source": "src_tds",
      "confidence": "medium"
    },
    "charpyNotchedXy": {
      "value": 5,
      "unit": "kJ/m²",
      "testStandard": "ISO 179-1eA",
      "source": "src_tds",
      "confidence": "medium"
    },
    "hdtB": {
      "value": 65,
      "unit": "°C",
      "testStandard": "ISO 75-1, 0,45 MPa",
      "source": "src_tds",
      "confidence": "medium"
    },
    "density": {
      "value": 1.26,
      "unit": "g/cm³",
      "testStandard": "ISO 1183-1/A",
      "source": "src_tds",
      "confidence": "medium"
    },
    "nozzleTemperature": {
      "value": 225,
      "unit": "°C",
      "min": 210,
      "max": 240,
      "source": "src_tds",
      "confidence": "medium"
    },
    "bedTemperature": {
      "value": 40,
      "unit": "°C",
      "min": 20,
      "max": 60,
      "source": "src_tds",
      "confidence": "medium"
    }
  },
  "governance": {
    "lastReviewed": "2026-08-01",
    "reviewedBy": "Claude Code (Erstimport aus Herstellerdatenblatt)",
    "sources": [
      {
        "id": "src_tds",
        "type": "manufacturer-tds",
        "publisher": "Niceshops GmbH (3DJAKE)",
        "productName": "3DJAKE ecoPLA CF",
        "title": "3DJAKE ecoPLA CF — Technical Data Sheet",
        "url": "https://3d.nice-cdn.com/upload/file/TDS_3DJAKE_ecoPLA-CF.pdf",
        "retrievedAt": "2026-08-01",
        "confidenceCeiling": "medium",
        "note": {
          "de": "Herstellerdatenblatt ohne Angabe des Prüfkörpertyps. Wo das Blatt sich selbst widerspricht, gilt der Wert als schwach belegt.",
          "en": "Manufacturer datasheet without a stated specimen type. Where the sheet contradicts itself, the value counts as weakly substantiated."
        }
      }
    ]
  }
}

File: data/products/3djake-ecopla.json
{
  "$schema": "../../schema/product.schema.json",
  "schemaVersion": "1.0.0",
  "id": "3djake-ecopla",
  "materialId": "pla",
  "brand": "3DJAKE",
  "manufacturer": "Niceshops GmbH (3DJAKE)",
  "productName": "3DJAKE ecoPLA",
  "origin": "Österreich",
  "specimenType": "undeclared",
  "specimenNote": {
    "de": "3DJAKE deklariert in keinem Datenblatt, ob an gedruckten oder spritzgegossenen Prüfkörpern gemessen wurde. Die Werte sind deshalb nicht direkt mit Bambu Lab oder Prusa Polymers vergleichbar, die gedruckte Prüfkörper ausweisen.",
    "en": "3DJAKE does not declare in any datasheet whether values were measured on printed or moulded specimens. The values are therefore not directly comparable with Bambu Lab or Prusa Polymers, which declare printed specimens."
  },
  "features": {
    "de": "Der meistverkaufte Werkstoff des Hauses. Das Datenblatt kennzeichnet die Dichte als Literaturwert statt als Messung und nennt bei der Bruchdehnung nur eine Obergrenze — beides ehrlicher als eine erfundene Nachkommastelle.",
    "en": "The house's best-selling material. The datasheet marks density as a literature value rather than a measurement and gives only an upper bound for elongation — both more honest than an invented decimal place."
  },
  "datasheet": {
    "title": "3DJAKE ecoPLA — Technical Data Sheet",
    "url": "https://3d.nice-cdn.com/upload/file/TDS_ecoPLA_v1.4.pdf",
    "version": "1.3",
    "retrievedAt": "2026-08-01"
  },
  "productUrl": "https://www.3djake.de/3djake/3djake-filament",
  "properties": {
    "tensileStrengthXy": {
      "value": 45,
      "unit": "MPa",
      "testStandard": "ISO 527-1",
      "source": "src_tds",
      "confidence": "medium"
    },
    "tensileModulusXy": {
      "value": 3500,
      "unit": "MPa",
      "testStandard": "ISO 527-1",
      "source": "src_tds",
      "confidence": "medium"
    },
    "elongationAtBreakXy": {
      "value": 5,
      "unit": "%",
      "testStandard": "ISO 527-1 (≤ 5)",
      "source": "src_tds",
      "confidence": "medium"
    },
    "density": {
      "value": 1.24,
      "unit": "g/cm³",
      "source": "src_tds",
      "confidence": "low",
      "note": {
        "de": "Das Datenblatt weist diesen Wert ausdrücklich als „Literaturwert“ aus, nicht als eigene Messung — eine Offenheit, die man selten sieht.",
        "en": "The datasheet explicitly marks this value as a “literature value”, not an own measurement — a candour one rarely sees."
      }
    },
    "glassTransition": {
      "value": 60,
      "unit": "°C",
      "testStandard": "DSC",
      "source": "src_tds",
      "confidence": "medium"
    },
    "nozzleTemperature": {
      "value": 205,
      "unit": "°C",
      "min": 195,
      "max": 215,
      "source": "src_tds",
      "confidence": "medium"
    },
    "bedTemperature": {
      "value": 48,
      "unit": "°C",
      "min": 35,
      "max": 60,
      "source": "src_tds",
      "confidence": "medium"
    }
  },
  "governance": {
    "lastReviewed": "2026-08-01",
    "reviewedBy": "Claude Code (Erstimport aus Herstellerdatenblatt)",
    "sources": [
      {
        "id": "src_tds",
        "type": "manufacturer-tds",
        "publisher": "Niceshops GmbH (3DJAKE)",
        "productName": "3DJAKE ecoPLA",
        "title": "3DJAKE ecoPLA — Technical Data Sheet",
        "url": "https://3d.nice-cdn.com/upload/file/TDS_ecoPLA_v1.4.pdf",
        "retrievedAt": "2026-08-01",
        "confidenceCeiling": "medium",
        "note": {
          "de": "Herstellerdatenblatt ohne Angabe des Prüfkörpertyps. Wo das Blatt sich selbst widerspricht, gilt der Wert als schwach belegt.",
          "en": "Manufacturer datasheet without a stated specimen type. Where the sheet contradicts itself, the value counts as weakly substantiated."
        }
      }
    ]
  }
}

File: data/products/3djake-magicpla.json
{
  "$schema": "../../schema/product.schema.json",
  "schemaVersion": "1.0.0",
  "id": "3djake-magicpla",
  "materialId": "pla",
  "brand": "3DJAKE",
  "manufacturer": "Niceshops GmbH (3DJAKE)",
  "productName": "3DJAKE magicPLA",
  "origin": "Österreich",
  "specimenType": "undeclared",
  "specimenNote": {
    "de": "3DJAKE deklariert in keinem Datenblatt, ob an gedruckten oder spritzgegossenen Prüfkörpern gemessen wurde. Die Werte sind deshalb nicht direkt mit Bambu Lab oder Prusa Polymers vergleichbar, die gedruckte Prüfkörper ausweisen.\n\nHinweis zu diesem Datenblatt: Das Datenblatt nennt einen Zug-E-Modul von rund 380 bis 390 MPa. Für PLA ist das um den Faktor zehn zu niedrig — PLA liegt bei 3000 bis 3900 MPa, und das Schwesterprodukt ecoPLA desselben Hauses steht mit 3500 MPa im Blatt. Ein Werkstoff mit 390 MPa Steifigkeit und gleichzeitig 45 MPa Streckspannung müsste sich vor dem Fließen um über zehn Prozent elastisch dehnen, was PLA nicht tut. Der Wert wurde deshalb nicht übernommen; naheliegend ist ein verschobenes Komma.",
    "en": "3DJAKE does not declare in any datasheet whether values were measured on printed or moulded specimens. The values are therefore not directly comparable with Bambu Lab or Prusa Polymers, which declare printed specimens.\n\nNote on this datasheet: The datasheet states a tensile modulus of roughly 380 to 390 MPa. For PLA that is ten times too low — PLA sits at 3000 to 3900 MPa, and the sister product ecoPLA from the same house is listed at 3500 MPa. A material with 390 MPa stiffness and at the same time 45 MPa yield stress would have to stretch elastically by more than ten percent before yielding, which PLA does not. The value was therefore not imported; a misplaced decimal point is the obvious explanation."
  },
  "datasheet": {
    "title": "3DJAKE magicPLA — Technical Data Sheet",
    "url": "https://3d.nice-cdn.com/upload/file/TDS_magicPLA.pdf",
    "version": "1.0",
    "retrievedAt": "2026-08-01"
  },
  "productUrl": "https://www.3djake.de/3djake/3djake-filament",
  "properties": {
    "tensileStrengthXy": {
      "value": 45.8,
      "unit": "MPa",
      "testStandard": "ISO 527 (Streckspannung)",
      "source": "src_tds",
      "confidence": "medium"
    },
    "elongationAtYieldXy": {
      "value": 10,
      "unit": "%",
      "testStandard": "ISO 527",
      "source": "src_tds",
      "confidence": "medium"
    },
    "elongationAtBreakXy": {
      "value": 20.4,
      "unit": "%",
      "testStandard": "ISO 527",
      "source": "src_tds",
      "confidence": "medium"
    },
    "charpyUnnotchedXy": {
      "value": 2.9,
      "unit": "kJ/m²",
      "testStandard": "ISO 179",
      "source": "src_tds",
      "confidence": "medium"
    },
    "density": {
      "value": 1.243,
      "unit": "g/cm³",
      "testStandard": "ISO 1183",
      "source": "src_tds",
      "confidence": "medium"
    },
    "nozzleTemperature": {
      "value": 220,
      "unit": "°C",
      "min": 210,
      "max": 230,
      "source": "src_tds",
      "confidence": "medium"
    }
  },
  "governance": {
    "lastReviewed": "2026-08-01",
    "reviewedBy": "Claude Code (Erstimport aus Herstellerdatenblatt)",
    "sources": [
      {
        "id": "src_tds",
        "type": "manufacturer-tds",
        "publisher": "Niceshops GmbH (3DJAKE)",
        "productName": "3DJAKE magicPLA",
        "title": "3DJAKE magicPLA — Technical Data Sheet",
        "url": "https://3d.nice-cdn.com/upload/file/TDS_magicPLA.pdf",
        "retrievedAt": "2026-08-01",
        "confidenceCeiling": "low",
        "note": {
          "de": "Herstellerdatenblatt ohne Angabe des Prüfkörpertyps. Wo das Blatt sich selbst widerspricht, gilt der Wert als schwach belegt.",
          "en": "Manufacturer datasheet without a stated specimen type. Where the sheet contradicts itself, the value counts as weakly substantiated."
        }
      }
    ]
  }
}

File: data/products/3djake-mattepla.json
{
  "$schema": "../../schema/product.schema.json",
  "schemaVersion": "1.0.0",
  "id": "3djake-mattepla",
  "materialId": "pla",
  "brand": "3DJAKE",
  "manufacturer": "Niceshops GmbH (3DJAKE)",
  "productName": "3DJAKE mattePLA",
  "origin": "Österreich",
  "specimenType": "undeclared",
  "specimenNote": {
    "de": "3DJAKE deklariert in keinem Datenblatt, ob an gedruckten oder spritzgegossenen Prüfkörpern gemessen wurde. Die Werte sind deshalb nicht direkt mit Bambu Lab oder Prusa Polymers vergleichbar, die gedruckte Prüfkörper ausweisen.",
    "en": "3DJAKE does not declare in any datasheet whether values were measured on printed or moulded specimens. The values are therefore not directly comparable with Bambu Lab or Prusa Polymers, which declare printed specimens."
  },
  "features": {
    "de": "Die Dichte von 1,3 g/cm³ gegenüber 1,24 beim ecoPLA zeigt die mineralische Füllung, die den matten Effekt macht — sie kostet Steifigkeit (2600 statt 3500 MPa). Bemerkenswert ist die Fußnote: Die Temperaturbeständigkeit gilt ausdrücklich erst ab 4 mm Wandstärke. Solche Einschränkungen stehen selten im Blatt, obwohl sie für dünnwandige Teile den Unterschied machen.",
    "en": "The density of 1.3 g/cm³ against 1.24 for ecoPLA shows the mineral filling that creates the matte effect — it costs stiffness (2600 instead of 3500 MPa). The footnote is notable: temperature resistance explicitly applies only from 4 mm wall thickness. Such qualifications rarely appear on a datasheet even though they make the difference for thin-walled parts."
  },
  "datasheet": {
    "title": "3DJAKE mattePLA — Technical Data Sheet",
    "url": "https://3d.nice-cdn.com/upload/file/3DJake_mattePLA.pdf",
    "version": "1.0",
    "retrievedAt": "2026-08-01"
  },
  "productUrl": "https://www.3djake.de/3djake/3djake-filament",
  "properties": {
    "tensileStrengthXy": {
      "value": 47,
      "unit": "MPa",
      "testStandard": "ISO 527",
      "source": "src_tds",
      "confidence": "low"
    },
    "tensileModulusXy": {
      "value": 2600,
      "unit": "MPa",
      "testStandard": "ISO 527",
      "source": "src_tds",
      "confidence": "low"
    },
    "elongationAtYieldXy": {
      "value": 4,
      "unit": "%",
      "testStandard": "ISO 527",
      "source": "src_tds",
      "confidence": "medium"
    },
    "elongationAtBreakXy": {
      "value": 19,
      "unit": "%",
      "testStandard": "ISO 527-2",
      "source": "src_tds",
      "confidence": "low"
    },
    "flexuralModulusXy": {
      "value": 2650,
      "unit": "MPa",
      "testStandard": "ISO 178",
      "source": "src_tds",
      "confidence": "low"
    },
    "vicatA": {
      "value": 60,
      "unit": "°C",
      "testStandard": "ISO 306",
      "conditions": "Wandstärke mindestens 4 mm",
      "source": "src_tds",
      "confidence": "low"
    },
    "density": {
      "value": 1.3,
      "unit": "g/cm³",
      "testStandard": "ISO 1183",
      "source": "src_tds",
      "confidence": "low"
    },
    "nozzleTemperature": {
      "value": 215,
      "unit": "°C",
      "min": 200,
      "max": 230,
      "source": "src_tds",
      "confidence": "low"
    },
    "bedTemperature": {
      "value": 30,
      "unit": "°C",
      "min": 0,
      "max": 60,
      "source": "src_tds",
      "confidence": "medium"
    }
  },
  "governance": {
    "lastReviewed": "2026-08-01",
    "reviewedBy": "Claude Code (Erstimport aus Herstellerdatenblatt)",
    "sources": [
      {
        "id": "src_tds",
        "type": "manufacturer-tds",
        "publisher": "Niceshops GmbH (3DJAKE)",
        "productName": "3DJAKE mattePLA",
        "title": "3DJAKE mattePLA — Technical Data Sheet",
        "url": "https://3d.nice-cdn.com/upload/file/3DJake_mattePLA.pdf",
        "retrievedAt": "2026-08-01",
        "confidenceCeiling": "medium",
        "note": {
          "de": "Herstellerdatenblatt ohne Angabe des Prüfkörpertyps. Wo das Blatt sich selbst widerspricht, gilt der Wert als schwach belegt.",
          "en": "Manufacturer datasheet without a stated specimen type. Where the sheet contradicts itself, the value counts as weakly substantiated."
        }
      }
    ]
  },
  "sharedLineage": {
    "with": [
      "extrudr-pla-nx2-matt"
    ],
    "sharedFields": [
      "density",
      "elongationAtBreakXy",
      "flexuralModulusXy",
      "nozzleTemperature",
      "tensileModulusXy",
      "tensileStrengthXy",
      "vicatA"
    ],
    "note": {
      "de": "7 Kennwerte dieses Datenblatts stehen Ziffer für Ziffer auch bei Extrudr Extrudr PLA NX2 Matt. Es handelt sich also nicht um 2 unabhängige Belege, sondern um eine einzige Messung. Die Zahlen stammen ursprünglich von Extrudr Extrudr PLA NX2 Matt; dieses Blatt übernimmt sie. Die übernommenen Werte gelten deshalb als schwach belegt.",
      "en": "The figures originate from 7 values on this datasheet appear digit for digit at Extrudr Extrudr PLA NX2 Matt as well. They are therefore not 2 independent pieces of evidence but a single measurement. Extrudr Extrudr PLA NX2 Matt; this sheet takes them over. The copied values therefore count as weakly substantiated."
    }
  }
}
