Repository: Reents3D/fdm-material-advisor

# FDM-Materialberater

**[→ Werkzeug öffnen](https://materialberater.reents3d.de/)** · kostenlos, ohne Anmeldung
· ein Werkzeug der [Reents Technologies GmbH](https://reents3d.de/) (Reents3D), XXL-3D-Druck und Exponatebau in Holm bei Hamburg

Welches FDM-Material passt zum Anwendungsfall — und **warum**. Ein quelloffener
Materialberater mit einer offenen Datenbank, in der jeder Kennwert seine Quelle, seine
Prüfnorm und seine Konfidenz mitführt.

**43 Werkstofftypen · 254 Produkte von 17 Marken · 3.182 belegte Einzelaussagen ·
20 Anwendungsfälle · 21 Medien · 29 Glossareinträge**
*[English summary below](#english)*

---

File: data/products/3djake-mysterypla.json
{
  "$schema": "../../schema/product.schema.json",
  "schemaVersion": "1.0.0",
  "id": "3djake-mysterypla",
  "materialId": "pla",
  "brand": "3DJAKE",
  "manufacturer": "Niceshops GmbH (3DJAKE)",
  "productName": "3DJAKE mysteryPLA",
  "origin": "Österreich",
  "specimenType": "undeclared",
  "specimenNote": {
    "de": "3DJAKE deklariert in keinem Datenblatt, ob an gedruckten oder spritzgegossenen Prüfkörpern gemessen wurde. Die Werte sind deshalb nicht direkt mit Bambu Lab oder Prusa Polymers vergleichbar, die gedruckte Prüfkörper ausweisen.\n\nHinweis zu diesem Datenblatt: Das Datenblatt nennt einen Zug-E-Modul von rund 380 bis 390 MPa. Für PLA ist das um den Faktor zehn zu niedrig — PLA liegt bei 3000 bis 3900 MPa, und das Schwesterprodukt ecoPLA desselben Hauses steht mit 3500 MPa im Blatt. Ein Werkstoff mit 390 MPa Steifigkeit und gleichzeitig 45 MPa Streckspannung müsste sich vor dem Fließen um über zehn Prozent elastisch dehnen, was PLA nicht tut. Der Wert wurde deshalb nicht übernommen; naheliegend ist ein verschobenes Komma.",
    "en": "3DJAKE does not declare in any datasheet whether values were measured on printed or moulded specimens. The values are therefore not directly comparable with Bambu Lab or Prusa Polymers, which declare printed specimens.\n\nNote on this datasheet: The datasheet states a tensile modulus of roughly 380 to 390 MPa. For PLA that is ten times too low — PLA sits at 3000 to 3900 MPa, and the sister product ecoPLA from the same house is listed at 3500 MPa. A material with 390 MPa stiffness and at the same time 45 MPa yield stress would have to stretch elastically by more than ten percent before yielding, which PLA does not. The value was therefore not imported; a misplaced decimal point is the obvious explanation."
  },
  "datasheet": {
    "title": "3DJAKE mysteryPLA — Technical Data Sheet",
    "url": "https://3d.nice-cdn.com/upload/file/TDS_mysteryPLA_v1.1.pdf",
    "version": "1.1",
    "retrievedAt": "2026-08-01"
  },
  "productUrl": "https://www.3djake.de/3djake/3djake-filament",
  "properties": {
    "tensileStrengthXy": {
      "value": 44.8,
      "unit": "MPa",
      "testStandard": "ISO 527 (Streckspannung)",
      "source": "src_tds",
      "confidence": "medium"
    },
    "elongationAtYieldXy": {
      "value": 10.1,
      "unit": "%",
      "testStandard": "ISO 527",
      "source": "src_tds",
      "confidence": "medium"
    },
    "elongationAtBreakXy": {
      "value": 20,
      "unit": "%",
      "testStandard": "ISO 527",
      "source": "src_tds",
      "confidence": "medium"
    },
    "charpyUnnotchedXy": {
      "value": 2.6,
      "unit": "kJ/m²",
      "testStandard": "ISO 179",
      "source": "src_tds",
      "confidence": "medium"
    },
    "density": {
      "value": 1.234,
      "unit": "g/cm³",
      "testStandard": "ISO 1183",
      "source": "src_tds",
      "confidence": "medium"
    },
    "nozzleTemperature": {
      "value": 220,
      "unit": "°C",
      "min": 210,
      "max": 230,
      "source": "src_tds",
      "confidence": "medium"
    }
  },
  "governance": {
    "lastReviewed": "2026-08-01",
    "reviewedBy": "Claude Code (Erstimport aus Herstellerdatenblatt)",
    "sources": [
      {
        "id": "src_tds",
        "type": "manufacturer-tds",
        "publisher": "Niceshops GmbH (3DJAKE)",
        "productName": "3DJAKE mysteryPLA",
        "title": "3DJAKE mysteryPLA — Technical Data Sheet",
        "url": "https://3d.nice-cdn.com/upload/file/TDS_mysteryPLA_v1.1.pdf",
        "retrievedAt": "2026-08-01",
        "confidenceCeiling": "low",
        "note": {
          "de": "Herstellerdatenblatt ohne Angabe des Prüfkörpertyps. Wo das Blatt sich selbst widerspricht, gilt der Wert als schwach belegt.",
          "en": "Manufacturer datasheet without a stated specimen type. Where the sheet contradicts itself, the value counts as weakly substantiated."
        }
      }
    ]
  }
}

File: data/products/3djake-niceabs.json
{
  "$schema": "../../schema/product.schema.json",
  "schemaVersion": "1.0.0",
  "id": "3djake-niceabs",
  "materialId": "abs",
  "brand": "3DJAKE",
  "manufacturer": "Niceshops GmbH (3DJAKE)",
  "productName": "3DJAKE niceABS",
  "origin": "Österreich",
  "specimenType": "undeclared",
  "specimenNote": {
    "de": "3DJAKE deklariert in keinem Datenblatt, ob an gedruckten oder spritzgegossenen Prüfkörpern gemessen wurde. Die Werte sind deshalb nicht direkt mit Bambu Lab oder Prusa Polymers vergleichbar, die gedruckte Prüfkörper ausweisen.\n\nHinweis zu diesem Datenblatt: 34 % Bruchdehnung und 58 kJ/m² ungekerbte Schlagzähigkeit erreicht ein gedrucktes ABS-Bauteil nicht — gedruckt liegen die Werte bei rund 5 bis 15 % beziehungsweise deutlich darunter. Die Zahlen beschreiben mit hoher Wahrscheinlichkeit das Granulat. Da das Blatt den Prüfkörper nicht deklariert, bleiben sie als Herstellerangabe stehen, sind aber nicht mit den gedruckten Werten von Bambu Lab oder Prusa vergleichbar.",
    "en": "3DJAKE does not declare in any datasheet whether values were measured on printed or moulded specimens. The values are therefore not directly comparable with Bambu Lab or Prusa Polymers, which declare printed specimens.\n\nNote on this datasheet: 34 % elongation at break and 58 kJ/m² unnotched impact are not reached by a printed ABS part — printed values are around 5 to 15 % and considerably lower respectively. The figures most likely describe the pellets. As the sheet does not declare the specimen, they remain as a manufacturer statement but are not comparable with the printed values from Bambu Lab or Prusa."
  },
  "datasheet": {
    "title": "3DJAKE niceABS — Technical Data Sheet",
    "url": "https://3d.nice-cdn.com/upload/file/TDS_niceABS.pdf",
    "version": "1.0",
    "retrievedAt": "2026-08-01"
  },
  "productUrl": "https://www.3djake.de/3djake/3djake-filament",
  "properties": {
    "tensileStrengthXy": {
      "value": 43.6,
      "unit": "MPa",
      "testStandard": "ISO 527 (Streckspannung)",
      "source": "src_tds",
      "confidence": "medium"
    },
    "tensileModulusXy": {
      "value": 2030,
      "unit": "MPa",
      "testStandard": "ISO 527",
      "source": "src_tds",
      "confidence": "medium"
    },
    "elongationAtBreakXy": {
      "value": 34,
      "unit": "%",
      "testStandard": "ISO 527",
      "source": "src_tds",
      "confidence": "medium"
    },
    "charpyUnnotchedXy": {
      "value": 58,
      "unit": "kJ/m²",
      "testStandard": "ISO 179",
      "source": "src_tds",
      "confidence": "medium"
    },
    "vicatA": {
      "value": 97,
      "unit": "°C",
      "testStandard": "ISO 306",
      "source": "src_tds",
      "confidence": "medium"
    },
    "density": {
      "value": 1.1,
      "unit": "g/cm³",
      "testStandard": "ISO 1183",
      "source": "src_tds",
      "confidence": "medium"
    },
    "nozzleTemperature": {
      "value": 245,
      "unit": "°C",
      "min": 235,
      "max": 255,
      "source": "src_tds",
      "confidence": "medium"
    }
  },
  "governance": {
    "lastReviewed": "2026-08-01",
    "reviewedBy": "Claude Code (Erstimport aus Herstellerdatenblatt)",
    "sources": [
      {
        "id": "src_tds",
        "type": "manufacturer-tds",
        "publisher": "Niceshops GmbH (3DJAKE)",
        "productName": "3DJAKE niceABS",
        "title": "3DJAKE niceABS — Technical Data Sheet",
        "url": "https://3d.nice-cdn.com/upload/file/TDS_niceABS.pdf",
        "retrievedAt": "2026-08-01",
        "confidenceCeiling": "low",
        "note": {
          "de": "Herstellerdatenblatt ohne Angabe des Prüfkörpertyps. Wo das Blatt sich selbst widerspricht, gilt der Wert als schwach belegt.",
          "en": "Manufacturer datasheet without a stated specimen type. Where the sheet contradicts itself, the value counts as weakly substantiated."
        }
      }
    ]
  }
}

File: data/products/3djake-nicebio.json
{
  "$schema": "../../schema/product.schema.json",
  "schemaVersion": "1.0.0",
  "id": "3djake-nicebio",
  "materialId": "pla",
  "brand": "3DJAKE",
  "manufacturer": "Niceshops GmbH (3DJAKE)",
  "productName": "3DJAKE niceBIO",
  "origin": "Österreich",
  "specimenType": "undeclared",
  "specimenNote": {
    "de": "3DJAKE deklariert in keinem Datenblatt, ob an gedruckten oder spritzgegossenen Prüfkörpern gemessen wurde. Die Werte sind deshalb nicht direkt mit Bambu Lab oder Prusa Polymers vergleichbar, die gedruckte Prüfkörper ausweisen.\n\nHinweis zu diesem Datenblatt: Dieses Blatt widerspricht sich an drei Stellen. Erstens: „Breaking stress 2 %“ — eine Spannung in Prozent gibt es nicht; gemeint ist offenkundig die Bruchdehnung, aber weil das Blatt es nicht sagt, steht der Wert nicht in der Datenbank. Zweitens: VICAT A 146 °C neben HDT-B 54 °C. Zwischen beiden liegen 92 Kelvin; für denselben Werkstoff ist das nicht plausibel, und 146 °C wären für einen PLA-Biokompound außergewöhnlich. Drittens: 43 kJ/m² gekerbte Schlagzähigkeit passen nicht zu einem Werkstoff, der laut demselben Blatt bei 2 % bricht — gekerbt liegt selbst Polycarbonat bei 10 bis 15 kJ/m². Die Werte bleiben als Herstellerangabe stehen, gelten aber als schwach belegt; geglättet wird nichts.",
    "en": "3DJAKE does not declare in any datasheet whether values were measured on printed or moulded specimens. The values are therefore not directly comparable with Bambu Lab or Prusa Polymers, which declare printed specimens.\n\nNote on this datasheet: This sheet contradicts itself in three places. First: “Breaking stress 2 %” — there is no such thing as a stress in percent; elongation at break is obviously meant, but because the sheet does not say so, the value is not in the database. Second: VICAT A 146 °C next to HDT-B 54 °C. That is 92 kelvin apart; for the same material this is not plausible, and 146 °C would be exceptional for a PLA bio compound. Third: 43 kJ/m² notched impact does not fit a material that breaks at 2 % according to the same sheet — notched, even polycarbonate sits at 10 to 15 kJ/m². The values stand as manufacturer statements at low confidence; nothing is smoothed."
  },
  "features": {
    "de": "Kein unverstärktes PLA, sondern ein PLA-Biokompound: Dichte 1,33 g/cm³ und ein Biege-E-Modul von 5100 MPa liegen weit über dem ecoPLA desselben Hauses (1,24 g/cm³, 3500 MPa Zug-E-Modul). Der Hersteller gibt an, das Material sei industriell kompostierbar und enthalte neben PLA weitere Bestandteile.",
    "en": "Not an unfilled PLA but a PLA bio compound: density 1.33 g/cm³ and a flexural modulus of 5100 MPa sit far above this house's ecoPLA (1.24 g/cm³, 3500 MPa tensile modulus). The manufacturer states the material is industrially compostable and contains further components besides PLA."
  },
  "datasheet": {
    "title": "3DJAKE niceBIO — Technical Data Sheet",
    "url": "https://3d.nice-cdn.com/upload/file/Technical_Data_Sheet_niceBIO_V2.pdf",
    "version": "2.0",
    "retrievedAt": "2026-08-01"
  },
  "productUrl": "https://www.3djake.de/3djake/3djake-filament",
  "properties": {
    "tensileStrengthXy": {
      "value": 55,
      "unit": "MPa",
      "testStandard": "ISO 527",
      "source": "src_tds",
      "confidence": "medium"
    },
    "flexuralModulusXy": {
      "value": 5100,
      "unit": "MPa",
      "testStandard": "im Blatt als ISO 527 angegeben; für Biegeversuche wäre ISO 178 einschlägig",
      "source": "src_tds",
      "confidence": "low"
    },
    "charpyNotchedXy": {
      "value": 43,
      "unit": "kJ/m²",
      "testStandard": "ISO 179-1/1eA",
      "source": "src_tds",
      "confidence": "low"
    },
    "hdtB": {
      "value": 54,
      "unit": "°C",
      "testStandard": "ISO 75",
      "source": "src_tds",
      "confidence": "medium"
    },
    "vicatA": {
      "value": 146,
      "unit": "°C",
      "testStandard": "ISO 306",
      "source": "src_tds",
      "confidence": "low"
    },
    "density": {
      "value": 1.33,
      "unit": "g/cm³",
      "testStandard": "ISO 1183",
      "source": "src_tds",
      "confidence": "medium"
    },
    "shrinkage": {
      "value": 0.4,
      "unit": "%",
      "testStandard": "ISO 294-4",
      "source": "src_tds",
      "confidence": "medium"
    },
    "nozzleTemperature": {
      "value": 215,
      "unit": "°C",
      "min": 200,
      "max": 230,
      "source": "src_tds",
      "confidence": "medium"
    },
    "bedTemperature": {
      "value": 30,
      "unit": "°C",
      "min": 0,
      "max": 60,
      "source": "src_tds",
      "confidence": "medium"
    }
  },
  "governance": {
    "lastReviewed": "2026-08-01",
    "reviewedBy": "Claude Code (Erstimport aus Herstellerdatenblatt)",
    "sources": [
      {
        "id": "src_tds",
        "type": "manufacturer-tds",
        "publisher": "Niceshops GmbH (3DJAKE)",
        "productName": "3DJAKE niceBIO",
        "title": "3DJAKE niceBIO — Technical Data Sheet",
        "url": "https://3d.nice-cdn.com/upload/file/Technical_Data_Sheet_niceBIO_V2.pdf",
        "retrievedAt": "2026-08-01",
        "confidenceCeiling": "low",
        "note": {
          "de": "Herstellerdatenblatt ohne Angabe des Prüfkörpertyps. Wo das Blatt sich selbst widerspricht, gilt der Wert als schwach belegt.",
          "en": "Manufacturer datasheet without a stated specimen type. Where the sheet contradicts itself, the value counts as weakly substantiated."
        }
      }
    ]
  }
}

File: data/products/3djake-pctg.json
{
  "$schema": "../../schema/product.schema.json",
  "schemaVersion": "1.0.0",
  "id": "3djake-pctg",
  "materialId": "pctg",
  "brand": "3DJAKE",
  "manufacturer": "Niceshops GmbH (3DJAKE)",
  "productName": "3DJAKE PCTG",
  "origin": "Österreich",
  "specimenType": "undeclared",
  "specimenNote": {
    "de": "3DJAKE deklariert in keinem Datenblatt, ob an gedruckten oder spritzgegossenen Prüfkörpern gemessen wurde. Die Werte sind deshalb nicht direkt mit Bambu Lab oder Prusa Polymers vergleichbar, die gedruckte Prüfkörper ausweisen.",
    "en": "3DJAKE does not declare in any datasheet whether values were measured on printed or moulded specimens. The values are therefore not directly comparable with Bambu Lab or Prusa Polymers, which declare printed specimens."
  },
  "features": {
    "de": "Das sauberste Blatt der Reihe: beide HDT-Lasten sind angegeben (76 °C bei 0,455 MPa, 64 °C bei 1,8 MPa) statt nur der geschmeichelten, und Streck- und Bruchspannung stehen getrennt. 220 % Bruchdehnung erklären, warum PCTG dort gewählt wird, wo PETG zu spröde bricht.",
    "en": "The cleanest sheet in the series: both HDT loads are given (76 °C at 0.455 MPa, 64 °C at 1.8 MPa) rather than only the flattering one, and yield and break stress are stated separately. 220 % elongation at break explains why PCTG is chosen where PETG breaks too brittle."
  },
  "datasheet": {
    "title": "3DJAKE PCTG — Technical Data Sheet",
    "url": "https://3d.nice-cdn.com/upload/file/Technical_Data_Sheet_PCTG_V2.pdf",
    "version": "2.0",
    "retrievedAt": "2026-08-01"
  },
  "productUrl": "https://www.3djake.de/3djake/3djake-filament",
  "properties": {
    "tensileStrengthXy": {
      "value": 44,
      "unit": "MPa",
      "testStandard": "ISO 527 (Streckspannung; Bruchspannung 46 MPa)",
      "source": "src_tds",
      "confidence": "low"
    },
    "elongationAtYieldXy": {
      "value": 4.4,
      "unit": "%",
      "testStandard": "ISO 527",
      "source": "src_tds",
      "confidence": "low"
    },
    "elongationAtBreakXy": {
      "value": 220,
      "unit": "%",
      "testStandard": "ISO 527",
      "source": "src_tds",
      "confidence": "low"
    },
    "flexuralStrengthXy": {
      "value": 60,
      "unit": "MPa",
      "testStandard": "ISO 178",
      "source": "src_tds",
      "confidence": "low"
    },
    "flexuralModulusXy": {
      "value": 1600,
      "unit": "MPa",
      "testStandard": "ISO 178",
      "source": "src_tds",
      "confidence": "low"
    },
    "hdtA": {
      "value": 64,
      "unit": "°C",
      "testStandard": "ISO 75, 1,8 MPa",
      "source": "src_tds",
      "confidence": "low"
    },
    "hdtB": {
      "value": 76,
      "unit": "°C",
      "testStandard": "ISO 75, 0,455 MPa",
      "source": "src_tds",
      "confidence": "low"
    },
    "density": {
      "value": 1.23,
      "unit": "g/cm³",
      "testStandard": "ASTM D792",
      "source": "src_tds",
      "confidence": "low"
    },
    "nozzleTemperature": {
      "value": 260,
      "unit": "°C",
      "min": 250,
      "max": 270,
      "source": "src_tds",
      "confidence": "medium"
    },
    "bedTemperature": {
      "value": 100,
      "unit": "°C",
      "min": 90,
      "max": 110,
      "source": "src_tds",
      "confidence": "medium"
    }
  },
  "governance": {
    "lastReviewed": "2026-08-01",
    "reviewedBy": "Claude Code (Erstimport aus Herstellerdatenblatt)",
    "sources": [
      {
        "id": "src_tds",
        "type": "manufacturer-tds",
        "publisher": "Niceshops GmbH (3DJAKE)",
        "productName": "3DJAKE PCTG",
        "title": "3DJAKE PCTG — Technical Data Sheet",
        "url": "https://3d.nice-cdn.com/upload/file/Technical_Data_Sheet_PCTG_V2.pdf",
        "retrievedAt": "2026-08-01",
        "confidenceCeiling": "medium",
        "note": {
          "de": "Herstellerdatenblatt ohne Angabe des Prüfkörpertyps. Wo das Blatt sich selbst widerspricht, gilt der Wert als schwach belegt.",
          "en": "Manufacturer datasheet without a stated specimen type. Where the sheet contradicts itself, the value counts as weakly substantiated."
        }
      }
    ]
  },
  "sharedLineage": {
    "with": [
      "formfutura-athenax",
      "spectrum-pctg-premium"
    ],
    "sharedFields": [
      "density",
      "elongationAtBreakXy",
      "elongationAtYieldXy",
      "flexuralModulusXy",
      "flexuralStrengthXy",
      "hdtA",
      "hdtB",
      "tensileStrengthXy"
    ],
    "note": {
      "de": "8 Kennwerte dieses Datenblatts stehen Ziffer für Ziffer auch bei FormFutura AthenaX · Spectrum Spectrum PCTG Premium. Es handelt sich also nicht um 3 unabhängige Belege, sondern um eine einzige Messung. Welche Marke gemessen hat, lässt sich nicht feststellen; vermutlich stammen die Zahlen von einem gemeinsamen Compoundeur, den kein Blatt nennt. Keines der Blätter gilt deshalb als Original, und die geteilten Werte gelten bei allen Beteiligten als schwach belegt.",
      "en": "8 values on this datasheet appear digit for digit at FormFutura AthenaX · Spectrum Spectrum PCTG Premium as well. They are therefore not 3 independent pieces of evidence but a single measurement. Which brand did the measuring cannot be established; the figures presumably come from a shared compounder that no sheet names. None of the sheets therefore counts as the original, and the shared values count as weakly substantiated for every party involved."
    }
  }
}

File: data/products/3djake-petg.json
{
  "$schema": "../../schema/product.schema.json",
  "schemaVersion": "1.0.0",
  "id": "3djake-petg",
  "materialId": "petg",
  "brand": "3DJAKE",
  "manufacturer": "Niceshops GmbH (3DJAKE)",
  "productName": "3DJAKE PETG",
  "origin": "Österreich",
  "specimenType": "undeclared",
  "specimenNote": {
    "de": "3DJAKE deklariert in keinem Datenblatt, ob an gedruckten oder spritzgegossenen Prüfkörpern gemessen wurde. Die Werte sind deshalb nicht direkt mit Bambu Lab oder Prusa Polymers vergleichbar, die gedruckte Prüfkörper ausweisen.",
    "en": "3DJAKE does not declare in any datasheet whether values were measured on printed or moulded specimens. The values are therefore not directly comparable with Bambu Lab or Prusa Polymers, which declare printed specimens."
  },
  "features": {
    "de": "Eines der wenigen Datenblätter mit Feuchteaufnahme (1104 ppm) und Transparenz (90 % nach ASTM D1003) — beides für Sichtteile und für die Trocknungsplanung relevant.",
    "en": "One of the few datasheets stating moisture uptake (1104 ppm) and transparency (90 % to ASTM D1003) — both relevant for visible parts and for drying planning."
  },
  "datasheet": {
    "title": "3DJAKE PETG — Technical Data Sheet",
    "url": "https://3d.nice-cdn.com/upload/file/TDS_PETG.pdf",
    "version": "2.0",
    "retrievedAt": "2026-08-01"
  },
  "productUrl": "https://www.3djake.de/3djake/3djake-filament",
  "properties": {
    "tensileStrengthXy": {
      "value": 50,
      "unit": "MPa",
      "testStandard": "ISO 527 (Streckspannung)",
      "source": "src_tds",
      "confidence": "medium"
    },
    "tensileModulusXy": {
      "value": 2020,
      "unit": "MPa",
      "testStandard": "ISO 527",
      "source": "src_tds",
      "confidence": "medium"
    },
    "elongationAtYieldXy": {
      "value": 6,
      "unit": "%",
      "testStandard": "ISO 527",
      "source": "src_tds",
      "confidence": "medium"
    },
    "elongationAtBreakXy": {
      "value": 23,
      "unit": "%",
      "testStandard": "ISO 527",
      "source": "src_tds",
      "confidence": "medium"
    },
    "flexuralStrengthXy": {
      "value": 69,
      "unit": "MPa",
      "testStandard": "ISO 178",
      "source": "src_tds",
      "confidence": "medium"
    },
    "flexuralModulusXy": {
      "value": 2050,
      "unit": "MPa",
      "testStandard": "ISO 178",
      "source": "src_tds",
      "confidence": "medium"
    },
    "charpyUnnotchedXy": {
      "value": 8.1,
      "unit": "kJ/m²",
      "testStandard": "ISO 179",
      "source": "src_tds",
      "confidence": "medium"
    },
    "hdtB": {
      "value": 70,
      "unit": "°C",
      "testStandard": "ASTM D648",
      "source": "src_tds",
      "confidence": "medium"
    },
    "density": {
      "value": 1.27,
      "unit": "g/cm³",
      "testStandard": "ISO 1183",
      "source": "src_tds",
      "confidence": "medium"
    },
    "waterAbsorption": {
      "value": 0.11,
      "unit": "%",
      "testStandard": "ISO 62 (1104 ppm)",
      "source": "src_tds",
      "confidence": "medium"
    },
    "nozzleTemperature": {
      "value": 240,
      "unit": "°C",
      "min": 230,
      "max": 250,
      "source": "src_tds",
      "confidence": "medium"
    }
  },
  "governance": {
    "lastReviewed": "2026-08-01",
    "reviewedBy": "Claude Code (Erstimport aus Herstellerdatenblatt)",
    "sources": [
      {
        "id": "src_tds",
        "type": "manufacturer-tds",
        "publisher": "Niceshops GmbH (3DJAKE)",
        "productName": "3DJAKE PETG",
        "title": "3DJAKE PETG — Technical Data Sheet",
        "url": "https://3d.nice-cdn.com/upload/file/TDS_PETG.pdf",
        "retrievedAt": "2026-08-01",
        "confidenceCeiling": "medium",
        "note": {
          "de": "Herstellerdatenblatt ohne Angabe des Prüfkörpertyps. Wo das Blatt sich selbst widerspricht, gilt der Wert als schwach belegt.",
          "en": "Manufacturer datasheet without a stated specimen type. Where the sheet contradicts itself, the value counts as weakly substantiated."
        }
      }
    ]
  }
}

File: data/products/3djake-tpu-a95.json
{
  "$schema": "../../schema/product.schema.json",
  "schemaVersion": "1.0.0",
  "id": "3djake-tpu-a95",
  "materialId": "tpu-95a",
  "brand": "3DJAKE",
  "manufacturer": "Niceshops GmbH (3DJAKE)",
  "productName": "3DJAKE TPU A95",
  "origin": "Österreich",
  "specimenType": "undeclared",
  "specimenNote": {
    "de": "3DJAKE deklariert in keinem Datenblatt, ob an gedruckten oder spritzgegossenen Prüfkörpern gemessen wurde. Die Werte sind deshalb nicht direkt mit Bambu Lab oder Prusa Polymers vergleichbar, die gedruckte Prüfkörper ausweisen.\n\nHinweis zu diesem Datenblatt: Der Biege-E-Modul von 23500 kg/cm² wurde nicht übernommen: umgerechnet sind das rund 2300 MPa. Ein Elastomer mit Shore 95A liegt bei 20 bis 80 MPa — der Wert ist um etwa den Faktor dreißig zu hoch und liegt verdächtig nah am Zug-E-Modul im ASA-Blatt desselben Hauses (22100 kg/cm²). Ebenso stehen die VICAT A von 95 °C und die Schmelztemperatur von 190 °C wortgleich im ASA-Blatt.",
    "en": "3DJAKE does not declare in any datasheet whether values were measured on printed or moulded specimens. The values are therefore not directly comparable with Bambu Lab or Prusa Polymers, which declare printed specimens.\n\nNote on this datasheet: The flexural modulus of 23500 kg/cm² was not imported: converted, that is about 2300 MPa. An elastomer at Shore 95A sits at 20 to 80 MPa — the value is roughly thirty times too high and lies suspiciously close to the tensile modulus in this house's ASA sheet (22100 kg/cm²). Likewise the VICAT A of 95 °C and the melting temperature of 190 °C appear verbatim in the ASA sheet."
  },
  "datasheet": {
    "title": "3DJAKE TPU A95 — Technical Data Sheet",
    "url": "https://3d.nice-cdn.com/upload/file/Technical_Data_Sheet_TPU_A95_V2.pdf",
    "version": "2.0",
    "retrievedAt": "2026-08-01"
  },
  "productUrl": "https://www.3djake.de/3djake/3djake-filament",
  "properties": {
    "tensileStrengthXy": {
      "value": 55,
      "unit": "MPa",
      "testStandard": "ASTM D412",
      "source": "src_tds",
      "confidence": "medium"
    },
    "elongationAtBreakXy": {
      "value": 400,
      "unit": "%",
      "testStandard": "ASTM D412",
      "source": "src_tds",
      "confidence": "medium"
    },
    "hardnessShoreA": {
      "value": 95,
      "unit": "Shore A",
      "testStandard": "ASTM D2240",
      "source": "src_tds",
      "confidence": "medium"
    },
    "density": {
      "value": 1.2,
      "unit": "g/cm³",
      "testStandard": "ISO 1183",
      "source": "src_tds",
      "confidence": "medium"
    },
    "shrinkage": {
      "value": 0.5,
      "unit": "%",
      "testStandard": "ISO 294-4",
      "source": "src_tds",
      "confidence": "medium"
    },
    "nozzleTemperature": {
      "value": 215,
      "unit": "°C",
      "min": 200,
      "max": 230,
      "source": "src_tds",
      "confidence": "medium"
    },
    "bedTemperature": {
      "value": 75,
      "unit": "°C",
      "min": 60,
      "max": 90,
      "source": "src_tds",
      "confidence": "medium"
    }
  },
  "governance": {
    "lastReviewed": "2026-08-01",
    "reviewedBy": "Claude Code (Erstimport aus Herstellerdatenblatt)",
    "sources": [
      {
        "id": "src_tds",
        "type": "manufacturer-tds",
        "publisher": "Niceshops GmbH (3DJAKE)",
        "productName": "3DJAKE TPU A95",
        "title": "3DJAKE TPU A95 — Technical Data Sheet",
        "url": "https://3d.nice-cdn.com/upload/file/Technical_Data_Sheet_TPU_A95_V2.pdf",
        "retrievedAt": "2026-08-01",
        "confidenceCeiling": "low",
        "note": {
          "de": "Herstellerdatenblatt ohne Angabe des Prüfkörpertyps. Wo das Blatt sich selbst widerspricht, gilt der Wert als schwach belegt.",
          "en": "Manufacturer datasheet without a stated specimen type. Where the sheet contradicts itself, the value counts as weakly substantiated."
        }
      }
    ]
  }
}

File: data/products/addnorth-adamant-s1.json
{
  "$schema": "../../schema/product.schema.json",
  "schemaVersion": "1.0.0",
  "id": "addnorth-adamant-s1",
  "materialId": "pvdf",
  "brand": "add:north",
  "manufacturer": "add:north 3D filaments AB",
  "productName": "add:north Adamant S1",
  "origin": "Schweden",
  "specimenType": "undeclared",
  "specimenNote": {
    "de": "Dieses Blatt sagt nicht, ob an gedruckten oder spritzgegossenen Prüfkörpern gemessen wurde. Es nennt auch keine Druckparameter, keine Prüfgeschwindigkeit und keine Prüftemperatur — nur Norm, Einheit und Zahl.\n\nHinweis zu allen Blättern dieses Herstellers: Alle fünfzehn add:north-Blätter führen die Dichte unter ISO 527, der Norm für den Zugversuch — für die Dichte wäre ISO 1183 einschlägig. Ein Fehler, der fünfzehnmal identisch auftritt, stammt aus der Vorlage und nicht aus dem Labor. Er sagt nichts über die Zahlenwerte selbst, aber etwas darüber, wie sorgfältig die Normangaben gepflegt werden. Die Dichteangaben gelten deshalb als schwach belegt.\n\nHinweis zu diesem Datenblatt: Drei von fünf Mechanikwerten stehen zifferngleich im E-PLA-Blatt desselben Herstellers: Zugfestigkeit 58 MPa, Biegefestigkeit 120 MPa, Biege-E-Modul 3.155 MPa. PVDF und PLA haben chemisch nichts miteinander zu tun — das ist keine geteilte Messung, sondern eine Vorlage, die nicht fertig überschrieben wurde. Der Beleg steht im Blatt selbst: 387 MPa Zug-E-Modul neben 3.155 MPa Biege-E-Modul ist Faktor acht, und bei jedem Thermoplast liegen die beiden innerhalb von etwa zwanzig Prozent. Die drei Werte sind nicht übernommen; übernommen ist nur, was zu PVDF gehört und sich gegenseitig stützt.",
    "en": "This sheet does not say whether values were measured on printed or moulded specimens. It also names no print parameters, no test speed and no test temperature — only standard, unit and figure.\n\nNote on all sheets from this manufacturer: All fifteen add:north sheets carry density under ISO 527, the standard for tensile TESTING — for density ISO 1183 would apply. An error appearing identically fifteen times comes from the template, not the laboratory. It says nothing about the figures themselves but something about how carefully the standards are maintained. The density values therefore count as weakly substantiated.\n\nNote on this datasheet: Three of five mechanical values appear digit for digit in the same manufacturer's E-PLA sheet: tensile strength 58 MPa, flexural strength 120 MPa, flexural modulus 3,155 MPa. PVDF and PLA are chemically unrelated — this is not a shared measurement but a template that was not fully overwritten. The evidence is in the sheet itself: 387 MPa tensile modulus next to 3,155 MPa flexural modulus is a factor of eight, and for any thermoplastic the two lie within about twenty percent. The three values are not imported; only what belongs to PVDF and supports itself is."
  },
  "features": {
    "de": "Der zweite PVDF-Beleg in der Datenbank neben Fillamentum Fluorodur — und der erste mit einer belegten Brandschutzklasse: V-0 bei 1,5 mm nach IEC 60695-11. Dazu ein Glasübergang von −34 °C und 120 °C Dauergebrauch, also die Spanne, für die man PVDF überhaupt wählt. Die mechanischen Werte deuten auf eine weiche Type: 387 MPa Zug-E-Modul bei über 50 % Bruchdehnung ist eher Dichtung als Konstruktionsteil.",
    "en": "The second PVDF source in the dataset alongside Fillamentum Fluorodur — and the first with a substantiated flame rating: V-0 at 1.5 mm to IEC 60695-11. Plus a glass transition of −34 °C and 120 °C continuous service, which is the span PVDF is chosen for at all. The mechanical figures suggest a soft grade: 387 MPa tensile modulus at over 50 % elongation at break is sealing rather than structural."
  },
  "datasheet": {
    "title": "add:north Adamant S1 — Technical Data Sheet",
    "url": "https://storage.googleapis.com/addnorth-com.appspot.com/imgix/assets/production/AdamantS1_TDS_nH7jU9.pdf",
    "retrievedAt": "2026-08-02"
  },
  "productUrl": "https://addnorth.com/",
  "properties": {
    "density": {
      "value": 1.8,
      "unit": "g/cm³",
      "testStandard": "ISO 1183",
      "conditions": "im Blatt faelschlich als ISO 527 bezeichnet",
      "source": "src_tds",
      "confidence": "low"
    },
    "tensileModulusXy": {
      "value": 387,
      "unit": "MPa",
      "testStandard": "ISO 527",
      "conditions": "weiche Type; das Blatt nennt daneben einen Biege-E-Modul von 3.155 MPa, der aus dem PLA-Blatt desselben Hauses stammt",
      "source": "src_tds",
      "confidence": "low"
    },
    "elongationAtBreakXy": {
      "value": 50,
      "unit": "%",
      "testStandard": "ISO 527",
      "conditions": "das Blatt nennt „> 50 %“, gefuehrt ist die Untergrenze",
      "source": "src_tds",
      "confidence": "medium"
    },
    "glassTransition": {
      "value": -34,
      "unit": "°C",
      "testStandard": "DSC",
      "conditions": "derselbe Wert steht im Koltron-G1-Blatt desselben Hauses, dessen Grundpolymer unbekannt ist — für PVDF ist er literaturrichtig (−35 bis −40 °C), das Zusammentreffen bleibt trotzdem stehen",
      "source": "src_tds",
      "confidence": "low"
    },
    "continuousServiceTemperature": {
      "value": 120,
      "unit": "°C",
      "source": "src_tds",
      "confidence": "medium"
    }
  },
  "compliance": {
    "ul94": {
      "value": "V-0",
      "testStandard": "IEC 60695-11",
      "thicknessMm": 1.5,
      "source": "src_tds",
      "confidence": "low",
      "note": {
        "de": "Das Blatt nennt die Klasse V-0 MIT Materialdicke (1,5 mm) und der Prüfnorm IEC 60695-11. Damit ist die Angabe übertragbar — anders als bei den übrigen add:north-Blättern, die eine Klasse ohne Dicke nennen. Was weiterhin fehlt, ist die Prüfstelle und eine Zeugnisnummer: Eine Herstellerangabe ist kein Prüfzeugnis.",
        "en": "The sheet names class V-0 WITH a material thickness (1.5 mm) and the test standard IEC 60695-11. That makes the statement transferable — unlike the other add:north sheets, which name a class without a thickness. What is still missing is the test house and a certificate number: a manufacturer statement is not a test certificate."
      }
    }
  },
  "governance": {
    "lastReviewed": "2026-08-02",
    "reviewedBy": "Claude Code (Erstimport aus Herstellerdatenblatt)",
    "sources": [
      {
        "id": "src_tds",
        "type": "manufacturer-tds",
        "publisher": "add:north 3D filaments AB",
        "productName": "add:north Adamant S1",
        "title": "add:north Adamant S1 — Technical Data Sheet",
        "url": "https://storage.googleapis.com/addnorth-com.appspot.com/imgix/assets/production/AdamantS1_TDS_nH7jU9.pdf",
        "retrievedAt": "2026-08-02",
        "confidenceCeiling": "low",
        "note": {
          "de": "Herstellerdatenblatt mit Textebene. Prüfkörper nicht deklariert, Dichtenorm auf allen Blättern falsch.",
          "en": "Manufacturer datasheet with text layer. Specimen not declared, density standard wrong on every sheet."
        }
      }
    ]
  }
}

File: data/products/addnorth-addbor-n25.json
{
  "$schema": "../../schema/product.schema.json",
  "schemaVersion": "1.0.0",
  "id": "addnorth-addbor-n25",
  "materialId": "pa12",
  "brand": "add:north",
  "manufacturer": "add:north 3D filaments AB",
  "productName": "add:north Addbor N25",
  "origin": "Schweden",
  "specimenType": "undeclared",
  "specimenNote": {
    "de": "Dieses Blatt sagt nicht, ob an gedruckten oder spritzgegossenen Prüfkörpern gemessen wurde. Es nennt auch keine Druckparameter, keine Prüfgeschwindigkeit und keine Prüftemperatur — nur Norm, Einheit und Zahl.\n\nHinweis zu allen Blättern dieses Herstellers: Alle fünfzehn add:north-Blätter führen die Dichte unter ISO 527, der Norm für den Zugversuch — für die Dichte wäre ISO 1183 einschlägig. Ein Fehler, der fünfzehnmal identisch auftritt, stammt aus der Vorlage und nicht aus dem Labor. Er sagt nichts über die Zahlenwerte selbst, aber etwas darüber, wie sorgfältig die Normangaben gepflegt werden. Die Dichteangaben gelten deshalb als schwach belegt.\n\nHinweis zu diesem Datenblatt: Alle fünf mechanischen Kennwerte stehen als Spanne da — und jede dieser fünf Spannen ist exakt das Minimum und Maximum der Blätter von Adura und Adura X desselben Herstellers (50 gegen 58, 1460 gegen 1720, 25 gegen 46, 52 gegen 81, 1425 gegen 3650). Das Blatt enthält damit keine einzige eigene Messung, sondern die Hülle zweier anderer Produkte. Sämtliche Werte gelten als schwach belegt, und der geführte Wert ist jeweils die Mitte der Spanne. Zudem fehlen thermische Kennwerte vollständig — als einziges der fünfzehn add:north-Blätter.",
    "en": "This sheet does not say whether values were measured on printed or moulded specimens. It also names no print parameters, no test speed and no test temperature — only standard, unit and figure.\n\nNote on all sheets from this manufacturer: All fifteen add:north sheets carry density under ISO 527, the standard for tensile TESTING — for density ISO 1183 would apply. An error appearing identically fifteen times comes from the template, not the laboratory. It says nothing about the figures themselves but something about how carefully the standards are maintained. The density values therefore count as weakly substantiated.\n\nNote on this datasheet: All five mechanical values appear as ranges — and each of these five ranges is exactly the minimum and maximum of the same manufacturer's Adura and Adura X sheets (50 against 58, 1460 against 1720, 25 against 46, 52 against 81, 1425 against 3650). The sheet thus contains not a single measurement of its own, but the envelope of two other products. All values count as weakly substantiated, and the figure held is the midpoint of each range. Thermal values are moreover missing entirely — the only one of the fifteen add:north sheets where that is so."
  },
  "features": {
    "de": "Der einzige Werkstoff in der Datenbank mit einem Neutronenabsorber als Füllstoff: Polyamid mit 25 Gewichtsprozent Borcarbid. Solche Compounds werden für Abschirmungen in der Kern- und Medizintechnik eingesetzt. Eine Angabe zur Abschirmwirkung macht das Blatt nicht.",
    "en": "The only material in the dataset with a neutron absorber as its filler: polyamide with 25 weight percent boron carbide. Such compounds are used for shielding in nuclear and medical technology. The sheet makes no statement about shielding performance."
  },
  "datasheet": {
    "title": "add:north Addbor N25 — Technical Data Sheet",
    "url": "https://storage.googleapis.com/addnorth-com.appspot.com/imgix/assets/production/AddborN25_TDS_8H-Ujd.pdf",
    "retrievedAt": "2026-08-02"
  },
  "productUrl": "https://addnorth.com/",
  "properties": {
    "density": {
      "value": 1.3,
      "unit": "g/cm³",
      "testStandard": "im Blatt als ISO 527 angegeben (siehe Hinweis); richtig wäre ISO 1183",
      "source": "src_tds",
      "confidence": "low",
      "note": {
        "de": "Die Norm im Blatt ist falsch: ISO 527 prüft Zugeigenschaften, nicht die Dichte. Der Zahlenwert selbst ist plausibel und übernommen.",
        "en": "The standard in the sheet is wrong: ISO 527 tests tensile properties, not density. The figure itself is plausible and has been imported."
      }
    },
    "tensileStrengthXy": {
      "value": 54,
      "unit": "MPa",
      "min": 50,
      "max": 58,
      "testStandard": "ISO 527",
      "conditions": "bei Bruch; Blattangabe als Spanne",
      "source": "src_tds",
      "confidence": "low"
    },
    "tensileModulusXy": {
      "value": 1590,
      "unit": "MPa",
      "min": 1460,
      "max": 1720,
      "testStandard": "ISO 527",
      "conditions": "Blattangabe als Spanne",
      "source": "src_tds",
      "confidence": "low"
    },
    "elongationAtBreakXy": {
      "value": 35.5,
      "unit": "%",
      "min": 25,
      "max": 46,
      "testStandard": "ISO 527",
      "conditions": "Blattangabe als Spanne",
      "source": "src_tds",
      "confidence": "low"
    },
    "flexuralStrengthXy": {
      "value": 66.5,
      "unit": "MPa",
      "min": 52,
      "max": 81,
      "testStandard": "ISO 178",
      "conditions": "Blattangabe als Spanne",
      "source": "src_tds",
      "confidence": "low"
    },
    "flexuralModulusXy": {
      "value": 2537,
      "unit": "MPa",
      "min": 1425,
      "max": 3650,
      "testStandard": "ISO 178",
      "conditions": "Blattangabe als Spanne",
      "source": "src_tds",
      "confidence": "low"
    }
  },
  "governance": {
    "lastReviewed": "2026-08-02",
    "reviewedBy": "Claude Code (Erstimport aus Herstellerdatenblatt)",
    "sources": [
      {
        "id": "src_tds",
        "type": "manufacturer-tds",
        "publisher": "add:north 3D filaments AB",
        "productName": "add:north Addbor N25",
        "title": "add:north Addbor N25 — Technical Data Sheet",
        "url": "https://storage.googleapis.com/addnorth-com.appspot.com/imgix/assets/production/AddborN25_TDS_8H-Ujd.pdf",
        "retrievedAt": "2026-08-02",
        "confidenceCeiling": "low",
        "note": {
          "de": "Herstellerdatenblatt mit Textebene. Prüfkörper nicht deklariert, Dichtenorm auf allen Blättern falsch.",
          "en": "Manufacturer datasheet with text layer. Specimen not declared, density standard wrong on every sheet."
        }
      }
    ]
  }
}
