Repository: Reents3D/fdm-material-advisor

# FDM-Materialberater

**[→ Werkzeug öffnen](https://materialberater.reents3d.de/)** · kostenlos, ohne Anmeldung
· ein Werkzeug der [Reents Technologies GmbH](https://reents3d.de/) (Reents3D), XXL-3D-Druck und Exponatebau in Holm bei Hamburg

Welches FDM-Material passt zum Anwendungsfall — und **warum**. Ein quelloffener
Materialberater mit einer offenen Datenbank, in der jeder Kennwert seine Quelle, seine
Prüfnorm und seine Konfidenz mitführt.

**43 Werkstofftypen · 254 Produkte von 17 Marken · 3.182 belegte Einzelaussagen ·
20 Anwendungsfälle · 21 Medien · 29 Glossareinträge**
*[English summary below](#english)*

---

File: data/products/addnorth-adura-x.json
{
  "$schema": "../../schema/product.schema.json",
  "schemaVersion": "1.0.0",
  "id": "addnorth-adura-x",
  "materialId": "pa12",
  "brand": "add:north",
  "manufacturer": "add:north 3D filaments AB",
  "productName": "add:north Adura X",
  "origin": "Schweden",
  "specimenType": "undeclared",
  "specimenNote": {
    "de": "Dieses Blatt sagt nicht, ob an gedruckten oder spritzgegossenen Prüfkörpern gemessen wurde. Es nennt auch keine Druckparameter, keine Prüfgeschwindigkeit und keine Prüftemperatur — nur Norm, Einheit und Zahl.\n\nHinweis zu allen Blättern dieses Herstellers: Alle fünfzehn add:north-Blätter führen die Dichte unter ISO 527, der Norm für den Zugversuch — für die Dichte wäre ISO 1183 einschlägig. Ein Fehler, der fünfzehnmal identisch auftritt, stammt aus der Vorlage und nicht aus dem Labor. Er sagt nichts über die Zahlenwerte selbst, aber etwas darüber, wie sorgfältig die Normangaben gepflegt werden. Die Dichteangaben gelten deshalb als schwach belegt.\n\nHinweis zu diesem Datenblatt: Der Biege-E-Modul von 3650 MPa liegt um den Faktor 2,5 über dem Zug-E-Modul von 1460 MPa. Beide messen dieselbe Steifigkeit und sollten bei einem homogenen Werkstoff nahe beieinander liegen. Beim Adura desselben Herstellers ist das Verhältnis umgekehrt (1425 gegen 1720). Einer der vier Werte dürfte nicht stimmen; welcher, lässt sich aus dem Blatt nicht entscheiden.",
    "en": "This sheet does not say whether values were measured on printed or moulded specimens. It also names no print parameters, no test speed and no test temperature — only standard, unit and figure.\n\nNote on all sheets from this manufacturer: All fifteen add:north sheets carry density under ISO 527, the standard for tensile TESTING — for density ISO 1183 would apply. An error appearing identically fifteen times comes from the template, not the laboratory. It says nothing about the figures themselves but something about how carefully the standards are maintained. The density values therefore count as weakly substantiated.\n\nNote on this datasheet: The flexural modulus of 3650 MPa sits a factor of 2.5 above the tensile modulus of 1460 MPa. Both measure the same stiffness and should be close together in a homogeneous material. In the same manufacturer's Adura the ratio is inverted (1425 against 1720). One of the four figures is presumably wrong; which one cannot be decided from the sheets."
  },
  "features": {
    "de": "HDT-B 145 °C bei einem Glasübergang von 51 °C — das ist der größte Abstand zwischen beiden Werten in der ganzen Datenbank und typisch für ein teilkristallines Polyamid: Oberhalb des Glasübergangs trägt die Kristallphase weiter. Wer nur auf den Glasübergang schaut, unterschätzt diesen Werkstoff um fast 100 K.",
    "en": "HDT-B 145 °C at a glass transition of 51 °C — the largest gap between the two figures in the whole dataset and typical of a semi-crystalline polyamide: above the glass transition the crystalline phase keeps carrying load. Anyone looking only at the glass transition underestimates this material by nearly 100 K."
  },
  "datasheet": {
    "title": "add:north Adura X — Technical Data Sheet",
    "url": "https://storage.googleapis.com/addnorth-com.appspot.com/imgix/assets/production/AduraX_TDS_mZ8KLl.pdf",
    "retrievedAt": "2026-08-02"
  },
  "productUrl": "https://addnorth.com/",
  "properties": {
    "density": {
      "value": 1.2,
      "unit": "g/cm³",
      "testStandard": "im Blatt als ISO 527 angegeben (siehe Hinweis); richtig wäre ISO 1183",
      "source": "src_tds",
      "confidence": "low",
      "note": {
        "de": "Die Norm im Blatt ist falsch: ISO 527 prüft Zugeigenschaften, nicht die Dichte. Der Zahlenwert selbst ist plausibel und übernommen.",
        "en": "The standard in the sheet is wrong: ISO 527 tests tensile properties, not density. The figure itself is plausible and has been imported."
      }
    },
    "tensileStrengthXy": {
      "value": 58,
      "unit": "MPa",
      "testStandard": "ISO 527",
      "conditions": "bei Bruch",
      "source": "src_tds",
      "confidence": "medium"
    },
    "tensileModulusXy": {
      "value": 1460,
      "unit": "MPa",
      "testStandard": "ISO 527",
      "source": "src_tds",
      "confidence": "medium"
    },
    "elongationAtBreakXy": {
      "value": 25,
      "unit": "%",
      "testStandard": "ISO 527",
      "source": "src_tds",
      "confidence": "medium"
    },
    "flexuralStrengthXy": {
      "value": 81,
      "unit": "MPa",
      "testStandard": "ISO 178",
      "source": "src_tds",
      "confidence": "medium"
    },
    "flexuralModulusXy": {
      "value": 3650,
      "unit": "MPa",
      "testStandard": "ISO 178",
      "source": "src_tds",
      "confidence": "medium"
    },
    "glassTransition": {
      "value": 51,
      "unit": "°C",
      "testStandard": "DSC",
      "source": "src_tds",
      "confidence": "medium"
    },
    "hdtB": {
      "value": 145,
      "unit": "°C",
      "testStandard": "ISO 75",
      "conditions": "0,45 MPa",
      "source": "src_tds",
      "confidence": "medium"
    }
  },
  "governance": {
    "lastReviewed": "2026-08-02",
    "reviewedBy": "Claude Code (Erstimport aus Herstellerdatenblatt)",
    "sources": [
      {
        "id": "src_tds",
        "type": "manufacturer-tds",
        "publisher": "add:north 3D filaments AB",
        "productName": "add:north Adura X",
        "title": "add:north Adura X — Technical Data Sheet",
        "url": "https://storage.googleapis.com/addnorth-com.appspot.com/imgix/assets/production/AduraX_TDS_mZ8KLl.pdf",
        "retrievedAt": "2026-08-02",
        "confidenceCeiling": "low",
        "note": {
          "de": "Herstellerdatenblatt mit Textebene. Prüfkörper nicht deklariert, Dichtenorm auf allen Blättern falsch.",
          "en": "Manufacturer datasheet with text layer. Specimen not declared, density standard wrong on every sheet."
        }
      }
    ]
  }
}

File: data/products/addnorth-adura.json
{
  "$schema": "../../schema/product.schema.json",
  "schemaVersion": "1.0.0",
  "id": "addnorth-adura",
  "materialId": "pa12",
  "brand": "add:north",
  "manufacturer": "add:north 3D filaments AB",
  "productName": "add:north Adura",
  "origin": "Schweden",
  "specimenType": "undeclared",
  "specimenNote": {
    "de": "Dieses Blatt sagt nicht, ob an gedruckten oder spritzgegossenen Prüfkörpern gemessen wurde. Es nennt auch keine Druckparameter, keine Prüfgeschwindigkeit und keine Prüftemperatur — nur Norm, Einheit und Zahl.\n\nHinweis zu allen Blättern dieses Herstellers: Alle fünfzehn add:north-Blätter führen die Dichte unter ISO 527, der Norm für den Zugversuch — für die Dichte wäre ISO 1183 einschlägig. Ein Fehler, der fünfzehnmal identisch auftritt, stammt aus der Vorlage und nicht aus dem Labor. Er sagt nichts über die Zahlenwerte selbst, aber etwas darüber, wie sorgfältig die Normangaben gepflegt werden. Die Dichteangaben gelten deshalb als schwach belegt.\n\nHinweis zu diesem Datenblatt: Das Blatt bezeichnet den Werkstoff als Copolyamid, nennt aber keinen Typ. Die Zuordnung zu PA12 in dieser Datenbank stützt sich auf die niedrige Dichte von 1,1 g/cm³ und die für ein Polyamid ungewöhnlich geringe Feuchteempfindlichkeit, die das Blatt hervorhebt — sie ist eine Einordnung, keine Herstellerangabe. Ein Copolyamid kann sich in der Wasseraufnahme deutlich von PA12 unterscheiden.",
    "en": "This sheet does not say whether values were measured on printed or moulded specimens. It also names no print parameters, no test speed and no test temperature — only standard, unit and figure.\n\nNote on all sheets from this manufacturer: All fifteen add:north sheets carry density under ISO 527, the standard for tensile TESTING — for density ISO 1183 would apply. An error appearing identically fifteen times comes from the template, not the laboratory. It says nothing about the figures themselves but something about how carefully the standards are maintained. The density values therefore count as weakly substantiated.\n\nNote on this datasheet: The sheet calls the material a co-polyamide but names no type. The assignment to PA12 in this database rests on the low density of 1.1 g/cm³ and the unusually low moisture sensitivity for a polyamide that the sheet stresses — it is a classification, not a manufacturer statement. A co-polyamide can differ markedly from PA12 in water uptake."
  },
  "datasheet": {
    "title": "add:north Adura — Technical Data Sheet",
    "url": "https://storage.googleapis.com/addnorth-com.appspot.com/imgix/assets/production/Adura_TDS_KRM71m.pdf",
    "retrievedAt": "2026-08-02"
  },
  "productUrl": "https://addnorth.com/",
  "properties": {
    "density": {
      "value": 1.1,
      "unit": "g/cm³",
      "testStandard": "im Blatt als ISO 527 angegeben (siehe Hinweis); richtig wäre ISO 1183",
      "source": "src_tds",
      "confidence": "low",
      "note": {
        "de": "Die Norm im Blatt ist falsch: ISO 527 prüft Zugeigenschaften, nicht die Dichte. Der Zahlenwert selbst ist plausibel und übernommen.",
        "en": "The standard in the sheet is wrong: ISO 527 tests tensile properties, not density. The figure itself is plausible and has been imported."
      }
    },
    "tensileStrengthXy": {
      "value": 50,
      "unit": "MPa",
      "testStandard": "ISO 527",
      "conditions": "bei Bruch",
      "source": "src_tds",
      "confidence": "medium"
    },
    "tensileModulusXy": {
      "value": 1720,
      "unit": "MPa",
      "testStandard": "ISO 527",
      "source": "src_tds",
      "confidence": "medium"
    },
    "elongationAtBreakXy": {
      "value": 46,
      "unit": "%",
      "testStandard": "ISO 527",
      "source": "src_tds",
      "confidence": "medium"
    },
    "flexuralStrengthXy": {
      "value": 52,
      "unit": "MPa",
      "testStandard": "ISO 178",
      "source": "src_tds",
      "confidence": "medium"
    },
    "flexuralModulusXy": {
      "value": 1425,
      "unit": "MPa",
      "testStandard": "ISO 178",
      "source": "src_tds",
      "confidence": "medium"
    },
    "glassTransition": {
      "value": 51,
      "unit": "°C",
      "testStandard": "DSC",
      "source": "src_tds",
      "confidence": "medium"
    },
    "hdtB": {
      "value": 105,
      "unit": "°C",
      "testStandard": "ISO 75",
      "conditions": "0,45 MPa",
      "source": "src_tds",
      "confidence": "medium"
    }
  },
  "governance": {
    "lastReviewed": "2026-08-02",
    "reviewedBy": "Claude Code (Erstimport aus Herstellerdatenblatt)",
    "sources": [
      {
        "id": "src_tds",
        "type": "manufacturer-tds",
        "publisher": "add:north 3D filaments AB",
        "productName": "add:north Adura",
        "title": "add:north Adura — Technical Data Sheet",
        "url": "https://storage.googleapis.com/addnorth-com.appspot.com/imgix/assets/production/Adura_TDS_KRM71m.pdf",
        "retrievedAt": "2026-08-02",
        "confidenceCeiling": "low",
        "note": {
          "de": "Herstellerdatenblatt mit Textebene. Prüfkörper nicht deklariert, Dichtenorm auf allen Blättern falsch.",
          "en": "Manufacturer datasheet with text layer. Specimen not declared, density standard wrong on every sheet."
        }
      }
    ]
  }
}

File: data/products/addnorth-e-pla.json
{
  "$schema": "../../schema/product.schema.json",
  "schemaVersion": "1.0.0",
  "id": "addnorth-e-pla",
  "materialId": "pla",
  "brand": "add:north",
  "manufacturer": "add:north 3D filaments AB",
  "productName": "add:north E-PLA",
  "origin": "Schweden",
  "specimenType": "undeclared",
  "specimenNote": {
    "de": "Dieses Blatt sagt nicht, ob an gedruckten oder spritzgegossenen Prüfkörpern gemessen wurde. Es nennt auch keine Druckparameter, keine Prüfgeschwindigkeit und keine Prüftemperatur — nur Norm, Einheit und Zahl.\n\nHinweis zu allen Blättern dieses Herstellers: Alle fünfzehn add:north-Blätter führen die Dichte unter ISO 527, der Norm für den Zugversuch — für die Dichte wäre ISO 1183 einschlägig. Ein Fehler, der fünfzehnmal identisch auftritt, stammt aus der Vorlage und nicht aus dem Labor. Er sagt nichts über die Zahlenwerte selbst, aber etwas darüber, wie sorgfältig die Normangaben gepflegt werden. Die Dichteangaben gelten deshalb als schwach belegt.",
    "en": "This sheet does not say whether values were measured on printed or moulded specimens. It also names no print parameters, no test speed and no test temperature — only standard, unit and figure.\n\nNote on all sheets from this manufacturer: All fifteen add:north sheets carry density under ISO 527, the standard for tensile TESTING — for density ISO 1183 would apply. An error appearing identically fifteen times comes from the template, not the laboratory. It says nothing about the figures themselves but something about how carefully the standards are maintained. The density values therefore count as weakly substantiated."
  },
  "datasheet": {
    "title": "add:north E-PLA — Technical Data Sheet",
    "url": "https://storage.googleapis.com/addnorth-com.appspot.com/imgix/assets/production/epla_tds_rev21_XTkw2P.pdf",
    "retrievedAt": "2026-08-02"
  },
  "productUrl": "https://addnorth.com/",
  "properties": {
    "density": {
      "value": 1.24,
      "unit": "g/cm³",
      "testStandard": "im Blatt als ISO 527 angegeben (siehe Hinweis); richtig wäre ISO 1183",
      "source": "src_tds",
      "confidence": "low",
      "note": {
        "de": "Die Norm im Blatt ist falsch: ISO 527 prüft Zugeigenschaften, nicht die Dichte. Der Zahlenwert selbst ist plausibel und übernommen.",
        "en": "The standard in the sheet is wrong: ISO 527 tests tensile properties, not density. The figure itself is plausible and has been imported."
      }
    },
    "tensileStrengthXy": {
      "value": 58,
      "unit": "MPa",
      "testStandard": "ISO 527",
      "conditions": "bei Bruch",
      "source": "src_tds",
      "confidence": "medium"
    },
    "tensileModulusXy": {
      "value": 2870,
      "unit": "MPa",
      "testStandard": "ISO 527",
      "source": "src_tds",
      "confidence": "medium"
    },
    "elongationAtBreakXy": {
      "value": 8,
      "unit": "%",
      "testStandard": "ISO 527",
      "source": "src_tds",
      "confidence": "medium"
    },
    "flexuralStrengthXy": {
      "value": 120,
      "unit": "MPa",
      "testStandard": "ISO 178",
      "source": "src_tds",
      "confidence": "medium"
    },
    "flexuralModulusXy": {
      "value": 3155,
      "unit": "MPa",
      "testStandard": "ISO 178",
      "source": "src_tds",
      "confidence": "medium"
    },
    "glassTransition": {
      "value": 57.5,
      "unit": "°C",
      "min": 55,
      "max": 60,
      "testStandard": "DSC",
      "source": "src_tds",
      "confidence": "medium"
    },
    "hdtB": {
      "value": 55,
      "unit": "°C",
      "testStandard": "ISO 75",
      "conditions": "0,45 MPa",
      "source": "src_tds",
      "confidence": "medium"
    }
  },
  "governance": {
    "lastReviewed": "2026-08-02",
    "reviewedBy": "Claude Code (Erstimport aus Herstellerdatenblatt)",
    "sources": [
      {
        "id": "src_tds",
        "type": "manufacturer-tds",
        "publisher": "add:north 3D filaments AB",
        "productName": "add:north E-PLA",
        "title": "add:north E-PLA — Technical Data Sheet",
        "url": "https://storage.googleapis.com/addnorth-com.appspot.com/imgix/assets/production/epla_tds_rev21_XTkw2P.pdf",
        "retrievedAt": "2026-08-02",
        "confidenceCeiling": "low",
        "note": {
          "de": "Herstellerdatenblatt mit Textebene. Prüfkörper nicht deklariert, Dichtenorm auf allen Blättern falsch.",
          "en": "Manufacturer datasheet with text layer. Specimen not declared, density standard wrong on every sheet."
        }
      }
    ]
  }
}

File: data/products/addnorth-esd-petg.json
{
  "$schema": "../../schema/product.schema.json",
  "schemaVersion": "1.0.0",
  "id": "addnorth-esd-petg",
  "materialId": "esd-petg",
  "brand": "add:north",
  "manufacturer": "add:north 3D filaments AB",
  "productName": "add:north ESD PETG",
  "origin": "Schweden",
  "specimenType": "undeclared",
  "specimenNote": {
    "de": "Dieses Blatt sagt nicht, ob an gedruckten oder spritzgegossenen Prüfkörpern gemessen wurde. Es nennt auch keine Druckparameter, keine Prüfgeschwindigkeit und keine Prüftemperatur — nur Norm, Einheit und Zahl.\n\nHinweis zu allen Blättern dieses Herstellers: Alle fünfzehn add:north-Blätter führen die Dichte unter ISO 527, der Norm für den Zugversuch — für die Dichte wäre ISO 1183 einschlägig. Ein Fehler, der fünfzehnmal identisch auftritt, stammt aus der Vorlage und nicht aus dem Labor. Er sagt nichts über die Zahlenwerte selbst, aber etwas darüber, wie sorgfältig die Normangaben gepflegt werden. Die Dichteangaben gelten deshalb als schwach belegt.",
    "en": "This sheet does not say whether values were measured on printed or moulded specimens. It also names no print parameters, no test speed and no test temperature — only standard, unit and figure.\n\nNote on all sheets from this manufacturer: All fifteen add:north sheets carry density under ISO 527, the standard for tensile TESTING — for density ISO 1183 would apply. An error appearing identically fifteen times comes from the template, not the laboratory. It says nothing about the figures themselves but something about how carefully the standards are maintained. The density values therefore count as weakly substantiated."
  },
  "features": {
    "de": "Der Oberflächenwiderstand liegt mit 10⁷ bis 10⁹ Ω/sq im ableitfähigen Bereich nach IEC 61340 — genau dort, wo eine ESD-Vorrichtung hingehört. Das Blatt nennt allerdings keine Prüfnorm für die Messung, und ohne Norm ist die Angabe für eine Auditvorlage nicht ausreichend.",
    "en": "The surface resistance of 10⁷ to 10⁹ Ω/sq lies in the dissipative range to IEC 61340 — exactly where an ESD fixture belongs. The sheet names no test standard for the measurement, however, and without a standard the figure is not sufficient for an audit submission."
  },
  "datasheet": {
    "title": "add:north ESD PETG — Technical Data Sheet",
    "url": "https://storage.googleapis.com/addnorth-com.appspot.com/imgix/assets/production/TDS_ESD_PETG_3mpUZx.pdf",
    "retrievedAt": "2026-08-02"
  },
  "productUrl": "https://addnorth.com/",
  "properties": {
    "density": {
      "value": 1.29,
      "unit": "g/cm³",
      "testStandard": "im Blatt als ISO 527 angegeben (siehe Hinweis); richtig wäre ISO 1183",
      "source": "src_tds",
      "confidence": "low",
      "note": {
        "de": "Die Norm im Blatt ist falsch: ISO 527 prüft Zugeigenschaften, nicht die Dichte. Der Zahlenwert selbst ist plausibel und übernommen.",
        "en": "The standard in the sheet is wrong: ISO 527 tests tensile properties, not density. The figure itself is plausible and has been imported."
      }
    },
    "tensileStrengthXy": {
      "value": 52,
      "unit": "MPa",
      "testStandard": "ISO 527",
      "conditions": "bei Bruch",
      "source": "src_tds",
      "confidence": "medium"
    },
    "tensileModulusXy": {
      "value": 1850,
      "unit": "MPa",
      "testStandard": "ISO 527",
      "source": "src_tds",
      "confidence": "medium"
    },
    "elongationAtBreakXy": {
      "value": 14,
      "unit": "%",
      "testStandard": "ISO 527",
      "source": "src_tds",
      "confidence": "medium"
    },
    "flexuralStrengthXy": {
      "value": 73,
      "unit": "MPa",
      "testStandard": "ISO 178",
      "source": "src_tds",
      "confidence": "medium"
    },
    "flexuralModulusXy": {
      "value": 1697,
      "unit": "MPa",
      "testStandard": "ISO 178",
      "source": "src_tds",
      "confidence": "medium"
    },
    "glassTransition": {
      "value": 80,
      "unit": "°C",
      "testStandard": "DSC",
      "source": "src_tds",
      "confidence": "medium"
    },
    "hdtB": {
      "value": 75,
      "unit": "°C",
      "testStandard": "ISO 75",
      "conditions": "0,45 MPa",
      "source": "src_tds",
      "confidence": "medium"
    },
    "surfaceResistance": {
      "value": 100000000,
      "unit": "Ω/sq",
      "min": 10000000,
      "max": 1000000000,
      "conditions": "Blattangabe „>10⁷–10⁹<“; Norm nicht genannt",
      "source": "src_tds",
      "confidence": "medium"
    }
  },
  "governance": {
    "lastReviewed": "2026-08-02",
    "reviewedBy": "Claude Code (Erstimport aus Herstellerdatenblatt)",
    "sources": [
      {
        "id": "src_tds",
        "type": "manufacturer-tds",
        "publisher": "add:north 3D filaments AB",
        "productName": "add:north ESD PETG",
        "title": "add:north ESD PETG — Technical Data Sheet",
        "url": "https://storage.googleapis.com/addnorth-com.appspot.com/imgix/assets/production/TDS_ESD_PETG_3mpUZx.pdf",
        "retrievedAt": "2026-08-02",
        "confidenceCeiling": "low",
        "note": {
          "de": "Herstellerdatenblatt mit Textebene. Prüfkörper nicht deklariert, Dichtenorm auf allen Blättern falsch.",
          "en": "Manufacturer datasheet with text layer. Specimen not declared, density standard wrong on every sheet."
        }
      }
    ]
  }
}

File: data/products/addnorth-ht-pla-pro-matte.json
{
  "$schema": "../../schema/product.schema.json",
  "schemaVersion": "1.0.0",
  "id": "addnorth-ht-pla-pro-matte",
  "materialId": "pla",
  "brand": "add:north",
  "manufacturer": "add:north 3D filaments AB",
  "productName": "add:north HT PLA Pro Matte",
  "origin": "Schweden",
  "specimenType": "undeclared",
  "specimenNote": {
    "de": "Dieses Blatt sagt nicht, ob an gedruckten oder spritzgegossenen Prüfkörpern gemessen wurde. Es nennt auch keine Druckparameter, keine Prüfgeschwindigkeit und keine Prüftemperatur — nur Norm, Einheit und Zahl.\n\nHinweis zu allen Blättern dieses Herstellers: Alle fünfzehn add:north-Blätter führen die Dichte unter ISO 527, der Norm für den Zugversuch — für die Dichte wäre ISO 1183 einschlägig. Ein Fehler, der fünfzehnmal identisch auftritt, stammt aus der Vorlage und nicht aus dem Labor. Er sagt nichts über die Zahlenwerte selbst, aber etwas darüber, wie sorgfältig die Normangaben gepflegt werden. Die Dichteangaben gelten deshalb als schwach belegt.",
    "en": "This sheet does not say whether values were measured on printed or moulded specimens. It also names no print parameters, no test speed and no test temperature — only standard, unit and figure.\n\nNote on all sheets from this manufacturer: All fifteen add:north sheets carry density under ISO 527, the standard for tensile TESTING — for density ISO 1183 would apply. An error appearing identically fifteen times comes from the template, not the laboratory. It says nothing about the figures themselves but something about how carefully the standards are maintained. The density values therefore count as weakly substantiated."
  },
  "features": {
    "de": "Der steifste PLA-Werkstoff in der Datenbank: 4500 MPa Zug-E-Modul gegenüber 2870 MPa beim E-PLA desselben Herstellers. Die HDT-B von 80 °C liegt 25 K über gewöhnlichem PLA — das ist der Punkt, an dem „HT“ tatsächlich etwas bedeutet.",
    "en": "The stiffest PLA material in the dataset: 4500 MPa tensile modulus against 2870 MPa for the same manufacturer's E-PLA. The HDT-B of 80 °C sits 25 K above ordinary PLA — the point at which “HT” actually means something."
  },
  "datasheet": {
    "title": "add:north HT PLA Pro Matte — Technical Data Sheet",
    "url": "https://storage.googleapis.com/addnorth-com.appspot.com/imgix/assets/production/TDS_htplapromatte_-qP4pe.pdf",
    "retrievedAt": "2026-08-02"
  },
  "productUrl": "https://addnorth.com/",
  "properties": {
    "density": {
      "value": 1.4,
      "unit": "g/cm³",
      "testStandard": "im Blatt als ISO 527 angegeben (siehe Hinweis); richtig wäre ISO 1183",
      "source": "src_tds",
      "confidence": "low",
      "note": {
        "de": "Die Norm im Blatt ist falsch: ISO 527 prüft Zugeigenschaften, nicht die Dichte. Der Zahlenwert selbst ist plausibel und übernommen.",
        "en": "The standard in the sheet is wrong: ISO 527 tests tensile properties, not density. The figure itself is plausible and has been imported."
      }
    },
    "tensileStrengthXy": {
      "value": 34,
      "unit": "MPa",
      "testStandard": "ISO 527",
      "conditions": "bei Bruch",
      "source": "src_tds",
      "confidence": "medium"
    },
    "tensileModulusXy": {
      "value": 4500,
      "unit": "MPa",
      "testStandard": "ISO 527",
      "source": "src_tds",
      "confidence": "medium"
    },
    "elongationAtBreakXy": {
      "value": 5,
      "unit": "%",
      "testStandard": "ISO 527",
      "source": "src_tds",
      "confidence": "medium"
    },
    "flexuralStrengthXy": {
      "value": 79,
      "unit": "MPa",
      "testStandard": "ISO 178",
      "source": "src_tds",
      "confidence": "medium"
    },
    "flexuralModulusXy": {
      "value": 3980,
      "unit": "MPa",
      "testStandard": "ISO 178",
      "source": "src_tds",
      "confidence": "medium"
    },
    "glassTransition": {
      "value": 60,
      "unit": "°C",
      "testStandard": "DSC",
      "source": "src_tds",
      "confidence": "medium"
    },
    "hdtB": {
      "value": 80,
      "unit": "°C",
      "testStandard": "ISO 75",
      "conditions": "0,45 MPa",
      "source": "src_tds",
      "confidence": "medium"
    }
  },
  "governance": {
    "lastReviewed": "2026-08-02",
    "reviewedBy": "Claude Code (Erstimport aus Herstellerdatenblatt)",
    "sources": [
      {
        "id": "src_tds",
        "type": "manufacturer-tds",
        "publisher": "add:north 3D filaments AB",
        "productName": "add:north HT PLA Pro Matte",
        "title": "add:north HT PLA Pro Matte — Technical Data Sheet",
        "url": "https://storage.googleapis.com/addnorth-com.appspot.com/imgix/assets/production/TDS_htplapromatte_-qP4pe.pdf",
        "retrievedAt": "2026-08-02",
        "confidenceCeiling": "low",
        "note": {
          "de": "Herstellerdatenblatt mit Textebene. Prüfkörper nicht deklariert, Dichtenorm auf allen Blättern falsch.",
          "en": "Manufacturer datasheet with text layer. Specimen not declared, density standard wrong on every sheet."
        }
      }
    ]
  }
}

File: data/products/addnorth-pc-blend-ht-lcf.json
{
  "$schema": "../../schema/product.schema.json",
  "schemaVersion": "1.0.0",
  "id": "addnorth-pc-blend-ht-lcf",
  "materialId": "pc",
  "brand": "add:north",
  "manufacturer": "add:north 3D filaments AB",
  "productName": "add:north PC Blend HT LCF",
  "origin": "Schweden",
  "specimenType": "undeclared",
  "specimenNote": {
    "de": "Dieses Blatt sagt nicht, ob an gedruckten oder spritzgegossenen Prüfkörpern gemessen wurde. Es nennt auch keine Druckparameter, keine Prüfgeschwindigkeit und keine Prüftemperatur — nur Norm, Einheit und Zahl.\n\nHinweis zu allen Blättern dieses Herstellers: Alle fünfzehn add:north-Blätter führen die Dichte unter ISO 527, der Norm für den Zugversuch — für die Dichte wäre ISO 1183 einschlägig. Ein Fehler, der fünfzehnmal identisch auftritt, stammt aus der Vorlage und nicht aus dem Labor. Er sagt nichts über die Zahlenwerte selbst, aber etwas darüber, wie sorgfältig die Normangaben gepflegt werden. Die Dichteangaben gelten deshalb als schwach belegt.",
    "en": "This sheet does not say whether values were measured on printed or moulded specimens. It also names no print parameters, no test speed and no test temperature — only standard, unit and figure.\n\nNote on all sheets from this manufacturer: All fifteen add:north sheets carry density under ISO 527, the standard for tensile TESTING — for density ISO 1183 would apply. An error appearing identically fifteen times comes from the template, not the laboratory. It says nothing about the figures themselves but something about how carefully the standards are maintained. The density values therefore count as weakly substantiated."
  },
  "features": {
    "de": "Der steifste und festeste Werkstoff der gesamten Datenbank: 125 MPa Zugfestigkeit bei 9800 MPa Zug-E-Modul, dazu HDT-B 185 °C. Zum Vergleich liegt das nächstbeste kohlenstofffaserverstärkte Material bei rund 100 MPa. „LCF“ steht für Langfaser — die längere Faser überträgt mehr Last als die üblichen Kurzfasern und erklärt den Abstand. Das Blatt lässt Biegefestigkeit und Biege-E-Modul allerdings leer.",
    "en": "The stiffest and strongest material in the entire dataset: 125 MPa tensile strength at 9800 MPa tensile modulus, plus HDT-B 185 °C. For comparison, the next best carbon-fibre reinforced material sits at roughly 100 MPa. “LCF” stands for long carbon fibre — the longer fibre transfers more load than the usual short fibres and explains the gap. The sheet does, however, leave flexural strength and flexural modulus empty."
  },
  "datasheet": {
    "title": "add:north PC Blend HT LCF — Technical Data Sheet",
    "url": "https://storage.googleapis.com/addnorth-com.appspot.com/imgix/assets/production/TDS_pcblendhtlcf_utXzD2.pdf",
    "retrievedAt": "2026-08-02"
  },
  "productUrl": "https://addnorth.com/",
  "properties": {
    "density": {
      "value": 1.3,
      "unit": "g/cm³",
      "testStandard": "im Blatt als ISO 527 angegeben (siehe Hinweis); richtig wäre ISO 1183",
      "source": "src_tds",
      "confidence": "low",
      "note": {
        "de": "Die Norm im Blatt ist falsch: ISO 527 prüft Zugeigenschaften, nicht die Dichte. Der Zahlenwert selbst ist plausibel und übernommen.",
        "en": "The standard in the sheet is wrong: ISO 527 tests tensile properties, not density. The figure itself is plausible and has been imported."
      }
    },
    "tensileStrengthXy": {
      "value": 125,
      "unit": "MPa",
      "testStandard": "ISO 527",
      "conditions": "bei Bruch",
      "source": "src_tds",
      "confidence": "medium"
    },
    "tensileModulusXy": {
      "value": 9800,
      "unit": "MPa",
      "testStandard": "ISO 527",
      "source": "src_tds",
      "confidence": "medium"
    },
    "elongationAtBreakXy": {
      "value": 2.9,
      "unit": "%",
      "testStandard": "ISO 527",
      "source": "src_tds",
      "confidence": "medium"
    },
    "glassTransition": {
      "value": 158,
      "unit": "°C",
      "testStandard": "DSC",
      "source": "src_tds",
      "confidence": "medium"
    },
    "hdtB": {
      "value": 185,
      "unit": "°C",
      "testStandard": "ISO 75",
      "conditions": "0,45 MPa",
      "source": "src_tds",
      "confidence": "medium"
    }
  },
  "governance": {
    "lastReviewed": "2026-08-02",
    "reviewedBy": "Claude Code (Erstimport aus Herstellerdatenblatt)",
    "sources": [
      {
        "id": "src_tds",
        "type": "manufacturer-tds",
        "publisher": "add:north 3D filaments AB",
        "productName": "add:north PC Blend HT LCF",
        "title": "add:north PC Blend HT LCF — Technical Data Sheet",
        "url": "https://storage.googleapis.com/addnorth-com.appspot.com/imgix/assets/production/TDS_pcblendhtlcf_utXzD2.pdf",
        "retrievedAt": "2026-08-02",
        "confidenceCeiling": "low",
        "note": {
          "de": "Herstellerdatenblatt mit Textebene. Prüfkörper nicht deklariert, Dichtenorm auf allen Blättern falsch.",
          "en": "Manufacturer datasheet with text layer. Specimen not declared, density standard wrong on every sheet."
        }
      }
    ]
  }
}

File: data/products/addnorth-petg.json
{
  "$schema": "../../schema/product.schema.json",
  "schemaVersion": "1.0.0",
  "id": "addnorth-petg",
  "materialId": "petg",
  "brand": "add:north",
  "manufacturer": "add:north 3D filaments AB",
  "productName": "add:north PETG",
  "origin": "Schweden",
  "specimenType": "undeclared",
  "specimenNote": {
    "de": "Dieses Blatt sagt nicht, ob an gedruckten oder spritzgegossenen Prüfkörpern gemessen wurde. Es nennt auch keine Druckparameter, keine Prüfgeschwindigkeit und keine Prüftemperatur — nur Norm, Einheit und Zahl.\n\nHinweis zu allen Blättern dieses Herstellers: Alle fünfzehn add:north-Blätter führen die Dichte unter ISO 527, der Norm für den Zugversuch — für die Dichte wäre ISO 1183 einschlägig. Ein Fehler, der fünfzehnmal identisch auftritt, stammt aus der Vorlage und nicht aus dem Labor. Er sagt nichts über die Zahlenwerte selbst, aber etwas darüber, wie sorgfältig die Normangaben gepflegt werden. Die Dichteangaben gelten deshalb als schwach belegt.",
    "en": "This sheet does not say whether values were measured on printed or moulded specimens. It also names no print parameters, no test speed and no test temperature — only standard, unit and figure.\n\nNote on all sheets from this manufacturer: All fifteen add:north sheets carry density under ISO 527, the standard for tensile TESTING — for density ISO 1183 would apply. An error appearing identically fifteen times comes from the template, not the laboratory. It says nothing about the figures themselves but something about how carefully the standards are maintained. The density values therefore count as weakly substantiated."
  },
  "datasheet": {
    "title": "add:north PETG — Technical Data Sheet",
    "url": "https://storage.googleapis.com/addnorth-com.appspot.com/imgix/assets/production/petg_tds_rev11_ulRIZ3.pdf",
    "retrievedAt": "2026-08-02"
  },
  "productUrl": "https://addnorth.com/",
  "properties": {
    "density": {
      "value": 1.27,
      "unit": "g/cm³",
      "testStandard": "im Blatt als ISO 527 angegeben (siehe Hinweis); richtig wäre ISO 1183",
      "source": "src_tds",
      "confidence": "low",
      "note": {
        "de": "Die Norm im Blatt ist falsch: ISO 527 prüft Zugeigenschaften, nicht die Dichte. Der Zahlenwert selbst ist plausibel und übernommen.",
        "en": "The standard in the sheet is wrong: ISO 527 tests tensile properties, not density. The figure itself is plausible and has been imported."
      }
    },
    "tensileStrengthXy": {
      "value": 45,
      "unit": "MPa",
      "testStandard": "ISO 527",
      "conditions": "bei Bruch",
      "source": "src_tds",
      "confidence": "medium"
    },
    "tensileModulusXy": {
      "value": 1651,
      "unit": "MPa",
      "testStandard": "ISO 527",
      "source": "src_tds",
      "confidence": "medium"
    },
    "elongationAtBreakXy": {
      "value": 24,
      "unit": "%",
      "testStandard": "ISO 527",
      "source": "src_tds",
      "confidence": "medium"
    },
    "flexuralStrengthXy": {
      "value": 72,
      "unit": "MPa",
      "testStandard": "ISO 178",
      "source": "src_tds",
      "confidence": "medium"
    },
    "flexuralModulusXy": {
      "value": 1600,
      "unit": "MPa",
      "testStandard": "ISO 178",
      "source": "src_tds",
      "confidence": "medium"
    },
    "glassTransition": {
      "value": 80,
      "unit": "°C",
      "testStandard": "DSC",
      "source": "src_tds",
      "confidence": "medium"
    },
    "hdtB": {
      "value": 78,
      "unit": "°C",
      "testStandard": "ISO 75",
      "conditions": "0,45 MPa",
      "source": "src_tds",
      "confidence": "medium"
    }
  },
  "governance": {
    "lastReviewed": "2026-08-02",
    "reviewedBy": "Claude Code (Erstimport aus Herstellerdatenblatt)",
    "sources": [
      {
        "id": "src_tds",
        "type": "manufacturer-tds",
        "publisher": "add:north 3D filaments AB",
        "productName": "add:north PETG",
        "title": "add:north PETG — Technical Data Sheet",
        "url": "https://storage.googleapis.com/addnorth-com.appspot.com/imgix/assets/production/petg_tds_rev11_ulRIZ3.pdf",
        "retrievedAt": "2026-08-02",
        "confidenceCeiling": "low",
        "note": {
          "de": "Herstellerdatenblatt mit Textebene. Prüfkörper nicht deklariert, Dichtenorm auf allen Blättern falsch.",
          "en": "Manufacturer datasheet with text layer. Specimen not declared, density standard wrong on every sheet."
        }
      }
    ]
  }
}

File: data/products/addnorth-pla-wood.json
{
  "$schema": "../../schema/product.schema.json",
  "schemaVersion": "1.0.0",
  "id": "addnorth-pla-wood",
  "materialId": "pla",
  "brand": "add:north",
  "manufacturer": "add:north 3D filaments AB",
  "productName": "add:north PLA Wood",
  "origin": "Schweden",
  "specimenType": "undeclared",
  "specimenNote": {
    "de": "Dieses Blatt sagt nicht, ob an gedruckten oder spritzgegossenen Prüfkörpern gemessen wurde. Es nennt auch keine Druckparameter, keine Prüfgeschwindigkeit und keine Prüftemperatur — nur Norm, Einheit und Zahl.\n\nHinweis zu allen Blättern dieses Herstellers: Alle fünfzehn add:north-Blätter führen die Dichte unter ISO 527, der Norm für den Zugversuch — für die Dichte wäre ISO 1183 einschlägig. Ein Fehler, der fünfzehnmal identisch auftritt, stammt aus der Vorlage und nicht aus dem Labor. Er sagt nichts über die Zahlenwerte selbst, aber etwas darüber, wie sorgfältig die Normangaben gepflegt werden. Die Dichteangaben gelten deshalb als schwach belegt.\n\nHinweis zu diesem Datenblatt: Die Zeile „Flexural Strength ISO 178 MPa“ trägt den Wert 3008, die Zeile darunter für den Biege-E-Modul ist leer. Eine Biegefestigkeit von 3008 MPa gibt es bei keinem Thermoplast — der Modulwert ist offensichtlich eine Zeile nach oben gerutscht. Beide Zeilen sind deshalb nicht übernommen; es wäre geraten, welcher Wert wohin gehört.",
    "en": "This sheet does not say whether values were measured on printed or moulded specimens. It also names no print parameters, no test speed and no test temperature — only standard, unit and figure.\n\nNote on all sheets from this manufacturer: All fifteen add:north sheets carry density under ISO 527, the standard for tensile TESTING — for density ISO 1183 would apply. An error appearing identically fifteen times comes from the template, not the laboratory. It says nothing about the figures themselves but something about how carefully the standards are maintained. The density values therefore count as weakly substantiated.\n\nNote on this datasheet: The line “Flexural Strength ISO 178 MPa” carries the value 3008, the line below it for flexural modulus is empty. No thermoplastic has a flexural strength of 3008 MPa — the modulus figure has evidently slipped up one row. Neither line is imported; assigning the value would be guesswork."
  },
  "features": {
    "de": "Das Blatt nennt die Zusammensetzung ausdrücklich: 40 % Holzfasern, 60 % biobasiertes PLA. Eine Mengenangabe zum Füllstoff findet sich sonst auf kaum einem Blatt in der Datenbank.",
    "en": "The sheet states the composition explicitly: 40 % wood fibres, 60 % biobased PLA. A quantitative filler statement is found on hardly any other sheet in the dataset."
  },
  "datasheet": {
    "title": "add:north PLA Wood — Technical Data Sheet",
    "url": "https://storage.googleapis.com/addnorth-com.appspot.com/imgix/assets/production/TDS_plawood_X4tWT1.pdf",
    "retrievedAt": "2026-08-02"
  },
  "productUrl": "https://addnorth.com/",
  "properties": {
    "density": {
      "value": 1.15,
      "unit": "g/cm³",
      "testStandard": "im Blatt als ISO 527 angegeben (siehe Hinweis); richtig wäre ISO 1183",
      "source": "src_tds",
      "confidence": "low",
      "note": {
        "de": "Die Norm im Blatt ist falsch: ISO 527 prüft Zugeigenschaften, nicht die Dichte. Der Zahlenwert selbst ist plausibel und übernommen.",
        "en": "The standard in the sheet is wrong: ISO 527 tests tensile properties, not density. The figure itself is plausible and has been imported."
      }
    },
    "tensileStrengthXy": {
      "value": 46,
      "unit": "MPa",
      "testStandard": "ISO 527",
      "conditions": "bei Bruch",
      "source": "src_tds",
      "confidence": "medium"
    },
    "tensileModulusXy": {
      "value": 2950,
      "unit": "MPa",
      "testStandard": "ISO 527",
      "source": "src_tds",
      "confidence": "medium"
    },
    "elongationAtBreakXy": {
      "value": 10,
      "unit": "%",
      "testStandard": "ISO 527",
      "source": "src_tds",
      "confidence": "medium"
    },
    "glassTransition": {
      "value": 57.5,
      "unit": "°C",
      "min": 55,
      "max": 60,
      "testStandard": "DSC",
      "source": "src_tds",
      "confidence": "medium"
    },
    "hdtB": {
      "value": 55,
      "unit": "°C",
      "testStandard": "ISO 75",
      "conditions": "0,45 MPa",
      "source": "src_tds",
      "confidence": "medium"
    }
  },
  "governance": {
    "lastReviewed": "2026-08-02",
    "reviewedBy": "Claude Code (Erstimport aus Herstellerdatenblatt)",
    "sources": [
      {
        "id": "src_tds",
        "type": "manufacturer-tds",
        "publisher": "add:north 3D filaments AB",
        "productName": "add:north PLA Wood",
        "title": "add:north PLA Wood — Technical Data Sheet",
        "url": "https://storage.googleapis.com/addnorth-com.appspot.com/imgix/assets/production/TDS_plawood_X4tWT1.pdf",
        "retrievedAt": "2026-08-02",
        "confidenceCeiling": "low",
        "note": {
          "de": "Herstellerdatenblatt mit Textebene. Prüfkörper nicht deklariert, Dichtenorm auf allen Blättern falsch.",
          "en": "Manufacturer datasheet with text layer. Specimen not declared, density standard wrong on every sheet."
        }
      }
    ]
  }
}
