Repository: Reents3D/fdm-material-advisor

# FDM-Materialberater

**[→ Werkzeug öffnen](https://materialberater.reents3d.de/)** · kostenlos, ohne Anmeldung
· ein Werkzeug der [Reents Technologies GmbH](https://reents3d.de/) (Reents3D), XXL-3D-Druck und Exponatebau in Holm bei Hamburg

Welches FDM-Material passt zum Anwendungsfall — und **warum**. Ein quelloffener
Materialberater mit einer offenen Datenbank, in der jeder Kennwert seine Quelle, seine
Prüfnorm und seine Konfidenz mitführt.

**43 Werkstofftypen · 254 Produkte von 17 Marken · 3.182 belegte Einzelaussagen ·
20 Anwendungsfälle · 21 Medien · 29 Glossareinträge**
*[English summary below](#english)*

---

File: data/products/addnorth-rigid-x.json
{
  "$schema": "../../schema/product.schema.json",
  "schemaVersion": "1.0.0",
  "id": "addnorth-rigid-x",
  "materialId": "petg-cf",
  "brand": "add:north",
  "manufacturer": "add:north 3D filaments AB",
  "productName": "add:north Rigid X",
  "origin": "Schweden",
  "specimenType": "undeclared",
  "specimenNote": {
    "de": "Dieses Blatt sagt nicht, ob an gedruckten oder spritzgegossenen Prüfkörpern gemessen wurde. Es nennt auch keine Druckparameter, keine Prüfgeschwindigkeit und keine Prüftemperatur — nur Norm, Einheit und Zahl.\n\nHinweis zu allen Blättern dieses Herstellers: Alle fünfzehn add:north-Blätter führen die Dichte unter ISO 527, der Norm für den Zugversuch — für die Dichte wäre ISO 1183 einschlägig. Ein Fehler, der fünfzehnmal identisch auftritt, stammt aus der Vorlage und nicht aus dem Labor. Er sagt nichts über die Zahlenwerte selbst, aber etwas darüber, wie sorgfältig die Normangaben gepflegt werden. Die Dichteangaben gelten deshalb als schwach belegt.",
    "en": "This sheet does not say whether values were measured on printed or moulded specimens. It also names no print parameters, no test speed and no test temperature — only standard, unit and figure.\n\nNote on all sheets from this manufacturer: All fifteen add:north sheets carry density under ISO 527, the standard for tensile TESTING — for density ISO 1183 would apply. An error appearing identically fifteen times comes from the template, not the laboratory. It says nothing about the figures themselves but something about how carefully the standards are maintained. The density values therefore count as weakly substantiated."
  },
  "features": {
    "de": "Ein kohlenstofffaserverstärktes PETG, das den Steifigkeitsgewinn tatsächlich zeigt: 5120 MPa gegen 1651 MPa beim unverstärkten PETG desselben Herstellers, also gut das Dreifache. Die HDT bleibt dabei bei 82 gegen 78 °C praktisch unverändert — der Beleg dafür, dass Kohlenstofffaser bei PETG Steifigkeit bringt und keine Wärmeformbeständigkeit.",
    "en": "A carbon-fibre reinforced PETG that actually shows the stiffness gain: 5120 MPa against 1651 MPa for the same manufacturer's unreinforced PETG, a good threefold. The HDT meanwhile stays practically unchanged at 82 against 78 °C — the evidence that carbon fibre brings PETG stiffness and no heat deflection."
  },
  "datasheet": {
    "title": "add:north Rigid X — Technical Data Sheet",
    "url": "https://storage.googleapis.com/addnorth-com.appspot.com/imgix/assets/production/TDS_rigidX_10waLr.pdf",
    "retrievedAt": "2026-08-02"
  },
  "productUrl": "https://addnorth.com/",
  "properties": {
    "density": {
      "value": 1.32,
      "unit": "g/cm³",
      "testStandard": "im Blatt als ISO 527 angegeben (siehe Hinweis); richtig wäre ISO 1183",
      "source": "src_tds",
      "confidence": "low",
      "note": {
        "de": "Die Norm im Blatt ist falsch: ISO 527 prüft Zugeigenschaften, nicht die Dichte. Der Zahlenwert selbst ist plausibel und übernommen.",
        "en": "The standard in the sheet is wrong: ISO 527 tests tensile properties, not density. The figure itself is plausible and has been imported."
      }
    },
    "tensileStrengthXy": {
      "value": 52,
      "unit": "MPa",
      "testStandard": "ISO 527",
      "conditions": "bei Bruch",
      "source": "src_tds",
      "confidence": "medium"
    },
    "tensileModulusXy": {
      "value": 5120,
      "unit": "MPa",
      "testStandard": "ISO 527",
      "source": "src_tds",
      "confidence": "medium"
    },
    "elongationAtBreakXy": {
      "value": 8,
      "unit": "%",
      "testStandard": "ISO 527",
      "source": "src_tds",
      "confidence": "medium"
    },
    "flexuralStrengthXy": {
      "value": 89,
      "unit": "MPa",
      "testStandard": "ISO 178",
      "source": "src_tds",
      "confidence": "medium"
    },
    "flexuralModulusXy": {
      "value": 4930,
      "unit": "MPa",
      "testStandard": "ISO 178",
      "source": "src_tds",
      "confidence": "medium"
    },
    "glassTransition": {
      "value": 80,
      "unit": "°C",
      "testStandard": "DSC",
      "source": "src_tds",
      "confidence": "medium"
    },
    "hdtB": {
      "value": 82,
      "unit": "°C",
      "testStandard": "ISO 75",
      "conditions": "0,45 MPa",
      "source": "src_tds",
      "confidence": "medium"
    }
  },
  "governance": {
    "lastReviewed": "2026-08-02",
    "reviewedBy": "Claude Code (Erstimport aus Herstellerdatenblatt)",
    "sources": [
      {
        "id": "src_tds",
        "type": "manufacturer-tds",
        "publisher": "add:north 3D filaments AB",
        "productName": "add:north Rigid X",
        "title": "add:north Rigid X — Technical Data Sheet",
        "url": "https://storage.googleapis.com/addnorth-com.appspot.com/imgix/assets/production/TDS_rigidX_10waLr.pdf",
        "retrievedAt": "2026-08-02",
        "confidenceCeiling": "low",
        "note": {
          "de": "Herstellerdatenblatt mit Textebene. Prüfkörper nicht deklariert, Dichtenorm auf allen Blättern falsch.",
          "en": "Manufacturer datasheet with text layer. Specimen not declared, density standard wrong on every sheet."
        }
      }
    ]
  }
}

File: data/products/addnorth-textura.json
{
  "$schema": "../../schema/product.schema.json",
  "schemaVersion": "1.0.0",
  "id": "addnorth-textura",
  "materialId": "pla",
  "brand": "add:north",
  "manufacturer": "add:north 3D filaments AB",
  "productName": "add:north Textura",
  "origin": "Schweden",
  "specimenType": "undeclared",
  "specimenNote": {
    "de": "Dieses Blatt sagt nicht, ob an gedruckten oder spritzgegossenen Prüfkörpern gemessen wurde. Es nennt auch keine Druckparameter, keine Prüfgeschwindigkeit und keine Prüftemperatur — nur Norm, Einheit und Zahl.\n\nHinweis zu allen Blättern dieses Herstellers: Alle fünfzehn add:north-Blätter führen die Dichte unter ISO 527, der Norm für den Zugversuch — für die Dichte wäre ISO 1183 einschlägig. Ein Fehler, der fünfzehnmal identisch auftritt, stammt aus der Vorlage und nicht aus dem Labor. Er sagt nichts über die Zahlenwerte selbst, aber etwas darüber, wie sorgfältig die Normangaben gepflegt werden. Die Dichteangaben gelten deshalb als schwach belegt.\n\nHinweis zu diesem Datenblatt: Biegefestigkeit 89 MPa und Biege-E-Modul 2645 MPa stehen zeichengleich auch im Blatt von Koltron G1 — einem elektrisch leitfähigen Werkstoff mit einem Glasübergang von −34 °C, der mit diesem matten Biowerkstoff nichts gemein hat. Dass zwei so verschiedene Produkte identische Biegewerte haben, spricht für eine übernommene Vorlage statt einer eigenen Messung. Beide Werte gelten deshalb als schwach belegt.",
    "en": "This sheet does not say whether values were measured on printed or moulded specimens. It also names no print parameters, no test speed and no test temperature — only standard, unit and figure.\n\nNote on all sheets from this manufacturer: All fifteen add:north sheets carry density under ISO 527, the standard for tensile TESTING — for density ISO 1183 would apply. An error appearing identically fifteen times comes from the template, not the laboratory. It says nothing about the figures themselves but something about how carefully the standards are maintained. The density values therefore count as weakly substantiated.\n\nNote on this datasheet: Flexural strength 89 MPa and flexural modulus 2645 MPa appear character-for-character in the Koltron G1 sheet as well — an electrically conductive material with a glass transition of −34 °C that has nothing in common with this matte biomaterial. That two such different products carry identical flexural values suggests a copied template rather than an own measurement. Both values therefore count as weakly substantiated."
  },
  "datasheet": {
    "title": "add:north Textura — Technical Data Sheet",
    "url": "https://storage.googleapis.com/addnorth-com.appspot.com/imgix/assets/production/Textura_TDS_HSgAza.pdf",
    "retrievedAt": "2026-08-02"
  },
  "productUrl": "https://addnorth.com/",
  "properties": {
    "density": {
      "value": 1.25,
      "unit": "g/cm³",
      "testStandard": "im Blatt als ISO 527 angegeben (siehe Hinweis); richtig wäre ISO 1183",
      "source": "src_tds",
      "confidence": "low",
      "note": {
        "de": "Die Norm im Blatt ist falsch: ISO 527 prüft Zugeigenschaften, nicht die Dichte. Der Zahlenwert selbst ist plausibel und übernommen.",
        "en": "The standard in the sheet is wrong: ISO 527 tests tensile properties, not density. The figure itself is plausible and has been imported."
      }
    },
    "tensileStrengthXy": {
      "value": 51,
      "unit": "MPa",
      "testStandard": "ISO 527",
      "conditions": "bei Bruch",
      "source": "src_tds",
      "confidence": "medium"
    },
    "tensileModulusXy": {
      "value": 2315,
      "unit": "MPa",
      "testStandard": "ISO 527",
      "source": "src_tds",
      "confidence": "medium"
    },
    "elongationAtBreakXy": {
      "value": 2,
      "unit": "%",
      "testStandard": "ISO 527",
      "source": "src_tds",
      "confidence": "medium"
    },
    "flexuralStrengthXy": {
      "value": 89,
      "unit": "MPa",
      "testStandard": "ISO 178",
      "source": "src_tds",
      "confidence": "low"
    },
    "flexuralModulusXy": {
      "value": 2645,
      "unit": "MPa",
      "testStandard": "ISO 178",
      "source": "src_tds",
      "confidence": "low"
    },
    "glassTransition": {
      "value": 57.5,
      "unit": "°C",
      "min": 55,
      "max": 60,
      "testStandard": "DSC",
      "source": "src_tds",
      "confidence": "medium"
    },
    "hdtB": {
      "value": 55,
      "unit": "°C",
      "testStandard": "ISO 75",
      "conditions": "0,45 MPa",
      "source": "src_tds",
      "confidence": "medium"
    }
  },
  "governance": {
    "lastReviewed": "2026-08-02",
    "reviewedBy": "Claude Code (Erstimport aus Herstellerdatenblatt)",
    "sources": [
      {
        "id": "src_tds",
        "type": "manufacturer-tds",
        "publisher": "add:north 3D filaments AB",
        "productName": "add:north Textura",
        "title": "add:north Textura — Technical Data Sheet",
        "url": "https://storage.googleapis.com/addnorth-com.appspot.com/imgix/assets/production/Textura_TDS_HSgAza.pdf",
        "retrievedAt": "2026-08-02",
        "confidenceCeiling": "low",
        "note": {
          "de": "Herstellerdatenblatt mit Textebene. Prüfkörper nicht deklariert, Dichtenorm auf allen Blättern falsch.",
          "en": "Manufacturer datasheet with text layer. Specimen not declared, density standard wrong on every sheet."
        }
      }
    ]
  }
}

File: data/products/addnorth-x-pla.json
{
  "$schema": "../../schema/product.schema.json",
  "schemaVersion": "1.0.0",
  "id": "addnorth-x-pla",
  "materialId": "pla",
  "brand": "add:north",
  "manufacturer": "add:north 3D filaments AB",
  "productName": "add:north X-PLA",
  "origin": "Schweden",
  "specimenType": "undeclared",
  "specimenNote": {
    "de": "Dieses Blatt sagt nicht, ob an gedruckten oder spritzgegossenen Prüfkörpern gemessen wurde. Es nennt auch keine Druckparameter, keine Prüfgeschwindigkeit und keine Prüftemperatur — nur Norm, Einheit und Zahl.\n\nHinweis zu allen Blättern dieses Herstellers: Alle fünfzehn add:north-Blätter führen die Dichte unter ISO 527, der Norm für den Zugversuch — für die Dichte wäre ISO 1183 einschlägig. Ein Fehler, der fünfzehnmal identisch auftritt, stammt aus der Vorlage und nicht aus dem Labor. Er sagt nichts über die Zahlenwerte selbst, aber etwas darüber, wie sorgfältig die Normangaben gepflegt werden. Die Dichteangaben gelten deshalb als schwach belegt.\n\nHinweis zu diesem Datenblatt: Die Biegefestigkeit von 52 MPa liegt unter der Zugfestigkeit von 62 MPa. Bei spröden Thermoplasten ist normalerweise das Gegenteil der Fall — das E-PLA desselben Herstellers weist 120 MPa Biege- gegen 58 MPa Zugfestigkeit aus, also mehr als das Doppelte. Ein Werkstoff derselben Familie mit umgekehrtem Verhältnis ist erklärungsbedürftig; das Blatt erklärt nichts.",
    "en": "This sheet does not say whether values were measured on printed or moulded specimens. It also names no print parameters, no test speed and no test temperature — only standard, unit and figure.\n\nNote on all sheets from this manufacturer: All fifteen add:north sheets carry density under ISO 527, the standard for tensile TESTING — for density ISO 1183 would apply. An error appearing identically fifteen times comes from the template, not the laboratory. It says nothing about the figures themselves but something about how carefully the standards are maintained. The density values therefore count as weakly substantiated.\n\nNote on this datasheet: The flexural strength of 52 MPa sits below the tensile strength of 62 MPa. In brittle thermoplastics the opposite normally holds — the same manufacturer's E-PLA gives 120 MPa flexural against 58 MPa tensile, more than double. A material of the same family with the inverse ratio calls for explanation; the sheet explains nothing."
  },
  "datasheet": {
    "title": "add:north X-PLA — Technical Data Sheet",
    "url": "https://storage.googleapis.com/addnorth-com.appspot.com/imgix/assets/production/XPLA_TDS_kdctbP.pdf",
    "retrievedAt": "2026-08-02"
  },
  "productUrl": "https://addnorth.com/",
  "properties": {
    "density": {
      "value": 1.24,
      "unit": "g/cm³",
      "testStandard": "im Blatt als ISO 527 angegeben (siehe Hinweis); richtig wäre ISO 1183",
      "source": "src_tds",
      "confidence": "low",
      "note": {
        "de": "Die Norm im Blatt ist falsch: ISO 527 prüft Zugeigenschaften, nicht die Dichte. Der Zahlenwert selbst ist plausibel und übernommen.",
        "en": "The standard in the sheet is wrong: ISO 527 tests tensile properties, not density. The figure itself is plausible and has been imported."
      }
    },
    "tensileStrengthXy": {
      "value": 62,
      "unit": "MPa",
      "testStandard": "ISO 527",
      "conditions": "bei Bruch",
      "source": "src_tds",
      "confidence": "medium"
    },
    "tensileModulusXy": {
      "value": 2960,
      "unit": "MPa",
      "testStandard": "ISO 527",
      "source": "src_tds",
      "confidence": "medium"
    },
    "elongationAtBreakXy": {
      "value": 12,
      "unit": "%",
      "testStandard": "ISO 527",
      "source": "src_tds",
      "confidence": "medium"
    },
    "flexuralStrengthXy": {
      "value": 52,
      "unit": "MPa",
      "testStandard": "ISO 178",
      "source": "src_tds",
      "confidence": "medium"
    },
    "flexuralModulusXy": {
      "value": 3295,
      "unit": "MPa",
      "testStandard": "ISO 178",
      "source": "src_tds",
      "confidence": "medium"
    },
    "glassTransition": {
      "value": 55,
      "unit": "°C",
      "testStandard": "DSC",
      "source": "src_tds",
      "confidence": "medium"
    },
    "hdtB": {
      "value": 60,
      "unit": "°C",
      "testStandard": "ISO 75",
      "conditions": "0,45 MPa",
      "source": "src_tds",
      "confidence": "medium"
    }
  },
  "governance": {
    "lastReviewed": "2026-08-02",
    "reviewedBy": "Claude Code (Erstimport aus Herstellerdatenblatt)",
    "sources": [
      {
        "id": "src_tds",
        "type": "manufacturer-tds",
        "publisher": "add:north 3D filaments AB",
        "productName": "add:north X-PLA",
        "title": "add:north X-PLA — Technical Data Sheet",
        "url": "https://storage.googleapis.com/addnorth-com.appspot.com/imgix/assets/production/XPLA_TDS_kdctbP.pdf",
        "retrievedAt": "2026-08-02",
        "confidenceCeiling": "low",
        "note": {
          "de": "Herstellerdatenblatt mit Textebene. Prüfkörper nicht deklariert, Dichtenorm auf allen Blättern falsch.",
          "en": "Manufacturer datasheet with text layer. Specimen not declared, density standard wrong on every sheet."
        }
      }
    ]
  }
}

File: data/products/alzament-abs.json
{
  "$schema": "../../schema/product.schema.json",
  "schemaVersion": "1.0.0",
  "id": "alzament-abs",
  "materialId": "abs",
  "brand": "Alzament",
  "manufacturer": "Landu Innovations Technology Co., Ltd. (Shenzhen) für Alza.cz, a.s. (Prag)",
  "productName": "ABS",
  "origin": "China (Handelsmarke Tschechien)",
  "specimenType": "printed",
  "specimenNote": {
    "de": "Prüfkörper gedruckt: Das Blatt weist Kennwerte getrennt nach X-Y und Z aus, und eine Z-Richtung gibt es nur an einem additiv gefertigten Prüfkörper.\n\nDieses Blatt ist keine eigene Messung. Der Zeilenvergleich gegen das Bambu-Blatt desselben Werkstoffs ergibt 10 von 14 Zeilen ziffernidentisch — einschließlich der Toleranzen und einschließlich des Tippfehlers „MPA“ statt „MPa“ beim Z-Modul. Die abweichenden Zeilen sind die Festigkeiten, und die entsprechen der Bambu-Fassung V3.0, die dieser Eintrag führt. Das ABS-Blatt verweist zum Trocknen zusätzlich auf das „X1 Series Printer Heatbed“ — ein Bambu-Lab-Drucker. Alle Werte gelten deshalb als schwach belegt: Wer Alzament und Bambu nebeneinanderstellt, vergleicht nicht zwei Hersteller, sondern eine Messung mit sich selbst. Wer von wem abgeschrieben hat, sagen die Blätter nicht — belegt ist die gemeinsame Herkunft, nicht ihr Verlauf.\n\nHinweis zu diesem Datenblatt: Das Blatt nennt zum Trocknen „X1 Series Printer Heatbed: 90–100 °C, 12 h“ — ein Druckermodell von Bambu Lab, nicht von Alzament.",
    "en": "Specimens printed: the sheet reports values separately for X-Y and Z, and a Z direction exists only on an additively manufactured specimen.\n\nThis sheet is not an independent measurement. A row-by-row comparison against the Bambu sheet for the same material gives 10 of 14 rows digit-identical — including the tolerances and including the typo “MPA” instead of “MPa” on the Z modulus. The differing rows are the strengths, and they match the Bambu revision V3.0 this dataset holds. The ABS sheet additionally points to the “X1 Series Printer Heatbed” for drying — a Bambu Lab printer. All values therefore count as weakly substantiated: placing Alzament next to Bambu does not compare two manufacturers, it compares one measurement with itself. Who copied from whom the sheets do not say — the shared origin is established, its direction is not.\n\nNote on this datasheet: For drying the sheet names “X1 Series Printer Heatbed: 90–100 °C, 12 h” — a printer model made by Bambu Lab, not by Alzament."
  },
  "features": {
    "de": "Alzament ist die Eigenmarke des tschechischen Händlers Alza.cz. Als Hersteller nennt das Blatt Landu Innovations Technology Co., Ltd. in Shenzhen, als Prüfer Alza.cz selbst.",
    "en": "Alzament is the own brand of the Czech retailer Alza.cz. The sheet names Landu Innovations Technology Co., Ltd. in Shenzhen as manufacturer and Alza.cz itself as tester."
  },
  "datasheet": {
    "title": "Alzament ABS — Technical Data Sheet",
    "url": "https://dwn.alza.cz/manual/161246",
    "retrievedAt": "2026-08-05"
  },
  "productUrl": "https://alzament.com",
  "properties": {
    "density": {
      "value": 1.05,
      "unit": "g/cm³",
      "testStandard": "ISO 1183",
      "source": "src_tds",
      "confidence": "low"
    },
    "meltFlowRate": {
      "value": 34.2,
      "unit": "g/10min",
      "tolerance": 3.8,
      "conditions": "260 °C, 2,16 kg",
      "source": "src_tds",
      "confidence": "low"
    },
    "waterAbsorption": {
      "value": 0.65,
      "unit": "%",
      "conditions": "25 °C, 55 % rF, gesättigt",
      "source": "src_tds",
      "confidence": "low"
    },
    "tensileModulusXy": {
      "value": 2200,
      "unit": "MPa",
      "tolerance": 190,
      "testStandard": "ISO 527 / GB/T 1040",
      "orientation": "XY",
      "source": "src_tds",
      "confidence": "low"
    },
    "tensileModulusZ": {
      "value": 1960,
      "unit": "MPa",
      "tolerance": 110,
      "testStandard": "ISO 527 / GB/T 1040",
      "orientation": "Z",
      "source": "src_tds",
      "confidence": "low"
    },
    "tensileStrengthXy": {
      "value": 33,
      "unit": "MPa",
      "tolerance": 3,
      "testStandard": "ISO 527 / GB/T 1040",
      "orientation": "XY",
      "source": "src_tds",
      "confidence": "low"
    },
    "tensileStrengthZ": {
      "value": 28,
      "unit": "MPa",
      "tolerance": 2,
      "testStandard": "ISO 527 / GB/T 1040",
      "orientation": "Z",
      "source": "src_tds",
      "confidence": "low"
    },
    "elongationAtBreakXy": {
      "value": 10.5,
      "unit": "%",
      "tolerance": 1,
      "testStandard": "ISO 527 / GB/T 1040",
      "orientation": "XY",
      "source": "src_tds",
      "confidence": "low"
    },
    "elongationAtBreakZ": {
      "value": 4.7,
      "unit": "%",
      "tolerance": 0.8,
      "testStandard": "ISO 527 / GB/T 1040",
      "orientation": "Z",
      "source": "src_tds",
      "confidence": "low"
    },
    "flexuralModulusXy": {
      "value": 1880,
      "unit": "MPa",
      "tolerance": 110,
      "testStandard": "ISO 178 / GB/T 9341",
      "orientation": "XY",
      "source": "src_tds",
      "confidence": "low"
    },
    "flexuralModulusZ": {
      "value": 1590,
      "unit": "MPa",
      "tolerance": 100,
      "testStandard": "ISO 178 / GB/T 9341",
      "orientation": "Z",
      "source": "src_tds",
      "confidence": "low"
    },
    "flexuralStrengthXy": {
      "value": 62,
      "unit": "MPa",
      "tolerance": 4,
      "testStandard": "ISO 178 / GB/T 9341",
      "orientation": "XY",
      "source": "src_tds",
      "confidence": "low"
    },
    "flexuralStrengthZ": {
      "value": 39,
      "unit": "MPa",
      "tolerance": 4,
      "testStandard": "ISO 178 / GB/T 9341",
      "orientation": "Z",
      "source": "src_tds",
      "confidence": "low"
    },
    "charpyUnnotchedXy": {
      "value": 39.3,
      "unit": "kJ/m²",
      "tolerance": 3.6,
      "testStandard": "ISO 179 / GB/T 1043",
      "orientation": "XY",
      "source": "src_tds",
      "confidence": "low"
    },
    "charpyNotchedXy": {
      "value": 21.5,
      "unit": "kJ/m²",
      "tolerance": 2.2,
      "testStandard": "ISO 179 / GB/T 1043",
      "orientation": "XY",
      "source": "src_tds",
      "confidence": "low"
    },
    "charpyUnnotchedZ": {
      "value": 7.4,
      "unit": "kJ/m²",
      "tolerance": 1.2,
      "testStandard": "ISO 179 / GB/T 1043",
      "conditions": "Blatt sagt für die Z-Zeile nicht, ob gekerbt; die X-Y-Zeile markiert die gekerbte Zahl ausdrücklich, die unmarkierte gilt hier als ungekerbt",
      "orientation": "Z",
      "source": "src_tds",
      "confidence": "low"
    },
    "nozzleTemperature": {
      "value": 255,
      "unit": "°C",
      "min": 240,
      "max": 270,
      "conditions": "Herstellerempfehlung",
      "source": "src_tds",
      "confidence": "low"
    },
    "bedTemperature": {
      "value": 90,
      "unit": "°C",
      "min": 80,
      "max": 100,
      "conditions": "Herstellerempfehlung",
      "source": "src_tds",
      "confidence": "low"
    }
  },
  "governance": {
    "lastReviewed": "2026-08-05",
    "reviewedBy": "Claude Code (Erstimport aus Herstellerdatenblatt)",
    "sources": [
      {
        "id": "src_tds",
        "type": "manufacturer-tds",
        "publisher": "Alzament (Alza.cz, a.s.)",
        "productName": "ABS",
        "title": "Alzament ABS — Technical Data Sheet",
        "url": "https://dwn.alza.cz/manual/161246",
        "retrievedAt": "2026-08-05",
        "confidenceCeiling": "low",
        "note": {
          "de": "Englischsprachiges Herstellerdatenblatt mit Textebene. Der Zeilenvergleich zeigt, dass es die Werte des Bambu-Blattes desselben Werkstoffs wiedergibt; die Werte gelten deshalb als übernommen und schwach belegt, siehe Hinweis an diesem Eintrag.",
          "en": "English-language manufacturer datasheet with text layer. A row-by-row comparison shows it reproduces the Bambu sheet for the same material; its values therefore count as copied and weakly substantiated, see the note on this entry."
        }
      }
    ]
  },
  "sharedLineage": {
    "with": [
      "bambu-abs"
    ],
    "sharedFields": [
      "bedTemperature",
      "density",
      "elongationAtBreakXy",
      "flexuralModulusXy",
      "flexuralStrengthXy",
      "nozzleTemperature",
      "tensileModulusXy",
      "tensileStrengthXy",
      "tensileStrengthZ"
    ],
    "note": {
      "de": "9 Kennwerte dieses Datenblatts stehen Ziffer für Ziffer auch bei Bambu Lab Bambu ABS. Es handelt sich also nicht um 2 unabhängige Belege, sondern um eine einzige Messung. Die Zahlen stammen ursprünglich von Bambu Lab Bambu ABS; dieses Blatt übernimmt sie. Die übernommenen Werte gelten deshalb als schwach belegt.",
      "en": "The figures originate from 9 values on this datasheet appear digit for digit at Bambu Lab Bambu ABS as well. They are therefore not 2 independent pieces of evidence but a single measurement. Bambu Lab Bambu ABS; this sheet takes them over. The copied values therefore count as weakly substantiated."
    }
  }
}

File: data/products/alzament-asa.json
{
  "$schema": "../../schema/product.schema.json",
  "schemaVersion": "1.0.0",
  "id": "alzament-asa",
  "materialId": "asa",
  "brand": "Alzament",
  "manufacturer": "Landu Innovations Technology Co., Ltd. (Shenzhen) für Alza.cz, a.s. (Prag)",
  "productName": "ASA",
  "origin": "China (Handelsmarke Tschechien)",
  "specimenType": "printed",
  "specimenNote": {
    "de": "Prüfkörper gedruckt: Das Blatt weist Kennwerte getrennt nach X-Y und Z aus, und eine Z-Richtung gibt es nur an einem additiv gefertigten Prüfkörper.\n\nDieses Blatt ist keine eigene Messung. Der Zeilenvergleich gegen das Bambu-Blatt desselben Werkstoffs ergibt 10 von 14 Zeilen ziffernidentisch — einschließlich der Toleranzen und einschließlich des Tippfehlers „MPA“ statt „MPa“ beim Z-Modul. Die abweichenden Zeilen sind die Festigkeiten, und die entsprechen der Bambu-Fassung V3.0, die dieser Eintrag führt. Das ABS-Blatt verweist zum Trocknen zusätzlich auf das „X1 Series Printer Heatbed“ — ein Bambu-Lab-Drucker. Alle Werte gelten deshalb als schwach belegt: Wer Alzament und Bambu nebeneinanderstellt, vergleicht nicht zwei Hersteller, sondern eine Messung mit sich selbst. Wer von wem abgeschrieben hat, sagen die Blätter nicht — belegt ist die gemeinsame Herkunft, nicht ihr Verlauf.",
    "en": "Specimens printed: the sheet reports values separately for X-Y and Z, and a Z direction exists only on an additively manufactured specimen.\n\nThis sheet is not an independent measurement. A row-by-row comparison against the Bambu sheet for the same material gives 10 of 14 rows digit-identical — including the tolerances and including the typo “MPA” instead of “MPa” on the Z modulus. The differing rows are the strengths, and they match the Bambu revision V3.0 this dataset holds. The ABS sheet additionally points to the “X1 Series Printer Heatbed” for drying — a Bambu Lab printer. All values therefore count as weakly substantiated: placing Alzament next to Bambu does not compare two manufacturers, it compares one measurement with itself. Who copied from whom the sheets do not say — the shared origin is established, its direction is not."
  },
  "features": {
    "de": "Das einzige der zehn Blätter, das Vicat und Wärmeformbeständigkeit nennt — und die HDT mit Lastangabe (1,8 MPa, also Methode A). Weil die Zahlen aber aus derselben Quelle stammen wie die Bambu-Werte, ist das kein zusätzlicher Beleg, sondern dieselbe Angabe an zweiter Stelle.",
    "en": "The only one of the ten sheets to state both Vicat and heat deflection temperature — and the HDT with its load (1.8 MPa, i.e. method A). But because the figures come from the same source as the Bambu values, this is not additional evidence, merely the same statement in a second place."
  },
  "datasheet": {
    "title": "Alzament ASA — Technical Data Sheet",
    "url": "https://dwn.alza.cz/manual/161245",
    "retrievedAt": "2026-08-05"
  },
  "productUrl": "https://alzament.com",
  "properties": {
    "density": {
      "value": 1.05,
      "unit": "g/cm³",
      "testStandard": "ISO 1183",
      "source": "src_tds",
      "confidence": "low"
    },
    "meltFlowRate": {
      "value": 7,
      "unit": "g/10min",
      "tolerance": 0.8,
      "conditions": "260 °C, 2,16 kg",
      "source": "src_tds",
      "confidence": "low"
    },
    "meltingTemperature": {
      "value": 210,
      "unit": "°C",
      "testStandard": "DSC",
      "conditions": "10 °C/min",
      "source": "src_tds",
      "confidence": "low"
    },
    "vicatA": {
      "value": 106,
      "unit": "°C",
      "testStandard": "ISO 306 / GB/T 1633",
      "conditions": "Blatt nennt die Methode nicht (A oder B) und auch nicht die Heizrate — hier als Methode A geführt, weil das die üblichere Angabe ist",
      "source": "src_tds",
      "confidence": "low"
    },
    "hdtA": {
      "value": 92,
      "unit": "°C",
      "testStandard": "ISO 75",
      "conditions": "1,8 MPa (Methode A)",
      "source": "src_tds",
      "confidence": "low"
    },
    "waterAbsorption": {
      "value": 0.45,
      "unit": "%",
      "conditions": "25 °C, 55 % rF, gesättigt",
      "source": "src_tds",
      "confidence": "low"
    },
    "tensileModulusXy": {
      "value": 2450,
      "unit": "MPa",
      "tolerance": 270,
      "testStandard": "ISO 527 / GB/T 1040",
      "orientation": "XY",
      "source": "src_tds",
      "confidence": "low"
    },
    "tensileModulusZ": {
      "value": 2120,
      "unit": "MPa",
      "tolerance": 260,
      "testStandard": "ISO 527 / GB/T 1040",
      "orientation": "Z",
      "source": "src_tds",
      "confidence": "low"
    },
    "tensileStrengthXy": {
      "value": 37,
      "unit": "MPa",
      "tolerance": 3,
      "testStandard": "ISO 527 / GB/T 1040",
      "orientation": "XY",
      "source": "src_tds",
      "confidence": "low"
    },
    "tensileStrengthZ": {
      "value": 31,
      "unit": "MPa",
      "tolerance": 4,
      "testStandard": "ISO 527 / GB/T 1040",
      "orientation": "Z",
      "source": "src_tds",
      "confidence": "low"
    },
    "elongationAtBreakXy": {
      "value": 9.2,
      "unit": "%",
      "tolerance": 1.4,
      "testStandard": "ISO 527 / GB/T 1040",
      "orientation": "XY",
      "source": "src_tds",
      "confidence": "low"
    },
    "elongationAtBreakZ": {
      "value": 4.6,
      "unit": "%",
      "tolerance": 0.8,
      "testStandard": "ISO 527 / GB/T 1040",
      "orientation": "Z",
      "source": "src_tds",
      "confidence": "low"
    },
    "flexuralModulusXy": {
      "value": 1920,
      "unit": "MPa",
      "tolerance": 130,
      "testStandard": "ISO 178 / GB/T 9341",
      "orientation": "XY",
      "source": "src_tds",
      "confidence": "low"
    },
    "flexuralModulusZ": {
      "value": 1650,
      "unit": "MPa",
      "tolerance": 120,
      "testStandard": "ISO 178 / GB/T 9341",
      "orientation": "Z",
      "source": "src_tds",
      "confidence": "low"
    },
    "flexuralStrengthXy": {
      "value": 65,
      "unit": "MPa",
      "tolerance": 5,
      "testStandard": "ISO 178 / GB/T 9341",
      "orientation": "XY",
      "source": "src_tds",
      "confidence": "low"
    },
    "flexuralStrengthZ": {
      "value": 40,
      "unit": "MPa",
      "tolerance": 3,
      "testStandard": "ISO 178 / GB/T 9341",
      "orientation": "Z",
      "source": "src_tds",
      "confidence": "low"
    },
    "charpyUnnotchedXy": {
      "value": 41,
      "unit": "kJ/m²",
      "tolerance": 2.3,
      "testStandard": "ISO 179 / GB/T 1043",
      "orientation": "XY",
      "source": "src_tds",
      "confidence": "low"
    },
    "charpyNotchedXy": {
      "value": 19.6,
      "unit": "kJ/m²",
      "tolerance": 1.8,
      "testStandard": "ISO 179 / GB/T 1043",
      "orientation": "XY",
      "source": "src_tds",
      "confidence": "low"
    },
    "charpyUnnotchedZ": {
      "value": 4.9,
      "unit": "kJ/m²",
      "tolerance": 0.6,
      "testStandard": "ISO 179 / GB/T 1043",
      "conditions": "Blatt sagt für die Z-Zeile nicht, ob gekerbt",
      "orientation": "Z",
      "source": "src_tds",
      "confidence": "low"
    },
    "nozzleTemperature": {
      "value": 255,
      "unit": "°C",
      "min": 240,
      "max": 270,
      "conditions": "Herstellerempfehlung",
      "source": "src_tds",
      "confidence": "low"
    },
    "bedTemperature": {
      "value": 90,
      "unit": "°C",
      "min": 80,
      "max": 100,
      "conditions": "Herstellerempfehlung",
      "source": "src_tds",
      "confidence": "low"
    }
  },
  "governance": {
    "lastReviewed": "2026-08-05",
    "reviewedBy": "Claude Code (Erstimport aus Herstellerdatenblatt)",
    "sources": [
      {
        "id": "src_tds",
        "type": "manufacturer-tds",
        "publisher": "Alzament (Alza.cz, a.s.)",
        "productName": "ASA",
        "title": "Alzament ASA — Technical Data Sheet",
        "url": "https://dwn.alza.cz/manual/161245",
        "retrievedAt": "2026-08-05",
        "confidenceCeiling": "low",
        "note": {
          "de": "Englischsprachiges Herstellerdatenblatt mit Textebene. Der Zeilenvergleich zeigt, dass es die Werte des Bambu-Blattes desselben Werkstoffs wiedergibt; die Werte gelten deshalb als übernommen und schwach belegt, siehe Hinweis an diesem Eintrag.",
          "en": "English-language manufacturer datasheet with text layer. A row-by-row comparison shows it reproduces the Bambu sheet for the same material; its values therefore count as copied and weakly substantiated, see the note on this entry."
        }
      }
    ]
  },
  "sharedLineage": {
    "with": [
      "bambu-asa"
    ],
    "sharedFields": [
      "bedTemperature",
      "density",
      "elongationAtBreakXy",
      "flexuralModulusXy",
      "flexuralStrengthXy",
      "hdtA",
      "nozzleTemperature",
      "tensileModulusXy",
      "tensileStrengthXy",
      "tensileStrengthZ"
    ],
    "note": {
      "de": "10 Kennwerte dieses Datenblatts stehen Ziffer für Ziffer auch bei Bambu Lab Bambu ASA. Es handelt sich also nicht um 2 unabhängige Belege, sondern um eine einzige Messung. Die Zahlen stammen ursprünglich von Bambu Lab Bambu ASA; dieses Blatt übernimmt sie. Die übernommenen Werte gelten deshalb als schwach belegt.",
      "en": "The figures originate from 10 values on this datasheet appear digit for digit at Bambu Lab Bambu ASA as well. They are therefore not 2 independent pieces of evidence but a single measurement. Bambu Lab Bambu ASA; this sheet takes them over. The copied values therefore count as weakly substantiated."
    }
  }
}

File: data/products/alzament-hyper-pla-plus.json
{
  "$schema": "../../schema/product.schema.json",
  "schemaVersion": "1.0.0",
  "id": "alzament-hyper-pla-plus",
  "materialId": "pla",
  "brand": "Alzament",
  "manufacturer": "Landu Innovations Technology Co., Ltd. (Shenzhen) für Alza.cz, a.s. (Prag)",
  "productName": "Hyper PLA+",
  "origin": "China (Handelsmarke Tschechien)",
  "specimenType": "undeclared",
  "specimenNote": {
    "de": "Prüfkörper nicht deklariert — das Blatt sagt nicht, ob an gedruckten oder spritzgegossenen Proben gemessen wurde, und weist auch keine Z-Werte aus, aus denen es sich ableiten ließe.\n\nHinweis zu diesem Datenblatt: Der Einleitungssatz nennt das Produkt „Hyper PLA“, die Verpackung und der Händlereintrag „Hyper PLA+“. Ob das Blatt zu diesem Produkt gehört, sagt es selbst nicht eindeutig.",
    "en": "Specimen not declared — the sheet does not say whether printed or moulded specimens were measured, and reports no Z values from which it could be inferred.\n\nNote on this datasheet: The introductory sentence names the product “Hyper PLA”, the packaging and the retail listing “Hyper PLA+”. Whether the sheet belongs to this product it does not itself state unambiguously."
  },
  "features": {
    "de": "Bruchdehnung 23,4 % und Schlagzähigkeit 22,7 kJ/m² liegen weit über dem, was ein Standard-PLA erreicht (6,3 % und 3,3 kJ/m² auf dem PLA-Basic-Blatt derselben Marke). Das ist das Profil eines schlagzäh modifizierten PLA, und es deckt sich mit der Vermarktung als Hochgeschwindigkeitsmaterial. Der Werkstofftyp PLA Tough wäre die genauere Zuordnung — das Blatt sagt aber nur „Hyper PLA“, und eine Modifikation wird nirgends benannt.",
    "en": "Elongation at break of 23.4 % and impact strength of 22.7 kJ/m² lie far above what a standard PLA reaches (6.3 % and 3.3 kJ/m² on the same brand's PLA Basic sheet). That is the profile of an impact-modified PLA and matches its marketing as a high-speed material. The material type PLA Tough would be the more accurate assignment — but the sheet says only “Hyper PLA” and names no modification."
  },
  "datasheet": {
    "title": "Alzament Hyper PLA+ — Technical Data Sheet",
    "url": "https://dwn.alza.cz/manual/148631",
    "retrievedAt": "2026-08-05"
  },
  "productUrl": "https://alzament.com",
  "properties": {
    "density": {
      "value": 1.23,
      "unit": "g/cm³",
      "testStandard": "ISO 1183 / GB/T 1033",
      "conditions": "21,5 °C",
      "source": "src_tds",
      "confidence": "medium"
    },
    "meltFlowRate": {
      "value": 15.5,
      "unit": "g/10min",
      "conditions": "210 °C, 2,16 kg",
      "source": "src_tds",
      "confidence": "medium"
    },
    "tensileModulusXy": {
      "value": 2360,
      "unit": "MPa",
      "tolerance": 30.1,
      "testStandard": "ISO 527 / GB/T 1040",
      "orientation": "XY",
      "source": "src_tds",
      "confidence": "medium"
    },
    "tensileStrengthXy": {
      "value": 42.1,
      "unit": "MPa",
      "tolerance": 0.6,
      "testStandard": "ISO 527 / GB/T 1040",
      "orientation": "XY",
      "source": "src_tds",
      "confidence": "medium"
    },
    "elongationAtBreakXy": {
      "value": 23.4,
      "unit": "%",
      "tolerance": 6.3,
      "testStandard": "ISO 527 / GB/T 1040",
      "conditions": "23,4 ± 6,3 % — der Wert ist hoch für ein PLA und seine Streuung beträgt gut ein Viertel des Werts",
      "orientation": "XY",
      "source": "src_tds",
      "confidence": "low"
    },
    "flexuralModulusXy": {
      "value": 2688.7,
      "unit": "MPa",
      "tolerance": 26.1,
      "testStandard": "ISO 178 / GB/T 9341",
      "orientation": "XY",
      "source": "src_tds",
      "confidence": "medium"
    },
    "flexuralStrengthXy": {
      "value": 67.5,
      "unit": "MPa",
      "tolerance": 0.7,
      "testStandard": "ISO 178 / GB/T 9341",
      "orientation": "XY",
      "source": "src_tds",
      "confidence": "medium"
    },
    "charpyUnnotchedXy": {
      "value": 22.7,
      "unit": "kJ/m²",
      "tolerance": 2.5,
      "testStandard": "ISO 179 / GB/T 1043",
      "conditions": "Blatt schreibt die Einheit als „KJ/²“ — gemeint ist kJ/m², wie in den übrigen Blättern der Reihe",
      "orientation": "XY",
      "source": "src_tds",
      "confidence": "medium"
    },
    "nozzleTemperature": {
      "value": 220,
      "unit": "°C",
      "min": 210,
      "max": 230,
      "conditions": "Herstellerempfehlung",
      "source": "src_tds",
      "confidence": "medium"
    },
    "bedTemperature": {
      "value": 53,
      "unit": "°C",
      "min": 45,
      "max": 60,
      "conditions": "Herstellerempfehlung",
      "source": "src_tds",
      "confidence": "medium"
    }
  },
  "governance": {
    "lastReviewed": "2026-08-05",
    "reviewedBy": "Claude Code (Erstimport aus Herstellerdatenblatt)",
    "sources": [
      {
        "id": "src_tds",
        "type": "manufacturer-tds",
        "publisher": "Alzament (Alza.cz, a.s.)",
        "productName": "Hyper PLA+",
        "title": "Alzament Hyper PLA+ — Technical Data Sheet",
        "url": "https://dwn.alza.cz/manual/148631",
        "retrievedAt": "2026-08-05",
        "confidenceCeiling": "medium",
        "note": {
          "de": "Englischsprachiges Herstellerdatenblatt mit Textebene. Eigene Messung; die Werte weichen von den Bambu-Blättern derselben Werkstoffe ab.",
          "en": "English-language manufacturer datasheet with text layer. Independent measurement; the values differ from the Bambu sheets for the same materials."
        }
      }
    ]
  }
}
