Repository: Reents3D/fdm-material-advisor

# FDM-Materialberater

**[→ Werkzeug öffnen](https://materialberater.reents3d.de/)** · kostenlos, ohne Anmeldung
· ein Werkzeug der [Reents Technologies GmbH](https://reents3d.de/) (Reents3D), XXL-3D-Druck und Exponatebau in Holm bei Hamburg

Welches FDM-Material passt zum Anwendungsfall — und **warum**. Ein quelloffener
Materialberater mit einer offenen Datenbank, in der jeder Kennwert seine Quelle, seine
Prüfnorm und seine Konfidenz mitführt.

**43 Werkstofftypen · 254 Produkte von 17 Marken · 3.182 belegte Einzelaussagen ·
20 Anwendungsfälle · 21 Medien · 29 Glossareinträge**
*[English summary below](#english)*

---

File: data/products/alzament-petg-cf.json
{
  "$schema": "../../schema/product.schema.json",
  "schemaVersion": "1.0.0",
  "id": "alzament-petg-cf",
  "materialId": "petg-cf",
  "brand": "Alzament",
  "manufacturer": "Landu Innovations Technology Co., Ltd. (Shenzhen) für Alza.cz, a.s. (Prag)",
  "productName": "PETG-CF",
  "origin": "China (Handelsmarke Tschechien)",
  "specimenType": "printed",
  "specimenNote": {
    "de": "Prüfkörper gedruckt: Das Blatt weist Kennwerte getrennt nach X-Y und Z aus, und eine Z-Richtung gibt es nur an einem additiv gefertigten Prüfkörper.\n\nHinweis zu diesem Datenblatt: Die Dichte ist mit „1,32 g/cm³ at 79 °C“ angegeben. Bei 79 °C misst niemand eine Filamentdichte, und das PETG-Blatt derselben Reihe schreibt an derselben Stelle 23 °C — vermutlich ein vertippter Zahlendreher. Der Wert trägt deshalb LOW.",
    "en": "Specimens printed: the sheet reports values separately for X-Y and Z, and a Z direction exists only on an additively manufactured specimen.\n\nNote on this datasheet: The density is given as “1.32 g/cm³ at 79 °C”. Nobody measures filament density at 79 °C, and the PETG sheet of the same series writes 23 °C in the same place — presumably a typo. The value therefore counts as weakly substantiated."
  },
  "features": {
    "de": "Alzament ist die Eigenmarke des tschechischen Händlers Alza.cz. Als Hersteller nennt das Blatt Landu Innovations Technology Co., Ltd. in Shenzhen, als Prüfer Alza.cz selbst.",
    "en": "Alzament is the own brand of the Czech retailer Alza.cz. The sheet names Landu Innovations Technology Co., Ltd. in Shenzhen as manufacturer and Alza.cz itself as tester."
  },
  "datasheet": {
    "title": "Alzament PETG-CF — Technical Data Sheet",
    "url": "https://dwn.alza.cz/manual/161247",
    "retrievedAt": "2026-08-05"
  },
  "productUrl": "https://alzament.com",
  "properties": {
    "density": {
      "value": 1.32,
      "unit": "g/cm³",
      "testStandard": "ISO 1183 / GB/T 1033",
      "conditions": "Blatt schreibt „at 79 °C“ — das ist keine Dichtemessbedingung; das PETG-Blatt derselben Reihe nennt an dieser Stelle 23 °C",
      "source": "src_tds",
      "confidence": "low"
    },
    "meltFlowRate": {
      "value": 4.3,
      "unit": "g/10min",
      "conditions": "220 °C, 2,16 kg",
      "source": "src_tds",
      "confidence": "medium"
    },
    "tensileModulusXy": {
      "value": 3062.7,
      "unit": "MPa",
      "tolerance": 43,
      "testStandard": "ISO 527 / GB/T 1040",
      "orientation": "XY",
      "source": "src_tds",
      "confidence": "medium"
    },
    "tensileModulusZ": {
      "value": 2170.3,
      "unit": "MPa",
      "tolerance": 46.1,
      "testStandard": "ISO 527 / GB/T 1040",
      "orientation": "Z",
      "source": "src_tds",
      "confidence": "medium"
    },
    "tensileStrengthXy": {
      "value": 46.1,
      "unit": "MPa",
      "tolerance": 1.9,
      "testStandard": "ISO 527 / GB/T 1040",
      "orientation": "XY",
      "source": "src_tds",
      "confidence": "medium"
    },
    "tensileStrengthZ": {
      "value": 30.3,
      "unit": "MPa",
      "tolerance": 1.2,
      "testStandard": "ISO 527 / GB/T 1040",
      "orientation": "Z",
      "source": "src_tds",
      "confidence": "medium"
    },
    "elongationAtBreakXy": {
      "value": 5.9,
      "unit": "%",
      "tolerance": 0.7,
      "testStandard": "ISO 527 / GB/T 1040",
      "orientation": "XY",
      "source": "src_tds",
      "confidence": "medium"
    },
    "elongationAtBreakZ": {
      "value": 1.6,
      "unit": "%",
      "tolerance": 1,
      "testStandard": "ISO 527 / GB/T 1040",
      "orientation": "Z",
      "source": "src_tds",
      "confidence": "medium"
    },
    "flexuralModulusXy": {
      "value": 3013.8,
      "unit": "MPa",
      "tolerance": 57.1,
      "testStandard": "ISO 178 / GB/T 9341",
      "orientation": "XY",
      "source": "src_tds",
      "confidence": "medium"
    },
    "flexuralStrengthXy": {
      "value": 85.1,
      "unit": "MPa",
      "tolerance": 0.5,
      "testStandard": "ISO 178 / GB/T 9341",
      "orientation": "XY",
      "source": "src_tds",
      "confidence": "medium"
    },
    "charpyUnnotchedXy": {
      "value": 3.5,
      "unit": "kJ/m²",
      "tolerance": 0.5,
      "testStandard": "ISO 179 / GB/T 1043",
      "orientation": "XY",
      "source": "src_tds",
      "confidence": "medium"
    },
    "nozzleTemperature": {
      "value": 265,
      "unit": "°C",
      "min": 250,
      "max": 280,
      "conditions": "Herstellerempfehlung",
      "source": "src_tds",
      "confidence": "medium"
    },
    "bedTemperature": {
      "value": 75,
      "unit": "°C",
      "min": 70,
      "max": 80,
      "conditions": "Herstellerempfehlung",
      "source": "src_tds",
      "confidence": "medium"
    }
  },
  "governance": {
    "lastReviewed": "2026-08-05",
    "reviewedBy": "Claude Code (Erstimport aus Herstellerdatenblatt)",
    "sources": [
      {
        "id": "src_tds",
        "type": "manufacturer-tds",
        "publisher": "Alzament (Alza.cz, a.s.)",
        "productName": "PETG-CF",
        "title": "Alzament PETG-CF — Technical Data Sheet",
        "url": "https://dwn.alza.cz/manual/161247",
        "retrievedAt": "2026-08-05",
        "confidenceCeiling": "medium",
        "note": {
          "de": "Englischsprachiges Herstellerdatenblatt mit Textebene. Eigene Messung; die Werte weichen von den Bambu-Blättern derselben Werkstoffe ab.",
          "en": "English-language manufacturer datasheet with text layer. Independent measurement; the values differ from the Bambu sheets for the same materials."
        }
      }
    ]
  }
}

File: data/products/alzament-petg.json
{
  "$schema": "../../schema/product.schema.json",
  "schemaVersion": "1.0.0",
  "id": "alzament-petg",
  "materialId": "petg",
  "brand": "Alzament",
  "manufacturer": "Landu Innovations Technology Co., Ltd. (Shenzhen) für Alza.cz, a.s. (Prag)",
  "productName": "PETG",
  "origin": "China (Handelsmarke Tschechien)",
  "specimenType": "printed",
  "specimenNote": {
    "de": "Prüfkörper gedruckt: Das Blatt weist Kennwerte getrennt nach X-Y und Z aus, und eine Z-Richtung gibt es nur an einem additiv gefertigten Prüfkörper.\n\nHinweis zu diesem Datenblatt: Biegemodul und Biegefestigkeit in Z sind mit „N/A“ ausgewiesen, obwohl die Zug- und Dehnungszeilen Z-Werte tragen. Der Grund steht nicht dabei.",
    "en": "Specimens printed: the sheet reports values separately for X-Y and Z, and a Z direction exists only on an additively manufactured specimen.\n\nNote on this datasheet: Flexural modulus and strength in Z are given as “N/A” although the tensile and elongation rows carry Z values. No reason is stated."
  },
  "features": {
    "de": "Das einzige der dreizehn Blätter, das seine Prüfkörper beschreibt: gedruckt bei 240 °C Düse, 80 °C Bett, 100 % Infill. Damit ist nicht nur belegt, dass gedruckt wurde, sondern auch wie — in der Datenbank sagen das 31 % der Messwerte, hier steht es vollständig. Die Zahlen weichen von Bambu PETG ab und sind eine eigene Messung.",
    "en": "The only one of the thirteen sheets to describe its specimens: printed at 240 °C nozzle, 80 °C bed, 100 % infill. That establishes not merely that printing took place but how — across the dataset 31 % of measured values say so, here it is stated in full. The figures differ from Bambu PETG and are an independent measurement."
  },
  "datasheet": {
    "title": "Alzament PETG — Technical Data Sheet",
    "url": "https://dwn.alza.cz/manual/149498",
    "retrievedAt": "2026-08-05"
  },
  "productUrl": "https://alzament.com",
  "properties": {
    "density": {
      "value": 1.25,
      "unit": "g/cm³",
      "testStandard": "ISO 1183 / GB/T 1033",
      "conditions": "23 °C",
      "source": "src_tds",
      "confidence": "medium"
    },
    "meltFlowRate": {
      "value": 10.8,
      "unit": "g/10min",
      "conditions": "240 °C, 2,16 kg",
      "source": "src_tds",
      "confidence": "medium"
    },
    "tensileModulusXy": {
      "value": 2116.8,
      "unit": "MPa",
      "tolerance": 68.1,
      "testStandard": "ISO 527 / GB/T 1040",
      "orientation": "XY",
      "source": "src_tds",
      "confidence": "medium"
    },
    "tensileModulusZ": {
      "value": 1898.7,
      "unit": "MPa",
      "tolerance": 98.5,
      "testStandard": "ISO 527 / GB/T 1040",
      "orientation": "Z",
      "source": "src_tds",
      "confidence": "medium"
    },
    "tensileStrengthXy": {
      "value": 50.8,
      "unit": "MPa",
      "tolerance": 0.9,
      "testStandard": "ISO 527 / GB/T 1040",
      "orientation": "XY",
      "source": "src_tds",
      "confidence": "medium"
    },
    "tensileStrengthZ": {
      "value": 42.8,
      "unit": "MPa",
      "tolerance": 2.8,
      "testStandard": "ISO 527 / GB/T 1040",
      "orientation": "Z",
      "source": "src_tds",
      "confidence": "medium"
    },
    "elongationAtBreakXy": {
      "value": 8.4,
      "unit": "%",
      "tolerance": 1.7,
      "testStandard": "ISO 527 / GB/T 1040",
      "orientation": "XY",
      "source": "src_tds",
      "confidence": "medium"
    },
    "elongationAtBreakZ": {
      "value": 3.3,
      "unit": "%",
      "tolerance": 0.2,
      "testStandard": "ISO 527 / GB/T 1040",
      "orientation": "Z",
      "source": "src_tds",
      "confidence": "medium"
    },
    "flexuralModulusXy": {
      "value": 1898.5,
      "unit": "MPa",
      "tolerance": 35.5,
      "testStandard": "ISO 178 / GB/T 9341",
      "orientation": "XY",
      "source": "src_tds",
      "confidence": "medium"
    },
    "flexuralStrengthXy": {
      "value": 69.6,
      "unit": "MPa",
      "tolerance": 0.8,
      "testStandard": "ISO 178 / GB/T 9341",
      "orientation": "XY",
      "source": "src_tds",
      "confidence": "medium"
    },
    "charpyUnnotchedXy": {
      "value": 2.6,
      "unit": "kJ/m²",
      "tolerance": 0.2,
      "testStandard": "ISO 179 / GB/T 1043",
      "orientation": "XY",
      "source": "src_tds",
      "confidence": "medium"
    },
    "nozzleTemperature": {
      "value": 235,
      "unit": "°C",
      "min": 230,
      "max": 240,
      "conditions": "Herstellerempfehlung",
      "source": "src_tds",
      "confidence": "medium"
    },
    "bedTemperature": {
      "value": 75,
      "unit": "°C",
      "min": 70,
      "max": 80,
      "conditions": "Herstellerempfehlung",
      "source": "src_tds",
      "confidence": "medium"
    }
  },
  "governance": {
    "lastReviewed": "2026-08-05",
    "reviewedBy": "Claude Code (Erstimport aus Herstellerdatenblatt)",
    "sources": [
      {
        "id": "src_tds",
        "type": "manufacturer-tds",
        "publisher": "Alzament (Alza.cz, a.s.)",
        "productName": "PETG",
        "title": "Alzament PETG — Technical Data Sheet",
        "url": "https://dwn.alza.cz/manual/149498",
        "retrievedAt": "2026-08-05",
        "confidenceCeiling": "medium",
        "note": {
          "de": "Englischsprachiges Herstellerdatenblatt mit Textebene. Eigene Messung; die Werte weichen von den Bambu-Blättern derselben Werkstoffe ab.",
          "en": "English-language manufacturer datasheet with text layer. Independent measurement; the values differ from the Bambu sheets for the same materials."
        }
      }
    ]
  }
}

File: data/products/alzament-pla-basic.json
{
  "$schema": "../../schema/product.schema.json",
  "schemaVersion": "1.0.0",
  "id": "alzament-pla-basic",
  "materialId": "pla",
  "brand": "Alzament",
  "manufacturer": "Landu Innovations Technology Co., Ltd. (Shenzhen) für Alza.cz, a.s. (Prag)",
  "productName": "PLA Basic",
  "origin": "China (Handelsmarke Tschechien)",
  "specimenType": "printed",
  "specimenNote": {
    "de": "Prüfkörper gedruckt: Das Blatt weist Kennwerte getrennt nach X-Y und Z aus, und eine Z-Richtung gibt es nur an einem additiv gefertigten Prüfkörper.\n\nDieses Blatt ist keine eigene Messung. Der Zeilenvergleich gegen das Bambu-Blatt desselben Werkstoffs ergibt 10 von 14 Zeilen ziffernidentisch — einschließlich der Toleranzen und einschließlich des Tippfehlers „MPA“ statt „MPa“ beim Z-Modul. Die abweichenden Zeilen sind die Festigkeiten, und die entsprechen der Bambu-Fassung V3.0, die dieser Eintrag führt. Das ABS-Blatt verweist zum Trocknen zusätzlich auf das „X1 Series Printer Heatbed“ — ein Bambu-Lab-Drucker. Alle Werte gelten deshalb als schwach belegt: Wer Alzament und Bambu nebeneinanderstellt, vergleicht nicht zwei Hersteller, sondern eine Messung mit sich selbst. Wer von wem abgeschrieben hat, sagen die Blätter nicht — belegt ist die gemeinsame Herkunft, nicht ihr Verlauf.\n\nHinweis zu diesem Datenblatt: Die Bruchdehnung in Z steht mit der Einheit MPa statt Prozent im Blatt — ein Übertragungsfehler in der Vorlage, der hier korrigiert übernommen wird; die Blattangabe steht bei den Prüfbedingungen.",
    "en": "Specimens printed: the sheet reports values separately for X-Y and Z, and a Z direction exists only on an additively manufactured specimen.\n\nThis sheet is not an independent measurement. A row-by-row comparison against the Bambu sheet for the same material gives 10 of 14 rows digit-identical — including the tolerances and including the typo “MPA” instead of “MPa” on the Z modulus. The differing rows are the strengths, and they match the Bambu revision V3.0 this dataset holds. The ABS sheet additionally points to the “X1 Series Printer Heatbed” for drying — a Bambu Lab printer. All values therefore count as weakly substantiated: placing Alzament next to Bambu does not compare two manufacturers, it compares one measurement with itself. Who copied from whom the sheets do not say — the shared origin is established, its direction is not.\n\nNote on this datasheet: The elongation at break in Z carries the unit MPa instead of per cent on the sheet — a transcription error in the template, imported corrected here, with the sheet's wording under the test conditions."
  },
  "features": {
    "de": "Alzament ist die Eigenmarke des tschechischen Händlers Alza.cz. Als Hersteller nennt das Blatt Landu Innovations Technology Co., Ltd. in Shenzhen, als Prüfer Alza.cz selbst.",
    "en": "Alzament is the own brand of the Czech retailer Alza.cz. The sheet names Landu Innovations Technology Co., Ltd. in Shenzhen as manufacturer and Alza.cz itself as tester."
  },
  "datasheet": {
    "title": "Alzament PLA Basic — Technical Data Sheet",
    "url": "https://dwn.alza.cz/manual/148629",
    "retrievedAt": "2026-08-05"
  },
  "productUrl": "https://alzament.com",
  "properties": {
    "density": {
      "value": 1.24,
      "unit": "g/cm³",
      "testStandard": "ISO 1183 / GB/T 1033",
      "source": "src_tds",
      "confidence": "low"
    },
    "meltFlowRate": {
      "value": 42.4,
      "unit": "g/10min",
      "tolerance": 3.5,
      "conditions": "210 °C, 2,16 kg",
      "source": "src_tds",
      "confidence": "low"
    },
    "tensileModulusXy": {
      "value": 2580,
      "unit": "MPa",
      "tolerance": 220,
      "testStandard": "ISO 527 / GB/T 1040",
      "orientation": "XY",
      "source": "src_tds",
      "confidence": "low"
    },
    "tensileModulusZ": {
      "value": 2060,
      "unit": "MPa",
      "tolerance": 170,
      "testStandard": "ISO 527 / GB/T 1040",
      "orientation": "Z",
      "source": "src_tds",
      "confidence": "low"
    },
    "tensileStrengthXy": {
      "value": 35,
      "unit": "MPa",
      "tolerance": 4,
      "testStandard": "ISO 527 / GB/T 1040",
      "orientation": "XY",
      "source": "src_tds",
      "confidence": "low"
    },
    "tensileStrengthZ": {
      "value": 31,
      "unit": "MPa",
      "tolerance": 3,
      "testStandard": "ISO 527 / GB/T 1040",
      "orientation": "Z",
      "source": "src_tds",
      "confidence": "low"
    },
    "elongationAtBreakXy": {
      "value": 6.3,
      "unit": "%",
      "tolerance": 0.6,
      "testStandard": "ISO 527 / GB/T 1040",
      "orientation": "XY",
      "source": "src_tds",
      "confidence": "low"
    },
    "elongationAtBreakZ": {
      "value": 1.8,
      "unit": "%",
      "tolerance": 0.1,
      "testStandard": "ISO 527 / GB/T 1040",
      "conditions": "Blatt schreibt in dieser Zeile „1.8 ± 0.1 MPa“ — die Einheit ist falsch, gemeint ist Prozent wie in der Zeile darüber",
      "orientation": "Z",
      "source": "src_tds",
      "confidence": "low"
    },
    "flexuralModulusXy": {
      "value": 2750,
      "unit": "MPa",
      "tolerance": 160,
      "testStandard": "ISO 178 / GB/T 9341",
      "orientation": "XY",
      "source": "src_tds",
      "confidence": "low"
    },
    "flexuralModulusZ": {
      "value": 2370,
      "unit": "MPa",
      "tolerance": 150,
      "testStandard": "ISO 178 / GB/T 9341",
      "orientation": "Z",
      "source": "src_tds",
      "confidence": "low"
    },
    "flexuralStrengthXy": {
      "value": 76,
      "unit": "MPa",
      "tolerance": 5,
      "testStandard": "ISO 178 / GB/T 9341",
      "orientation": "XY",
      "source": "src_tds",
      "confidence": "low"
    },
    "flexuralStrengthZ": {
      "value": 59,
      "unit": "MPa",
      "tolerance": 6,
      "testStandard": "ISO 178 / GB/T 9341",
      "orientation": "Z",
      "source": "src_tds",
      "confidence": "low"
    },
    "charpyUnnotchedXy": {
      "value": 3.3,
      "unit": "kJ/m²",
      "tolerance": 0.2,
      "testStandard": "ISO 179 / GB/T 1043",
      "orientation": "XY",
      "source": "src_tds",
      "confidence": "low"
    },
    "nozzleTemperature": {
      "value": 205,
      "unit": "°C",
      "min": 190,
      "max": 220,
      "conditions": "Herstellerempfehlung",
      "source": "src_tds",
      "confidence": "medium"
    },
    "bedTemperature": {
      "value": 53,
      "unit": "°C",
      "min": 45,
      "max": 60,
      "conditions": "Herstellerempfehlung",
      "source": "src_tds",
      "confidence": "medium"
    }
  },
  "governance": {
    "lastReviewed": "2026-08-05",
    "reviewedBy": "Claude Code (Erstimport aus Herstellerdatenblatt)",
    "sources": [
      {
        "id": "src_tds",
        "type": "manufacturer-tds",
        "publisher": "Alzament (Alza.cz, a.s.)",
        "productName": "PLA Basic",
        "title": "Alzament PLA Basic — Technical Data Sheet",
        "url": "https://dwn.alza.cz/manual/148629",
        "retrievedAt": "2026-08-05",
        "confidenceCeiling": "low",
        "note": {
          "de": "Englischsprachiges Herstellerdatenblatt mit Textebene. Der Zeilenvergleich zeigt, dass es die Werte des Bambu-Blattes desselben Werkstoffs wiedergibt; die Werte gelten deshalb als übernommen und schwach belegt, siehe Hinweis an diesem Eintrag.",
          "en": "English-language manufacturer datasheet with text layer. A row-by-row comparison shows it reproduces the Bambu sheet for the same material; its values therefore count as copied and weakly substantiated, see the note on this entry."
        }
      }
    ]
  }
}

File: data/products/alzament-pla-cf.json
{
  "$schema": "../../schema/product.schema.json",
  "schemaVersion": "1.0.0",
  "id": "alzament-pla-cf",
  "materialId": "pla-cf",
  "brand": "Alzament",
  "manufacturer": "Landu Innovations Technology Co., Ltd. (Shenzhen) für Alza.cz, a.s. (Prag)",
  "productName": "PLA-CF",
  "origin": "China (Handelsmarke Tschechien)",
  "specimenType": "printed",
  "specimenNote": {
    "de": "Prüfkörper gedruckt: Das Blatt weist Kennwerte getrennt nach X-Y und Z aus, und eine Z-Richtung gibt es nur an einem additiv gefertigten Prüfkörper.\n\nHinweis zu diesem Datenblatt: Die Bruchdehnung in X-Y steht mit 13,2 % im Blatt. Für ein kurzfaserverstärktes PLA ist das außergewöhnlich hoch — Fasern versteifen und verspröden, die übrigen PLA-CF-Belege in der Datenbank liegen unter 3 %. Zusammen mit einer für PLA-CF niedrigen Zugfestigkeit von 31,2 MPa liest sich das eher wie ein schwach gefülltes Compound. Der Dehnungswert trägt deshalb LOW.",
    "en": "Specimens printed: the sheet reports values separately for X-Y and Z, and a Z direction exists only on an additively manufactured specimen.\n\nNote on this datasheet: The elongation at break in X-Y is stated as 13.2 %. For a short-fibre reinforced PLA that is exceptionally high — fibres stiffen and embrittle, and the other PLA-CF records in the dataset lie below 3 %. Together with a tensile strength of 31.2 MPa, low for PLA-CF, this reads more like a lightly filled compound. The elongation value therefore counts as weakly substantiated."
  },
  "features": {
    "de": "Das wertvollste Blatt dieser Marke: Es führt Zugfestigkeit in X-Y und Z aus demselben Prüfdurchgang — 31,2 gegen 15,1 MPa. Der Werkstofftyp PLA-CF hatte bisher keinen Anisotropiefaktor; aus diesem Blatt ergibt er sich zu 0,48. Quer zur Schicht bleibt also weniger als die Hälfte der Festigkeit, deutlich weniger als bei ungefülltem PLA (0,89). Das passt zum Mechanismus: Kurzfasern richten sich in Extrusionsrichtung aus und tragen quer dazu nichts bei.",
    "en": "The most valuable sheet of this brand: it carries tensile strength in X-Y and Z from the same test run — 31.2 against 15.1 MPa. The material type PLA-CF had no anisotropy factor so far; from this sheet it works out to 0.48. Perpendicular to the layers less than half the strength remains, markedly less than for unfilled PLA (0.89). That fits the mechanism: short fibres align in the extrusion direction and contribute nothing across it."
  },
  "datasheet": {
    "title": "Alzament PLA-CF — Technical Data Sheet",
    "url": "https://dwn.alza.cz/manual/161248",
    "retrievedAt": "2026-08-05"
  },
  "productUrl": "https://alzament.com",
  "properties": {
    "density": {
      "value": 1.22,
      "unit": "g/cm³",
      "testStandard": "ISO 1183 / GB/T 1033",
      "source": "src_tds",
      "confidence": "medium"
    },
    "meltFlowRate": {
      "value": 3.7,
      "unit": "g/10min",
      "tolerance": 0.6,
      "conditions": "220 °C, 2,16 kg",
      "source": "src_tds",
      "confidence": "medium"
    },
    "tensileModulusXy": {
      "value": 3280.7,
      "unit": "MPa",
      "tolerance": 79.6,
      "testStandard": "ISO 527 / GB/T 1040",
      "orientation": "XY",
      "source": "src_tds",
      "confidence": "medium"
    },
    "tensileModulusZ": {
      "value": 2213.1,
      "unit": "MPa",
      "tolerance": 42.9,
      "testStandard": "ISO 527 / GB/T 1040",
      "orientation": "Z",
      "source": "src_tds",
      "confidence": "medium"
    },
    "tensileStrengthXy": {
      "value": 31.2,
      "unit": "MPa",
      "tolerance": 0.7,
      "testStandard": "ISO 527 / GB/T 1040",
      "orientation": "XY",
      "source": "src_tds",
      "confidence": "medium"
    },
    "tensileStrengthZ": {
      "value": 15.1,
      "unit": "MPa",
      "tolerance": 0.7,
      "testStandard": "ISO 527 / GB/T 1040",
      "orientation": "Z",
      "source": "src_tds",
      "confidence": "medium"
    },
    "elongationAtBreakXy": {
      "value": 13.2,
      "unit": "%",
      "tolerance": 1.7,
      "testStandard": "ISO 527 / GB/T 1040",
      "conditions": "13,2 % ist für ein kurzfaserverstärktes PLA außergewöhnlich hoch — die übrigen PLA-CF-Belege in der Datenbank liegen unter 3 %",
      "orientation": "XY",
      "source": "src_tds",
      "confidence": "low"
    },
    "elongationAtBreakZ": {
      "value": 0.9,
      "unit": "%",
      "tolerance": 0.1,
      "testStandard": "ISO 527 / GB/T 1040",
      "orientation": "Z",
      "source": "src_tds",
      "confidence": "medium"
    },
    "flexuralModulusXy": {
      "value": 3380.5,
      "unit": "MPa",
      "tolerance": 52.1,
      "testStandard": "ISO 178 / GB/T 9341",
      "orientation": "XY",
      "source": "src_tds",
      "confidence": "medium"
    },
    "flexuralStrengthXy": {
      "value": 51.7,
      "unit": "MPa",
      "tolerance": 0.6,
      "testStandard": "ISO 178 / GB/T 9341",
      "orientation": "XY",
      "source": "src_tds",
      "confidence": "medium"
    },
    "charpyUnnotchedXy": {
      "value": 5.5,
      "unit": "kJ/m²",
      "tolerance": 0.2,
      "testStandard": "ISO 179 / GB/T 1043",
      "orientation": "XY",
      "source": "src_tds",
      "confidence": "medium"
    },
    "nozzleTemperature": {
      "value": 225,
      "unit": "°C",
      "min": 210,
      "max": 240,
      "conditions": "Herstellerempfehlung",
      "source": "src_tds",
      "confidence": "medium"
    },
    "bedTemperature": {
      "value": 45,
      "unit": "°C",
      "min": 30,
      "max": 60,
      "conditions": "Herstellerempfehlung",
      "source": "src_tds",
      "confidence": "medium"
    }
  },
  "governance": {
    "lastReviewed": "2026-08-05",
    "reviewedBy": "Claude Code (Erstimport aus Herstellerdatenblatt)",
    "sources": [
      {
        "id": "src_tds",
        "type": "manufacturer-tds",
        "publisher": "Alzament (Alza.cz, a.s.)",
        "productName": "PLA-CF",
        "title": "Alzament PLA-CF — Technical Data Sheet",
        "url": "https://dwn.alza.cz/manual/161248",
        "retrievedAt": "2026-08-05",
        "confidenceCeiling": "medium",
        "note": {
          "de": "Englischsprachiges Herstellerdatenblatt mit Textebene. Eigene Messung; die Werte weichen von den Bambu-Blättern derselben Werkstoffe ab.",
          "en": "English-language manufacturer datasheet with text layer. Independent measurement; the values differ from the Bambu sheets for the same materials."
        }
      }
    ]
  }
}

File: data/products/alzament-pla-chameleon.json
{
  "$schema": "../../schema/product.schema.json",
  "schemaVersion": "1.0.0",
  "id": "alzament-pla-chameleon",
  "materialId": "pla",
  "brand": "Alzament",
  "manufacturer": "Landu Innovations Technology Co., Ltd. (Shenzhen) für Alza.cz, a.s. (Prag)",
  "productName": "PLA Chameleon",
  "origin": "China (Handelsmarke Tschechien)",
  "specimenType": "undeclared",
  "specimenNote": {
    "de": "Prüfkörper nicht deklariert — das Blatt sagt nicht, ob an gedruckten oder spritzgegossenen Proben gemessen wurde, und weist auch keine Z-Werte aus, aus denen es sich ableiten ließe.\n\nHinweis zu diesem Datenblatt: Drei Auffälligkeiten an einem Blatt. Erstens: Zugfestigkeit X-Y und Z stehen mit demselben Wert da (26,1 MPa). Ein Anisotropiefaktor von 1,00 kommt bei FDM nicht vor — quer zur Schicht liegt jeder gemessene Werkstoff darunter. Das ist ein Kopierfehler, geprüft an der gerenderten Seite; der Z-Wert ist deshalb nicht übernommen. Zweitens: Der Einleitungssatz nennt „PLA-CF“ statt PLA Chameleon. Drittens: Der Schmelzindex ist ziffernidentisch mit dem PLA-CF-Blatt derselben Marke. Zusammen ergibt das ein aus einem anderen Blatt zusammengesetztes Dokument — alle Werte gelten als schwach belegt.",
    "en": "Specimen not declared — the sheet does not say whether printed or moulded specimens were measured, and reports no Z values from which it could be inferred.\n\nNote on this datasheet: Three notes on one sheet. First: tensile strength X-Y and Z carry the same value (26.1 MPa). An anisotropy factor of 1.00 does not occur in FDM — every measured material lies below it across the layers. This is a copy error, verified against the rendered page; the Z value is therefore not imported. Second: the introductory sentence names “PLA-CF” instead of PLA Chameleon. Third: the melt index is digit-identical with the same brand's PLA-CF sheet. Together this is a document assembled from another one — all values count as weakly substantiated."
  },
  "features": {
    "de": "Alzament ist die Eigenmarke des tschechischen Händlers Alza.cz. Als Hersteller nennt das Blatt Landu Innovations Technology Co., Ltd. in Shenzhen, als Prüfer Alza.cz selbst.",
    "en": "Alzament is the own brand of the Czech retailer Alza.cz. The sheet names Landu Innovations Technology Co., Ltd. in Shenzhen as manufacturer and Alza.cz itself as tester."
  },
  "datasheet": {
    "title": "Alzament PLA Chameleon — Technical Data Sheet",
    "url": "https://dwn.alza.cz/manual/149500",
    "retrievedAt": "2026-08-05"
  },
  "productUrl": "https://alzament.com",
  "properties": {
    "density": {
      "value": 1.21,
      "unit": "g/cm³",
      "testStandard": "ISO 1183 / GB/T 1033",
      "source": "src_tds",
      "confidence": "low"
    },
    "meltFlowRate": {
      "value": 3.7,
      "unit": "g/10min",
      "tolerance": 0.6,
      "conditions": "220 °C, 2,16 kg — ziffernidentisch mit dem PLA-CF-Blatt derselben Marke",
      "source": "src_tds",
      "confidence": "low"
    },
    "tensileStrengthXy": {
      "value": 26.1,
      "unit": "MPa",
      "testStandard": "ISO 527 / GB/T 1040",
      "orientation": "XY",
      "source": "src_tds",
      "confidence": "low"
    },
    "elongationAtBreakXy": {
      "value": 3.9,
      "unit": "%",
      "testStandard": "ISO 527 / GB/T 1040",
      "orientation": "XY",
      "source": "src_tds",
      "confidence": "low"
    },
    "flexuralStrengthXy": {
      "value": 115.6,
      "unit": "MPa",
      "testStandard": "GB/T 9341",
      "conditions": "115,6 MPa ist für ein PLA sehr hoch — das PLA-Basic-Blatt derselben Marke nennt 76 MPa",
      "orientation": "XY",
      "source": "src_tds",
      "confidence": "low"
    },
    "flexuralModulusXy": {
      "value": 3303,
      "unit": "MPa",
      "testStandard": "GB/T 9341",
      "orientation": "XY",
      "source": "src_tds",
      "confidence": "low"
    },
    "hdtB": {
      "value": 52,
      "unit": "°C",
      "testStandard": "GB/T 1634",
      "conditions": "Blatt nennt keine Prüflast; als Methode B geführt, weil 52 °C für ein PLA nur unter der kleinen Last (0,45 MPa) plausibel ist",
      "source": "src_tds",
      "confidence": "low"
    },
    "izodNotchedXy": {
      "value": 3,
      "unit": "kJ/m²",
      "testStandard": "GB/T 1843",
      "orientation": "XY",
      "source": "src_tds",
      "confidence": "low"
    },
    "nozzleTemperature": {
      "value": 210,
      "unit": "°C",
      "min": 190,
      "max": 230,
      "conditions": "Herstellerempfehlung",
      "source": "src_tds",
      "confidence": "medium"
    },
    "bedTemperature": {
      "value": 53,
      "unit": "°C",
      "min": 45,
      "max": 60,
      "conditions": "Herstellerempfehlung",
      "source": "src_tds",
      "confidence": "medium"
    }
  },
  "governance": {
    "lastReviewed": "2026-08-05",
    "reviewedBy": "Claude Code (Erstimport aus Herstellerdatenblatt)",
    "sources": [
      {
        "id": "src_tds",
        "type": "manufacturer-tds",
        "publisher": "Alzament (Alza.cz, a.s.)",
        "productName": "PLA Chameleon",
        "title": "Alzament PLA Chameleon — Technical Data Sheet",
        "url": "https://dwn.alza.cz/manual/149500",
        "retrievedAt": "2026-08-05",
        "confidenceCeiling": "medium",
        "note": {
          "de": "Englischsprachiges Herstellerdatenblatt mit Textebene. Eigene Messung; die Werte weichen von den Bambu-Blättern derselben Werkstoffe ab.",
          "en": "English-language manufacturer datasheet with text layer. Independent measurement; the values differ from the Bambu sheets for the same materials."
        }
      }
    ]
  }
}

File: data/products/alzament-pla-plus.json
{
  "$schema": "../../schema/product.schema.json",
  "schemaVersion": "1.0.0",
  "id": "alzament-pla-plus",
  "materialId": "pla",
  "brand": "Alzament",
  "manufacturer": "Landu Innovations Technology Co., Ltd. (Shenzhen) für Alza.cz, a.s. (Prag)",
  "productName": "PLA+",
  "origin": "China (Handelsmarke Tschechien)",
  "specimenType": "undeclared",
  "specimenNote": {
    "de": "Prüfkörper nicht deklariert — das Blatt sagt nicht, ob an gedruckten oder spritzgegossenen Proben gemessen wurde, und weist auch keine Z-Werte aus, aus denen es sich ableiten ließe.\n\nHinweis zu diesem Datenblatt: Das Blatt trägt die Chemietabelle eines anderen Werkstoffs: Unter „Composition“ steht „Polyvinyl alcohol“ und unter „Solubility“ „Soluble in water“ — das beschreibt PVA, ein wasserlösliches Stützmaterial, nicht PLA. In der Zeile Schmelzindex steht statt eines Messwerts die Prüfbedingung („190 °C/2,16 kg“), der Wert fehlt also ganz. Und anders als die übrigen Blätter der Marke nennt dieses ausschließlich GB/T-Normen, keine ISO-Entsprechungen. Alle Werte gelten als schwach belegt; die Zugfestigkeit von 63 MPa ist für ein PLA+ zwar erreichbar, steht hier aber auf einem Blatt, das nachweislich fremde Abschnitte enthält.",
    "en": "Specimen not declared — the sheet does not say whether printed or moulded specimens were measured, and reports no Z values from which it could be inferred.\n\nNote on this datasheet: The sheet carries another material's chemistry table: under “Composition” it says “Polyvinyl alcohol” and under “Solubility” “Soluble in water” — that describes PVA, a water-soluble support material, not PLA. In the melt index row the test condition (“190 °C/2.16 kg”) stands where the measured value should be, so the value is missing entirely. And unlike the brand's other sheets this one names only GB/T standards, no ISO equivalents. All values count as weakly substantiated; a tensile strength of 63 MPa is attainable for a PLA+, but here it stands on a sheet demonstrably containing foreign sections."
  },
  "features": {
    "de": "Alzament ist die Eigenmarke des tschechischen Händlers Alza.cz. Als Hersteller nennt das Blatt Landu Innovations Technology Co., Ltd. in Shenzhen, als Prüfer Alza.cz selbst.",
    "en": "Alzament is the own brand of the Czech retailer Alza.cz. The sheet names Landu Innovations Technology Co., Ltd. in Shenzhen as manufacturer and Alza.cz itself as tester."
  },
  "datasheet": {
    "title": "Alzament PLA+ — Technical Data Sheet",
    "url": "https://dwn.alza.cz/manual/148632",
    "retrievedAt": "2026-08-05"
  },
  "productUrl": "https://alzament.com",
  "properties": {
    "density": {
      "value": 1.23,
      "unit": "g/cm³",
      "testStandard": "GB/T 1033",
      "source": "src_tds",
      "confidence": "low"
    },
    "glassTransition": {
      "value": 60,
      "unit": "°C",
      "testStandard": "DSC",
      "conditions": "10 °C/min",
      "source": "src_tds",
      "confidence": "low"
    },
    "waterAbsorption": {
      "value": 0.43,
      "unit": "%",
      "conditions": "25 °C, 55 % rF, gesättigt",
      "source": "src_tds",
      "confidence": "low"
    },
    "tensileStrengthXy": {
      "value": 63,
      "unit": "MPa",
      "testStandard": "GB/T 1040",
      "conditions": "Blatt nennt keine Orientierung; hier als X-Y geführt, weil gedruckte Zugproben liegend geprüft werden",
      "orientation": "XY",
      "source": "src_tds",
      "confidence": "low"
    },
    "elongationAtBreakXy": {
      "value": 20,
      "unit": "%",
      "testStandard": "GB/T 1040",
      "orientation": "XY",
      "source": "src_tds",
      "confidence": "low"
    },
    "flexuralModulusXy": {
      "value": 1973,
      "unit": "MPa",
      "testStandard": "GB/T 9341",
      "orientation": "XY",
      "source": "src_tds",
      "confidence": "low"
    },
    "flexuralStrengthXy": {
      "value": 75,
      "unit": "MPa",
      "testStandard": "GB/T 9341",
      "orientation": "XY",
      "source": "src_tds",
      "confidence": "low"
    },
    "izodNotchedXy": {
      "value": 9,
      "unit": "kJ/m²",
      "testStandard": "GB/T 1843",
      "orientation": "XY",
      "source": "src_tds",
      "confidence": "low"
    },
    "hdtB": {
      "value": 53,
      "unit": "°C",
      "testStandard": "GB/T 1634",
      "conditions": "Blatt nennt keine Prüflast; als Methode B geführt, weil 53 °C für ein PLA nur unter der kleinen Last plausibel ist",
      "source": "src_tds",
      "confidence": "low"
    },
    "nozzleTemperature": {
      "value": 220,
      "unit": "°C",
      "min": 210,
      "max": 230,
      "conditions": "Herstellerempfehlung",
      "source": "src_tds",
      "confidence": "medium"
    },
    "bedTemperature": {
      "value": 53,
      "unit": "°C",
      "min": 45,
      "max": 60,
      "conditions": "Herstellerempfehlung",
      "source": "src_tds",
      "confidence": "medium"
    }
  },
  "governance": {
    "lastReviewed": "2026-08-05",
    "reviewedBy": "Claude Code (Erstimport aus Herstellerdatenblatt)",
    "sources": [
      {
        "id": "src_tds",
        "type": "manufacturer-tds",
        "publisher": "Alzament (Alza.cz, a.s.)",
        "productName": "PLA+",
        "title": "Alzament PLA+ — Technical Data Sheet",
        "url": "https://dwn.alza.cz/manual/148632",
        "retrievedAt": "2026-08-05",
        "confidenceCeiling": "medium",
        "note": {
          "de": "Englischsprachiges Herstellerdatenblatt mit Textebene. Eigene Messung; die Werte weichen von den Bambu-Blättern derselben Werkstoffe ab.",
          "en": "English-language manufacturer datasheet with text layer. Independent measurement; the values differ from the Bambu sheets for the same materials."
        }
      }
    ]
  }
}

File: data/products/alzament-tpu-95a.json
{
  "$schema": "../../schema/product.schema.json",
  "schemaVersion": "1.0.0",
  "id": "alzament-tpu-95a",
  "materialId": "tpu-95a",
  "brand": "Alzament",
  "manufacturer": "Landu Innovations Technology Co., Ltd. (Shenzhen) für Alza.cz, a.s. (Prag)",
  "productName": "TPU 95A",
  "origin": "China (Handelsmarke Tschechien)",
  "specimenType": "undeclared",
  "specimenNote": {
    "de": "Prüfkörper nicht deklariert — das Blatt sagt nicht, ob an gedruckten oder spritzgegossenen Proben gemessen wurde, und weist auch keine Z-Werte aus, aus denen es sich ableiten ließe.\n\nHinweis zu diesem Datenblatt: Eine Zugfestigkeit nennt das Blatt nicht — bei einem Elastomer ist gerade sie die Kennzahl, an der man Typen vergleicht. Angegeben sind stattdessen E-Modul, Spannung bei 100 % Dehnung und Bruchdehnung. Die Dichte steht als Spanne (1,20–1,24) und nur nach GB/T 1033, ohne ISO-Entsprechung.",
    "en": "Specimen not declared — the sheet does not say whether printed or moulded specimens were measured, and reports no Z values from which it could be inferred.\n\nNote on this datasheet: The sheet states no tensile strength — for an elastomer that is precisely the figure by which types are compared. Given instead are modulus, stress at 100 % elongation and elongation at break. The density is a range (1.20–1.24) and cites only GB/T 1033, with no ISO equivalent."
  },
  "features": {
    "de": "Alzament ist die Eigenmarke des tschechischen Händlers Alza.cz. Als Hersteller nennt das Blatt Landu Innovations Technology Co., Ltd. in Shenzhen, als Prüfer Alza.cz selbst.",
    "en": "Alzament is the own brand of the Czech retailer Alza.cz. The sheet names Landu Innovations Technology Co., Ltd. in Shenzhen as manufacturer and Alza.cz itself as tester."
  },
  "datasheet": {
    "title": "Alzament TPU 95A — Technical Data Sheet",
    "url": "https://dwn.alza.cz/manual/161249",
    "retrievedAt": "2026-08-05"
  },
  "productUrl": "https://alzament.com",
  "properties": {
    "density": {
      "value": 1.22,
      "unit": "g/cm³",
      "min": 1.2,
      "max": 1.24,
      "testStandard": "GB/T 1033",
      "source": "src_tds",
      "confidence": "low"
    },
    "meltFlowRate": {
      "value": 4.5,
      "unit": "g/10min",
      "min": 3,
      "max": 6,
      "conditions": "210 °C, 1,2 kg",
      "source": "src_tds",
      "confidence": "low"
    },
    "tensileModulusXy": {
      "value": 29,
      "unit": "MPa",
      "tolerance": 2.8,
      "testStandard": "ISO 37 / GB/T 528",
      "conditions": "ISO 37 ist die Zugprüfung für Elastomere; das Blatt beschriftet die Zeile als „Young's modulus“",
      "orientation": "XY",
      "source": "src_tds",
      "confidence": "medium"
    },
    "stressAt100Percent": {
      "value": 9.4,
      "unit": "MPa",
      "tolerance": 0.3,
      "testStandard": "ISO 37 / GB/T 528",
      "orientation": "XY",
      "source": "src_tds",
      "confidence": "medium"
    },
    "elongationAtBreakXy": {
      "value": 330.1,
      "unit": "%",
      "tolerance": 14,
      "testStandard": "ISO 37 / GB/T 528",
      "orientation": "XY",
      "source": "src_tds",
      "confidence": "medium"
    },
    "hardnessShoreA": {
      "value": 95,
      "unit": "Shore A",
      "testStandard": "ISO 7619-1 / GB/T 531.1",
      "source": "src_tds",
      "confidence": "medium"
    },
    "nozzleTemperature": {
      "value": 230,
      "unit": "°C",
      "min": 220,
      "max": 240,
      "conditions": "Herstellerempfehlung",
      "source": "src_tds",
      "confidence": "medium"
    }
  },
  "governance": {
    "lastReviewed": "2026-08-05",
    "reviewedBy": "Claude Code (Erstimport aus Herstellerdatenblatt)",
    "sources": [
      {
        "id": "src_tds",
        "type": "manufacturer-tds",
        "publisher": "Alzament (Alza.cz, a.s.)",
        "productName": "TPU 95A",
        "title": "Alzament TPU 95A — Technical Data Sheet",
        "url": "https://dwn.alza.cz/manual/161249",
        "retrievedAt": "2026-08-05",
        "confidenceCeiling": "medium",
        "note": {
          "de": "Englischsprachiges Herstellerdatenblatt mit Textebene. Eigene Messung; die Werte weichen von den Bambu-Blättern derselben Werkstoffe ab.",
          "en": "English-language manufacturer datasheet with text layer. Independent measurement; the values differ from the Bambu sheets for the same materials."
        }
      }
    ]
  }
}
