Repository: Reents3D/fdm-material-advisor

# FDM-Materialberater

**[→ Werkzeug öffnen](https://materialberater.reents3d.de/)** · kostenlos, ohne Anmeldung
· ein Werkzeug der [Reents Technologies GmbH](https://reents3d.de/) (Reents3D), XXL-3D-Druck und Exponatebau in Holm bei Hamburg

Welches FDM-Material passt zum Anwendungsfall — und **warum**. Ein quelloffener
Materialberater mit einer offenen Datenbank, in der jeder Kennwert seine Quelle, seine
Prüfnorm und seine Konfidenz mitführt.

**43 Werkstofftypen · 254 Produkte von 17 Marken · 3.182 belegte Einzelaussagen ·
20 Anwendungsfälle · 21 Medien · 29 Glossareinträge**
*[English summary below](#english)*

---

File: data/products/anycubic-abs.json
{
  "$schema": "../../schema/product.schema.json",
  "schemaVersion": "1.0.0",
  "id": "anycubic-abs",
  "materialId": "abs",
  "brand": "Anycubic",
  "manufacturer": "Shenzhen Anycubic Technology Co., Ltd.",
  "productName": "Anycubic ABS",
  "origin": "China",
  "specimenType": "printed",
  "specimenNote": {
    "de": "Das Blatt erklärt ausdrücklich: „All data are based on printed test samples. ‚(X-Y)‘ and ‚(Z)‘ indicate different testing orientations.“ Damit sind Prüfkörpertyp und Orientierung deklariert — die Werte sind mit Bambu Lab und Ultrafuse vergleichbar, nicht mit Blättern, die den Prüfkörper offenlassen.\n\nDrucktempo, Trocknung und Lüfterdrehzahl stehen auf dem Blatt, sind hier aber nicht übernommen: Die Tabelle „Recommended Printing Parameters“ verschachtelt sich beim Textauszug, sodass Werte in fremden Zeilen landen. Düsen- und Betttemperatur sind davon nicht betroffen und stehen sauber getrennt.",
    "en": "The sheet states explicitly: “All data are based on printed test samples. ‘(X-Y)’ and ‘(Z)’ indicate different testing orientations.” Specimen type and orientation are therefore declared — the values are comparable with Bambu Lab and Ultrafuse, not with sheets that leave the specimen open.\n\nPrint speed, drying and fan speed appear on the sheet but are not imported here: the “Recommended Printing Parameters” table interleaves during text extraction, so values land in the wrong rows. Nozzle and bed temperature are unaffected and read cleanly."
  },
  "features": {
    "de": "Anisotropiefaktor 0,65 — der beste des ganzen Anycubic-Imports und ein deutlicher Vorsprung vor PLA (0,58) und PETG (0,60). Das passt zum Werkstoff: ABS verschweißt Schichten thermisch besser als die schnell erstarrenden Polyester.",
    "en": "Anisotropy factor 0.65 — the best of the entire Anycubic import and a clear lead over PLA (0.58) and PETG (0.60). That fits the material: ABS fuses layers thermally better than the fast-solidifying polyesters."
  },
  "properties": {
    "density": {
      "value": 1.05,
      "unit": "g/cm³",
      "testStandard": "ISO 1183, 23 °C",
      "source": "src_tds",
      "confidence": "medium"
    },
    "tensileStrengthXy": {
      "value": 34,
      "unit": "MPa",
      "testStandard": "ISO 527",
      "orientation": "XY",
      "source": "src_tds",
      "confidence": "medium"
    },
    "tensileStrengthZ": {
      "value": 22,
      "unit": "MPa",
      "testStandard": "ISO 527",
      "orientation": "Z",
      "source": "src_tds",
      "confidence": "medium"
    },
    "tensileModulusXy": {
      "value": 2200,
      "unit": "MPa",
      "testStandard": "ISO 527",
      "orientation": "XY",
      "source": "src_tds",
      "confidence": "medium"
    },
    "elongationAtBreakXy": {
      "value": 11,
      "unit": "%",
      "testStandard": "ISO 527",
      "orientation": "XY",
      "source": "src_tds",
      "confidence": "medium"
    },
    "flexuralStrengthXy": {
      "value": 63,
      "unit": "MPa",
      "testStandard": "ISO 178",
      "orientation": "XY",
      "source": "src_tds",
      "confidence": "medium"
    },
    "flexuralModulusXy": {
      "value": 2200,
      "unit": "MPa",
      "testStandard": "ISO 178",
      "orientation": "XY",
      "source": "src_tds",
      "confidence": "medium"
    },
    "charpyUnnotchedXy": {
      "value": 40,
      "unit": "kJ/m²",
      "testStandard": "ISO 179",
      "orientation": "XY",
      "conditions": "im Blatt als „Izod“ bezeichnet, Norm ist Charpy",
      "source": "src_tds",
      "confidence": "low"
    },
    "glassTransitionTemperature": {
      "value": 105,
      "unit": "°C",
      "testStandard": "ISO 11357-1, 10 K/min",
      "source": "src_tds",
      "confidence": "medium"
    },
    "hdtA": {
      "value": 85,
      "unit": "°C",
      "testStandard": "ISO 75-2, 1,8 MPa",
      "source": "src_tds",
      "confidence": "medium"
    },
    "nozzleTemperature": {
      "value": 260,
      "unit": "°C",
      "min": 240,
      "max": 280,
      "source": "src_tds",
      "confidence": "medium"
    },
    "bedTemperature": {
      "value": 90,
      "unit": "°C",
      "min": 80,
      "max": 100,
      "source": "src_tds",
      "confidence": "medium"
    }
  },
  "datasheet": {
    "title": "Anycubic ABS — Technical Data Sheet",
    "url": "https://cdn.shopify.com/s/files/1/0685/7578/9245/files/ANYCUBIC_TDS_ABS_V3.0.pdf?v=1757562279",
    "version": "3.0",
    "retrievedAt": "2026-08-06"
  },
  "governance": {
    "lastReviewed": "2026-08-06",
    "reviewedBy": "Claude Code (Datenblattimport)",
    "sources": [
      {
        "id": "src_tds",
        "type": "manufacturer-tds",
        "publisher": "Shenzhen Anycubic Technology Co., Ltd.",
        "title": "Anycubic ABS — Technical Data Sheet",
        "documentVersion": "3.0",
        "url": "https://cdn.shopify.com/s/files/1/0685/7578/9245/files/ANYCUBIC_TDS_ABS_V3.0.pdf?v=1757562279",
        "retrievedAt": "2026-08-06",
        "confidenceCeiling": "medium"
      }
    ]
  }
}

File: data/products/anycubic-asa.json
{
  "$schema": "../../schema/product.schema.json",
  "schemaVersion": "1.0.0",
  "id": "anycubic-asa",
  "materialId": "asa",
  "brand": "Anycubic",
  "manufacturer": "Shenzhen Anycubic Technology Co., Ltd.",
  "productName": "Anycubic ASA",
  "origin": "China",
  "specimenType": "printed",
  "specimenNote": {
    "de": "Das Blatt erklärt ausdrücklich: „All data are based on printed test samples. ‚(X-Y)‘ and ‚(Z)‘ indicate different testing orientations.“ Damit sind Prüfkörpertyp und Orientierung deklariert — die Werte sind mit Bambu Lab und Ultrafuse vergleichbar, nicht mit Blättern, die den Prüfkörper offenlassen.\n\nDrucktempo, Trocknung und Lüfterdrehzahl stehen auf dem Blatt, sind hier aber nicht übernommen: Die Tabelle „Recommended Printing Parameters“ verschachtelt sich beim Textauszug, sodass Werte in fremden Zeilen landen. Düsen- und Betttemperatur sind davon nicht betroffen und stehen sauber getrennt.",
    "en": "The sheet states explicitly: “All data are based on printed test samples. ‘(X-Y)’ and ‘(Z)’ indicate different testing orientations.” Specimen type and orientation are therefore declared — the values are comparable with Bambu Lab and Ultrafuse, not with sheets that leave the specimen open.\n\nPrint speed, drying and fan speed appear on the sheet but are not imported here: the “Recommended Printing Parameters” table interleaves during text extraction, so values land in the wrong rows. Nozzle and bed temperature are unaffected and read cleanly."
  },
  "features": {
    "de": "HDT-A 90 °C bei 41 MPa Zugfestigkeit — beides über dem ABS desselben Hauses (85 °C, 34 MPa). Der Biege-E-Modul liegt dagegen mit 1.845 MPa deutlich darunter (2.200): Dieses ASA ist fester und wärmefester, aber weicher.",
    "en": "HDT-A 90 °C at 41 MPa tensile strength — both above the same house's ABS (85 °C, 34 MPa). The flexural modulus, by contrast, sits clearly below it at 1,845 MPa (2,200): this ASA is stronger and more heat resistant, but softer."
  },
  "properties": {
    "density": {
      "value": 1.07,
      "unit": "g/cm³",
      "testStandard": "ISO 1183, 23 °C",
      "source": "src_tds",
      "confidence": "medium"
    },
    "tensileStrengthXy": {
      "value": 41,
      "unit": "MPa",
      "testStandard": "ISO 527",
      "orientation": "XY",
      "source": "src_tds",
      "confidence": "medium"
    },
    "tensileStrengthZ": {
      "value": 24,
      "unit": "MPa",
      "testStandard": "ISO 527",
      "orientation": "Z",
      "source": "src_tds",
      "confidence": "medium"
    },
    "tensileModulusXy": {
      "value": 2220,
      "unit": "MPa",
      "testStandard": "ISO 527",
      "orientation": "XY",
      "source": "src_tds",
      "confidence": "medium"
    },
    "elongationAtBreakXy": {
      "value": 15,
      "unit": "%",
      "testStandard": "ISO 527",
      "orientation": "XY",
      "source": "src_tds",
      "confidence": "medium"
    },
    "flexuralStrengthXy": {
      "value": 62,
      "unit": "MPa",
      "testStandard": "ISO 178",
      "orientation": "XY",
      "source": "src_tds",
      "confidence": "medium"
    },
    "flexuralModulusXy": {
      "value": 1845,
      "unit": "MPa",
      "testStandard": "ISO 178",
      "orientation": "XY",
      "source": "src_tds",
      "confidence": "medium"
    },
    "charpyUnnotchedXy": {
      "value": 36,
      "unit": "kJ/m²",
      "testStandard": "ISO 179",
      "orientation": "XY",
      "conditions": "im Blatt als „Izod“ bezeichnet, Norm ist Charpy",
      "source": "src_tds",
      "confidence": "low"
    },
    "glassTransitionTemperature": {
      "value": 103,
      "unit": "°C",
      "testStandard": "ISO 11357-1, 10 K/min",
      "source": "src_tds",
      "confidence": "medium"
    },
    "hdtA": {
      "value": 90,
      "unit": "°C",
      "testStandard": "ISO 75-2, 1,8 MPa",
      "source": "src_tds",
      "confidence": "medium"
    },
    "nozzleTemperature": {
      "value": 265,
      "unit": "°C",
      "min": 255,
      "max": 275,
      "source": "src_tds",
      "confidence": "medium"
    },
    "bedTemperature": {
      "value": 90,
      "unit": "°C",
      "min": 80,
      "max": 100,
      "source": "src_tds",
      "confidence": "medium"
    }
  },
  "datasheet": {
    "title": "Anycubic ASA — Technical Data Sheet",
    "url": "https://cdn.shopify.com/s/files/1/0245/5519/2380/files/ANYCUBIC_TDS_ASA_V3.0.pdf?v=1758535865",
    "version": "3.0",
    "retrievedAt": "2026-08-06"
  },
  "governance": {
    "lastReviewed": "2026-08-06",
    "reviewedBy": "Claude Code (Datenblattimport)",
    "sources": [
      {
        "id": "src_tds",
        "type": "manufacturer-tds",
        "publisher": "Shenzhen Anycubic Technology Co., Ltd.",
        "title": "Anycubic ASA — Technical Data Sheet",
        "documentVersion": "3.0",
        "url": "https://cdn.shopify.com/s/files/1/0245/5519/2380/files/ANYCUBIC_TDS_ASA_V3.0.pdf?v=1758535865",
        "retrievedAt": "2026-08-06",
        "confidenceCeiling": "medium"
      }
    ]
  }
}

File: data/products/anycubic-petg.json
{
  "$schema": "../../schema/product.schema.json",
  "schemaVersion": "1.0.0",
  "id": "anycubic-petg",
  "materialId": "petg",
  "brand": "Anycubic",
  "manufacturer": "Shenzhen Anycubic Technology Co., Ltd.",
  "productName": "Anycubic PETG",
  "origin": "China",
  "specimenType": "printed",
  "specimenNote": {
    "de": "Das Blatt erklärt ausdrücklich: „All data are based on printed test samples. ‚(X-Y)‘ and ‚(Z)‘ indicate different testing orientations.“ Damit sind Prüfkörpertyp und Orientierung deklariert — die Werte sind mit Bambu Lab und Ultrafuse vergleichbar, nicht mit Blättern, die den Prüfkörper offenlassen.\n\nDrucktempo, Trocknung und Lüfterdrehzahl stehen auf dem Blatt, sind hier aber nicht übernommen: Die Tabelle „Recommended Printing Parameters“ verschachtelt sich beim Textauszug, sodass Werte in fremden Zeilen landen. Düsen- und Betttemperatur sind davon nicht betroffen und stehen sauber getrennt.",
    "en": "The sheet states explicitly: “All data are based on printed test samples. ‘(X-Y)’ and ‘(Z)’ indicate different testing orientations.” Specimen type and orientation are therefore declared — the values are comparable with Bambu Lab and Ultrafuse, not with sheets that leave the specimen open.\n\nPrint speed, drying and fan speed appear on the sheet but are not imported here: the “Recommended Printing Parameters” table interleaves during text extraction, so values land in the wrong rows. Nozzle and bed temperature are unaffected and read cleanly."
  },
  "features": {
    "de": "52 MPa in X-Y gegen 31 MPa in Z, beide mit Streuungsangabe — eines der wenigen PETG-Blätter in der Datenbank, das die Z-Richtung überhaupt beziffert. Der Faktor 0,60 liegt über dem Bestandsmittel für PETG.",
    "en": "52 MPa in X-Y against 31 MPa in Z, both with stated scatter — one of the few PETG sheets in the dataset that quantifies the Z direction at all. The factor of 0.60 sits above the dataset average for PETG."
  },
  "properties": {
    "density": {
      "value": 1.23,
      "unit": "g/cm³",
      "testStandard": "ISO 1183, 23 °C",
      "source": "src_tds",
      "confidence": "medium"
    },
    "tensileStrengthXy": {
      "value": 52,
      "unit": "MPa",
      "testStandard": "ISO 527",
      "orientation": "XY",
      "conditions": "± 1",
      "source": "src_tds",
      "confidence": "medium"
    },
    "tensileStrengthZ": {
      "value": 31,
      "unit": "MPa",
      "testStandard": "ISO 527",
      "orientation": "Z",
      "conditions": "± 3",
      "source": "src_tds",
      "confidence": "medium"
    },
    "tensileModulusXy": {
      "value": 1850,
      "unit": "MPa",
      "testStandard": "ISO 527",
      "orientation": "XY",
      "conditions": "± 100",
      "source": "src_tds",
      "confidence": "medium"
    },
    "elongationAtBreakXy": {
      "value": 13,
      "unit": "%",
      "testStandard": "ISO 527",
      "orientation": "XY",
      "conditions": "± 1",
      "source": "src_tds",
      "confidence": "medium"
    },
    "flexuralStrengthXy": {
      "value": 80,
      "unit": "MPa",
      "testStandard": "ISO 178",
      "orientation": "XY",
      "conditions": "± 2",
      "source": "src_tds",
      "confidence": "medium"
    },
    "flexuralModulusXy": {
      "value": 2000,
      "unit": "MPa",
      "testStandard": "ISO 178",
      "orientation": "XY",
      "conditions": "± 50",
      "source": "src_tds",
      "confidence": "medium"
    },
    "charpyUnnotchedXy": {
      "value": 45,
      "unit": "kJ/m²",
      "testStandard": "ISO 179",
      "orientation": "XY",
      "conditions": "± 2; im Blatt als „Izod“ bezeichnet, Norm ist Charpy",
      "source": "src_tds",
      "confidence": "low"
    },
    "glassTransitionTemperature": {
      "value": 74.1,
      "unit": "°C",
      "testStandard": "ISO 11357-1, 10 K/min",
      "source": "src_tds",
      "confidence": "medium"
    },
    "hdtA": {
      "value": 69,
      "unit": "°C",
      "testStandard": "ISO 75-2, 1,8 MPa",
      "source": "src_tds",
      "confidence": "medium"
    },
    "nozzleTemperature": {
      "value": 240,
      "unit": "°C",
      "min": 230,
      "max": 250,
      "source": "src_tds",
      "confidence": "medium"
    },
    "bedTemperature": {
      "value": 65,
      "unit": "°C",
      "min": 60,
      "max": 70,
      "source": "src_tds",
      "confidence": "medium"
    }
  },
  "datasheet": {
    "title": "Anycubic PETG — Technical Data Sheet",
    "url": "https://cdn.shopify.com/s/files/1/0698/1235/5357/files/ANYCUBIC_TDS_PETG_V3.0.pdf?v=1757584046",
    "version": "3.0",
    "retrievedAt": "2026-08-06"
  },
  "governance": {
    "lastReviewed": "2026-08-06",
    "reviewedBy": "Claude Code (Datenblattimport)",
    "sources": [
      {
        "id": "src_tds",
        "type": "manufacturer-tds",
        "publisher": "Shenzhen Anycubic Technology Co., Ltd.",
        "title": "Anycubic PETG — Technical Data Sheet",
        "documentVersion": "3.0",
        "url": "https://cdn.shopify.com/s/files/1/0698/1235/5357/files/ANYCUBIC_TDS_PETG_V3.0.pdf?v=1757584046",
        "retrievedAt": "2026-08-06",
        "confidenceCeiling": "medium"
      }
    ]
  }
}

File: data/products/anycubic-pla-high-speed.json
{
  "$schema": "../../schema/product.schema.json",
  "schemaVersion": "1.0.0",
  "id": "anycubic-pla-high-speed",
  "materialId": "pla",
  "brand": "Anycubic",
  "manufacturer": "Shenzhen Anycubic Technology Co., Ltd.",
  "productName": "Anycubic PLA High Speed",
  "origin": "China",
  "specimenType": "printed",
  "specimenNote": {
    "de": "Das Blatt erklärt ausdrücklich: „All data are based on printed test samples. ‚(X-Y)‘ and ‚(Z)‘ indicate different testing orientations.“ Damit sind Prüfkörpertyp und Orientierung deklariert — die Werte sind mit Bambu Lab und Ultrafuse vergleichbar, nicht mit Blättern, die den Prüfkörper offenlassen.\n\nDrucktempo, Trocknung und Lüfterdrehzahl stehen auf dem Blatt, sind hier aber nicht übernommen: Die Tabelle „Recommended Printing Parameters“ verschachtelt sich beim Textauszug, sodass Werte in fremden Zeilen landen. Düsen- und Betttemperatur sind davon nicht betroffen und stehen sauber getrennt.",
    "en": "The sheet states explicitly: “All data are based on printed test samples. ‘(X-Y)’ and ‘(Z)’ indicate different testing orientations.” Specimen type and orientation are therefore declared — the values are comparable with Bambu Lab and Ultrafuse, not with sheets that leave the specimen open.\n\nPrint speed, drying and fan speed appear on the sheet but are not imported here: the “Recommended Printing Parameters” table interleaves during text extraction, so values land in the wrong rows. Nozzle and bed temperature are unaffected and read cleanly."
  },
  "features": {
    "de": "Schnelldruck-PLA mit Faktor 0,49 — sieben Punkte unter dem Standard-PLA desselben Hauses. Die Schichthaftung ist der Preis der Geschwindigkeit, und dieses Blatt beziffert ihn, statt ihn zu verschweigen.",
    "en": "High-speed PLA at factor 0.49 — seven points below the same house's standard PLA. Layer adhesion is the price of speed, and this sheet quantifies it instead of leaving it unsaid."
  },
  "properties": {
    "density": {
      "value": 1.19,
      "unit": "g/cm³",
      "testStandard": "ISO 1183, 23 °C",
      "source": "src_tds",
      "confidence": "medium"
    },
    "tensileStrengthXy": {
      "value": 45,
      "unit": "MPa",
      "testStandard": "ISO 527",
      "orientation": "XY",
      "conditions": "± 5",
      "source": "src_tds",
      "confidence": "medium"
    },
    "tensileStrengthZ": {
      "value": 22.1,
      "unit": "MPa",
      "testStandard": "ISO 527",
      "orientation": "Z",
      "conditions": "± 0,6",
      "source": "src_tds",
      "confidence": "medium"
    },
    "tensileModulusXy": {
      "value": 2750,
      "unit": "MPa",
      "testStandard": "ISO 527",
      "orientation": "XY",
      "conditions": "± 260",
      "source": "src_tds",
      "confidence": "medium"
    },
    "elongationAtBreakXy": {
      "value": 9,
      "unit": "%",
      "testStandard": "ISO 527",
      "orientation": "XY",
      "conditions": "± 1",
      "source": "src_tds",
      "confidence": "medium"
    },
    "flexuralStrengthXy": {
      "value": 82,
      "unit": "MPa",
      "testStandard": "ISO 178",
      "orientation": "XY",
      "conditions": "± 8",
      "source": "src_tds",
      "confidence": "medium"
    },
    "flexuralModulusXy": {
      "value": 3905,
      "unit": "MPa",
      "testStandard": "ISO 178",
      "orientation": "XY",
      "conditions": "± 300",
      "source": "src_tds",
      "confidence": "medium"
    },
    "charpyUnnotchedXy": {
      "value": 21,
      "unit": "kJ/m²",
      "testStandard": "ISO 179",
      "orientation": "XY",
      "conditions": "± 1; im Blatt als „Izod“ bezeichnet, Norm ist Charpy",
      "source": "src_tds",
      "confidence": "low"
    },
    "glassTransitionTemperature": {
      "value": 55.1,
      "unit": "°C",
      "testStandard": "ISO 11357-1, 10 K/min",
      "source": "src_tds",
      "confidence": "medium"
    },
    "meltingTemperature": {
      "value": 157,
      "unit": "°C",
      "testStandard": "ISO 11357-1, 10 K/min",
      "source": "src_tds",
      "confidence": "medium"
    },
    "hdtB": {
      "value": 52,
      "unit": "°C",
      "testStandard": "ISO 75-2, 0,45 MPa",
      "source": "src_tds",
      "confidence": "medium"
    },
    "nozzleTemperature": {
      "value": 225,
      "unit": "°C",
      "min": 190,
      "max": 260,
      "source": "src_tds",
      "confidence": "medium"
    },
    "bedTemperature": {
      "value": 60,
      "unit": "°C",
      "min": 55,
      "max": 65,
      "source": "src_tds",
      "confidence": "medium"
    }
  },
  "datasheet": {
    "title": "Anycubic PLA High Speed — Technical Data Sheet",
    "url": "https://cdn.shopify.com/s/files/1/0685/7578/9245/files/ANYCUBIC_TDS_PLA_HS_V3.0.pdf?v=1757558773",
    "version": "3.0",
    "retrievedAt": "2026-08-06"
  },
  "governance": {
    "lastReviewed": "2026-08-06",
    "reviewedBy": "Claude Code (Datenblattimport)",
    "sources": [
      {
        "id": "src_tds",
        "type": "manufacturer-tds",
        "publisher": "Shenzhen Anycubic Technology Co., Ltd.",
        "title": "Anycubic PLA High Speed — Technical Data Sheet",
        "documentVersion": "3.0",
        "url": "https://cdn.shopify.com/s/files/1/0685/7578/9245/files/ANYCUBIC_TDS_PLA_HS_V3.0.pdf?v=1757558773",
        "retrievedAt": "2026-08-06",
        "confidenceCeiling": "medium"
      }
    ]
  }
}

File: data/products/anycubic-pla-matte.json
{
  "$schema": "../../schema/product.schema.json",
  "schemaVersion": "1.0.0",
  "id": "anycubic-pla-matte",
  "materialId": "pla",
  "brand": "Anycubic",
  "manufacturer": "Shenzhen Anycubic Technology Co., Ltd.",
  "productName": "Anycubic PLA Matte",
  "origin": "China",
  "specimenType": "printed",
  "specimenNote": {
    "de": "Das Blatt erklärt ausdrücklich: „All data are based on printed test samples. ‚(X-Y)‘ and ‚(Z)‘ indicate different testing orientations.“ Damit sind Prüfkörpertyp und Orientierung deklariert — die Werte sind mit Bambu Lab und Ultrafuse vergleichbar, nicht mit Blättern, die den Prüfkörper offenlassen.\n\nDrucktempo, Trocknung und Lüfterdrehzahl stehen auf dem Blatt, sind hier aber nicht übernommen: Die Tabelle „Recommended Printing Parameters“ verschachtelt sich beim Textauszug, sodass Werte in fremden Zeilen landen. Düsen- und Betttemperatur sind davon nicht betroffen und stehen sauber getrennt.",
    "en": "The sheet states explicitly: “All data are based on printed test samples. ‘(X-Y)’ and ‘(Z)’ indicate different testing orientations.” Specimen type and orientation are therefore declared — the values are comparable with Bambu Lab and Ultrafuse, not with sheets that leave the specimen open.\n\nPrint speed, drying and fan speed appear on the sheet but are not imported here: the “Recommended Printing Parameters” table interleaves during text extraction, so values land in the wrong rows. Nozzle and bed temperature are unaffected and read cleanly."
  },
  "features": {
    "de": "Die Mattierung kostet die Hälfte der Festigkeit: 23 MPa gegen 48 beim Standard-PLA desselben Hauses, bei einer Dichte von 1,31 statt 1,24. Beides zeigt denselben Grund — ein hoher mineralischer Füllanteil. Dafür steigt die Bruchdehnung von 8 auf 28 %.",
    "en": "The matting costs half the strength: 23 MPa against 48 for the same house's standard PLA, at a density of 1.31 instead of 1.24. Both point to the same cause — a high mineral filler content. In return, elongation at break rises from 8 to 28 %."
  },
  "properties": {
    "density": {
      "value": 1.31,
      "unit": "g/cm³",
      "testStandard": "ISO 1183, 23 °C",
      "source": "src_tds",
      "confidence": "medium"
    },
    "tensileStrengthXy": {
      "value": 23,
      "unit": "MPa",
      "testStandard": "ISO 527",
      "orientation": "XY",
      "conditions": "± 2",
      "source": "src_tds",
      "confidence": "medium"
    },
    "tensileStrengthZ": {
      "value": 12,
      "unit": "MPa",
      "testStandard": "ISO 527",
      "orientation": "Z",
      "conditions": "± 1",
      "source": "src_tds",
      "confidence": "medium"
    },
    "tensileModulusXy": {
      "value": 2000,
      "unit": "MPa",
      "testStandard": "ISO 527",
      "orientation": "XY",
      "conditions": "± 64",
      "source": "src_tds",
      "confidence": "medium"
    },
    "elongationAtBreakXy": {
      "value": 28,
      "unit": "%",
      "testStandard": "ISO 527",
      "orientation": "XY",
      "conditions": "± 3",
      "source": "src_tds",
      "confidence": "medium"
    },
    "flexuralStrengthXy": {
      "value": 40,
      "unit": "MPa",
      "testStandard": "ISO 178",
      "orientation": "XY",
      "conditions": "± 1",
      "source": "src_tds",
      "confidence": "medium"
    },
    "flexuralModulusXy": {
      "value": 2200,
      "unit": "MPa",
      "testStandard": "ISO 178",
      "orientation": "XY",
      "conditions": "± 100",
      "source": "src_tds",
      "confidence": "medium"
    },
    "charpyUnnotchedXy": {
      "value": 24,
      "unit": "kJ/m²",
      "testStandard": "ISO 179",
      "orientation": "XY",
      "conditions": "± 0,18; im Blatt als „Izod“ bezeichnet, Norm ist Charpy",
      "source": "src_tds",
      "confidence": "low"
    },
    "glassTransitionTemperature": {
      "value": 64,
      "unit": "°C",
      "testStandard": "ISO 11357-1, 10 K/min",
      "source": "src_tds",
      "confidence": "medium"
    },
    "meltingTemperature": {
      "value": 162.6,
      "unit": "°C",
      "testStandard": "ISO 11357-1, 10 K/min",
      "source": "src_tds",
      "confidence": "medium"
    },
    "hdtB": {
      "value": 57.4,
      "unit": "°C",
      "testStandard": "ISO 75-2, 0,45 MPa",
      "source": "src_tds",
      "confidence": "medium"
    },
    "nozzleTemperature": {
      "value": 210,
      "unit": "°C",
      "min": 190,
      "max": 230,
      "source": "src_tds",
      "confidence": "medium"
    },
    "bedTemperature": {
      "value": 60,
      "unit": "°C",
      "min": 55,
      "max": 65,
      "source": "src_tds",
      "confidence": "medium"
    }
  },
  "datasheet": {
    "title": "Anycubic PLA Matte — Technical Data Sheet",
    "url": "https://cdn.shopify.com/s/files/1/0685/7578/9245/files/ANYCUBIC_TDS_PLA_Matte_V3.0.pdf?v=1757562867",
    "version": "3.0",
    "retrievedAt": "2026-08-06"
  },
  "governance": {
    "lastReviewed": "2026-08-06",
    "reviewedBy": "Claude Code (Datenblattimport)",
    "sources": [
      {
        "id": "src_tds",
        "type": "manufacturer-tds",
        "publisher": "Shenzhen Anycubic Technology Co., Ltd.",
        "title": "Anycubic PLA Matte — Technical Data Sheet",
        "documentVersion": "3.0",
        "url": "https://cdn.shopify.com/s/files/1/0685/7578/9245/files/ANYCUBIC_TDS_PLA_Matte_V3.0.pdf?v=1757562867",
        "retrievedAt": "2026-08-06",
        "confidenceCeiling": "medium"
      }
    ]
  }
}

File: data/products/anycubic-pla-silk.json
{
  "$schema": "../../schema/product.schema.json",
  "schemaVersion": "1.0.0",
  "id": "anycubic-pla-silk",
  "materialId": "pla",
  "brand": "Anycubic",
  "manufacturer": "Shenzhen Anycubic Technology Co., Ltd.",
  "productName": "Anycubic PLA Silk",
  "origin": "China",
  "specimenType": "printed",
  "specimenNote": {
    "de": "Das Blatt erklärt ausdrücklich: „All data are based on printed test samples. ‚(X-Y)‘ and ‚(Z)‘ indicate different testing orientations.“ Damit sind Prüfkörpertyp und Orientierung deklariert — die Werte sind mit Bambu Lab und Ultrafuse vergleichbar, nicht mit Blättern, die den Prüfkörper offenlassen.\n\nDrucktempo, Trocknung und Lüfterdrehzahl stehen auf dem Blatt, sind hier aber nicht übernommen: Die Tabelle „Recommended Printing Parameters“ verschachtelt sich beim Textauszug, sodass Werte in fremden Zeilen landen. Düsen- und Betttemperatur sind davon nicht betroffen und stehen sauber getrennt.",
    "en": "The sheet states explicitly: “All data are based on printed test samples. ‘(X-Y)’ and ‘(Z)’ indicate different testing orientations.” Specimen type and orientation are therefore declared — the values are comparable with Bambu Lab and Ultrafuse, not with sheets that leave the specimen open.\n\nPrint speed, drying and fan speed appear on the sheet but are not imported here: the “Recommended Printing Parameters” table interleaves during text extraction, so values land in the wrong rows. Nozzle and bed temperature are unaffected and read cleanly."
  },
  "features": {
    "de": "Der schlechteste Anisotropiefaktor der Datenbank aus einem gedruckten Prüfkörper: 0,32. In Z bleiben von 37 MPa noch 12 übrig — gemessen nach derselben Norm wie das Standard-PLA desselben Hauses, das auf 0,58 kommt. Die Glanzadditive kosten Schichthaftung, und das ist hier zum ersten Mal eine Datenblattzahl statt Werkstattwissen.",
    "en": "The worst anisotropy factor in the dataset from a printed specimen: 0.32. In Z, 12 MPa remain of 37 — measured to the same standard as the same house's standard PLA, which reaches 0.58. The gloss additives cost layer adhesion, and here that is a datasheet figure for the first time rather than workshop lore."
  },
  "properties": {
    "density": {
      "value": 1.22,
      "unit": "g/cm³",
      "testStandard": "ISO 1183, 23 °C",
      "source": "src_tds",
      "confidence": "medium"
    },
    "tensileStrengthXy": {
      "value": 37,
      "unit": "MPa",
      "testStandard": "ISO 527",
      "orientation": "XY",
      "conditions": "± 4",
      "source": "src_tds",
      "confidence": "medium"
    },
    "tensileStrengthZ": {
      "value": 12,
      "unit": "MPa",
      "testStandard": "ISO 527",
      "orientation": "Z",
      "conditions": "± 4",
      "source": "src_tds",
      "confidence": "medium"
    },
    "tensileModulusXy": {
      "value": 2000,
      "unit": "MPa",
      "testStandard": "ISO 527",
      "orientation": "XY",
      "conditions": "± 200",
      "source": "src_tds",
      "confidence": "medium"
    },
    "elongationAtBreakXy": {
      "value": 28,
      "unit": "%",
      "testStandard": "ISO 527",
      "orientation": "XY",
      "conditions": "± 5",
      "source": "src_tds",
      "confidence": "medium"
    },
    "flexuralStrengthXy": {
      "value": 66,
      "unit": "MPa",
      "testStandard": "ISO 178",
      "orientation": "XY",
      "conditions": "± 4",
      "source": "src_tds",
      "confidence": "medium"
    },
    "flexuralModulusXy": {
      "value": 2400,
      "unit": "MPa",
      "testStandard": "ISO 178",
      "orientation": "XY",
      "conditions": "± 160",
      "source": "src_tds",
      "confidence": "medium"
    },
    "charpyUnnotchedXy": {
      "value": 20,
      "unit": "kJ/m²",
      "testStandard": "ISO 179",
      "orientation": "XY",
      "conditions": "± 2; im Blatt als „Izod“ bezeichnet, Norm ist Charpy",
      "source": "src_tds",
      "confidence": "low"
    },
    "glassTransitionTemperature": {
      "value": 55.6,
      "unit": "°C",
      "testStandard": "ISO 11357-1, 10 K/min",
      "source": "src_tds",
      "confidence": "medium"
    },
    "meltingTemperature": {
      "value": 164,
      "unit": "°C",
      "testStandard": "ISO 11357-1, 10 K/min",
      "source": "src_tds",
      "confidence": "medium"
    },
    "hdtB": {
      "value": 53,
      "unit": "°C",
      "testStandard": "ISO 75-2, 0,45 MPa",
      "source": "src_tds",
      "confidence": "medium"
    },
    "nozzleTemperature": {
      "value": 225,
      "unit": "°C",
      "min": 210,
      "max": 240,
      "source": "src_tds",
      "confidence": "medium"
    },
    "bedTemperature": {
      "value": 60,
      "unit": "°C",
      "min": 55,
      "max": 65,
      "source": "src_tds",
      "confidence": "medium"
    }
  },
  "datasheet": {
    "title": "Anycubic PLA Silk — Technical Data Sheet",
    "url": "https://cdn.shopify.com/s/files/1/0685/7578/9245/files/ANYCUBIC_TDS_PLA_silk_V3.0.pdf?v=1757561075",
    "version": "3.0",
    "retrievedAt": "2026-08-06"
  },
  "governance": {
    "lastReviewed": "2026-08-06",
    "reviewedBy": "Claude Code (Datenblattimport)",
    "sources": [
      {
        "id": "src_tds",
        "type": "manufacturer-tds",
        "publisher": "Shenzhen Anycubic Technology Co., Ltd.",
        "title": "Anycubic PLA Silk — Technical Data Sheet",
        "documentVersion": "3.0",
        "url": "https://cdn.shopify.com/s/files/1/0685/7578/9245/files/ANYCUBIC_TDS_PLA_silk_V3.0.pdf?v=1757561075",
        "retrievedAt": "2026-08-06",
        "confidenceCeiling": "medium"
      }
    ]
  }
}

File: data/products/anycubic-pla.json
{
  "$schema": "../../schema/product.schema.json",
  "schemaVersion": "1.0.0",
  "id": "anycubic-pla",
  "materialId": "pla",
  "brand": "Anycubic",
  "manufacturer": "Shenzhen Anycubic Technology Co., Ltd.",
  "productName": "Anycubic PLA",
  "origin": "China",
  "specimenType": "printed",
  "specimenNote": {
    "de": "Das Blatt erklärt ausdrücklich: „All data are based on printed test samples. ‚(X-Y)‘ and ‚(Z)‘ indicate different testing orientations.“ Damit sind Prüfkörpertyp und Orientierung deklariert — die Werte sind mit Bambu Lab und Ultrafuse vergleichbar, nicht mit Blättern, die den Prüfkörper offenlassen.\n\nDrucktempo, Trocknung und Lüfterdrehzahl stehen auf dem Blatt, sind hier aber nicht übernommen: Die Tabelle „Recommended Printing Parameters“ verschachtelt sich beim Textauszug, sodass Werte in fremden Zeilen landen. Düsen- und Betttemperatur sind davon nicht betroffen und stehen sauber getrennt.",
    "en": "The sheet states explicitly: “All data are based on printed test samples. ‘(X-Y)’ and ‘(Z)’ indicate different testing orientations.” Specimen type and orientation are therefore declared — the values are comparable with Bambu Lab and Ultrafuse, not with sheets that leave the specimen open.\n\nPrint speed, drying and fan speed appear on the sheet but are not imported here: the “Recommended Printing Parameters” table interleaves during text extraction, so values land in the wrong rows. Nozzle and bed temperature are unaffected and read cleanly."
  },
  "features": {
    "de": "Der Bezugspunkt für die vier PLA-Varianten daneben: 48 MPa, Faktor 0,58. Die OFD-Arbeitsliste führt dieses Blatt doppelt — einmal als „PLA Basic“, einmal als „PLA Special“; beide Adressen liefern dieselbe Datei.",
    "en": "The reference point for the four PLA variants alongside: 48 MPa, factor 0.58. The OFD worklist carries this sheet twice — once as “PLA Basic”, once as “PLA Special”; both addresses return the same file."
  },
  "properties": {
    "density": {
      "value": 1.24,
      "unit": "g/cm³",
      "testStandard": "ISO 1183, 23 °C",
      "source": "src_tds",
      "confidence": "medium"
    },
    "tensileStrengthXy": {
      "value": 48,
      "unit": "MPa",
      "testStandard": "ISO 527",
      "orientation": "XY",
      "conditions": "± 5",
      "source": "src_tds",
      "confidence": "medium"
    },
    "tensileStrengthZ": {
      "value": 28,
      "unit": "MPa",
      "testStandard": "ISO 527",
      "orientation": "Z",
      "conditions": "± 2,4",
      "source": "src_tds",
      "confidence": "medium"
    },
    "tensileModulusXy": {
      "value": 2534,
      "unit": "MPa",
      "testStandard": "ISO 527",
      "orientation": "XY",
      "conditions": "± 85",
      "source": "src_tds",
      "confidence": "medium"
    },
    "elongationAtBreakXy": {
      "value": 8,
      "unit": "%",
      "testStandard": "ISO 527",
      "orientation": "XY",
      "conditions": "± 1",
      "source": "src_tds",
      "confidence": "medium"
    },
    "flexuralStrengthXy": {
      "value": 90,
      "unit": "MPa",
      "testStandard": "ISO 178",
      "orientation": "XY",
      "conditions": "± 3",
      "source": "src_tds",
      "confidence": "medium"
    },
    "flexuralModulusXy": {
      "value": 3360,
      "unit": "MPa",
      "testStandard": "ISO 178",
      "orientation": "XY",
      "conditions": "± 100",
      "source": "src_tds",
      "confidence": "medium"
    },
    "charpyUnnotchedXy": {
      "value": 22,
      "unit": "kJ/m²",
      "testStandard": "ISO 179",
      "orientation": "XY",
      "conditions": "± 1; im Blatt als „Izod“ bezeichnet, Norm ist Charpy",
      "source": "src_tds",
      "confidence": "low"
    },
    "glassTransitionTemperature": {
      "value": 61.2,
      "unit": "°C",
      "testStandard": "ISO 11357-1, 10 K/min",
      "source": "src_tds",
      "confidence": "medium"
    },
    "meltingTemperature": {
      "value": 166,
      "unit": "°C",
      "testStandard": "ISO 11357-1, 10 K/min",
      "source": "src_tds",
      "confidence": "medium"
    },
    "hdtB": {
      "value": 54,
      "unit": "°C",
      "testStandard": "ISO 75-2, 0,45 MPa",
      "source": "src_tds",
      "confidence": "medium"
    },
    "nozzleTemperature": {
      "value": 210,
      "unit": "°C",
      "min": 190,
      "max": 230,
      "source": "src_tds",
      "confidence": "medium"
    },
    "bedTemperature": {
      "value": 60,
      "unit": "°C",
      "min": 55,
      "max": 65,
      "source": "src_tds",
      "confidence": "medium"
    }
  },
  "datasheet": {
    "title": "Anycubic PLA — Technical Data Sheet",
    "url": "https://cdn.shopify.com/s/files/1/0698/1235/5357/files/ANYCUBIC_TDS_PLA_V3.0.pdf?v=1757585748",
    "version": "3.0",
    "retrievedAt": "2026-08-06"
  },
  "governance": {
    "lastReviewed": "2026-08-06",
    "reviewedBy": "Claude Code (Datenblattimport)",
    "sources": [
      {
        "id": "src_tds",
        "type": "manufacturer-tds",
        "publisher": "Shenzhen Anycubic Technology Co., Ltd.",
        "title": "Anycubic PLA — Technical Data Sheet",
        "documentVersion": "3.0",
        "url": "https://cdn.shopify.com/s/files/1/0698/1235/5357/files/ANYCUBIC_TDS_PLA_V3.0.pdf?v=1757585748",
        "retrievedAt": "2026-08-06",
        "confidenceCeiling": "medium"
      }
    ]
  }
}
