Repository: Reents3D/fdm-material-advisor

# FDM-Materialberater

**[→ Werkzeug öffnen](https://materialberater.reents3d.de/)** · kostenlos, ohne Anmeldung
· ein Werkzeug der [Reents Technologies GmbH](https://reents3d.de/) (Reents3D), XXL-3D-Druck und Exponatebau in Holm bei Hamburg

Welches FDM-Material passt zum Anwendungsfall — und **warum**. Ein quelloffener
Materialberater mit einer offenen Datenbank, in der jeder Kennwert seine Quelle, seine
Prüfnorm und seine Konfidenz mitführt.

**43 Werkstofftypen · 254 Produkte von 17 Marken · 3.182 belegte Einzelaussagen ·
20 Anwendungsfälle · 21 Medien · 29 Glossareinträge**
*[English summary below](#english)*

---

File: data/products/anycubic-tpu.json
{
  "$schema": "../../schema/product.schema.json",
  "schemaVersion": "1.0.0",
  "id": "anycubic-tpu",
  "materialId": "tpu-95a",
  "brand": "Anycubic",
  "manufacturer": "Shenzhen Anycubic Technology Co., Ltd.",
  "productName": "Anycubic TPU",
  "origin": "China",
  "specimenType": "printed",
  "specimenNote": {
    "de": "Das Blatt erklärt ausdrücklich: „All data are based on printed test samples. ‚(X-Y)‘ and ‚(Z)‘ indicate different testing orientations.“ Damit sind Prüfkörpertyp und Orientierung deklariert — die Werte sind mit Bambu Lab und Ultrafuse vergleichbar, nicht mit Blättern, die den Prüfkörper offenlassen.\n\nDrucktempo, Trocknung und Lüfterdrehzahl stehen auf dem Blatt, sind hier aber nicht übernommen: Die Tabelle „Recommended Printing Parameters“ verschachtelt sich beim Textauszug, sodass Werte in fremden Zeilen landen. Düsen- und Betttemperatur sind davon nicht betroffen und stehen sauber getrennt.",
    "en": "The sheet states explicitly: “All data are based on printed test samples. ‘(X-Y)’ and ‘(Z)’ indicate different testing orientations.” Specimen type and orientation are therefore declared — the values are comparable with Bambu Lab and Ultrafuse, not with sheets that leave the specimen open.\n\nPrint speed, drying and fan speed appear on the sheet but are not imported here: the “Recommended Printing Parameters” table interleaves during text extraction, so values land in the wrong rows. Nozzle and bed temperature are unaffected and read cleanly."
  },
  "features": {
    "de": "Der erste TPU-Z-Wert in der Datenbank: 18,5 gegen 34,4 MPa, Faktor 0,54. Dass ein Elastomer mit 697 % Bruchdehnung in Z überhaupt auf die Hälfte einbricht, ist die nützlichere Nachricht — Dehnbarkeit und Schichthaftung sind zwei verschiedene Dinge. Die Härte steht nicht in der Tabelle, sondern im Fließtext: „an average hardness of 95A“.",
    "en": "The first TPU Z value in the dataset: 18.5 against 34.4 MPa, factor 0.54. That an elastomer with 697 % elongation at break drops to half in Z is the more useful news — stretchability and layer adhesion are two different things. The hardness is not in the table but in the prose: “an average hardness of 95A”."
  },
  "properties": {
    "density": {
      "value": 1.23,
      "unit": "g/cm³",
      "testStandard": "ISO 1183, 23 °C",
      "source": "src_tds",
      "confidence": "medium"
    },
    "tensileStrengthXy": {
      "value": 34.4,
      "unit": "MPa",
      "testStandard": "ISO 527",
      "orientation": "XY",
      "source": "src_tds",
      "confidence": "medium"
    },
    "tensileStrengthZ": {
      "value": 18.5,
      "unit": "MPa",
      "testStandard": "ISO 527",
      "orientation": "Z",
      "source": "src_tds",
      "confidence": "medium"
    },
    "tensileModulusXy": {
      "value": 50.2,
      "unit": "MPa",
      "testStandard": "ISO 527",
      "orientation": "XY",
      "source": "src_tds",
      "confidence": "medium"
    },
    "elongationAtBreakXy": {
      "value": 697,
      "unit": "%",
      "testStandard": "ISO 527",
      "orientation": "XY",
      "source": "src_tds",
      "confidence": "medium"
    },
    "flexuralStrengthXy": {
      "value": 4.26,
      "unit": "MPa",
      "testStandard": "ISO 178",
      "orientation": "XY",
      "source": "src_tds",
      "confidence": "medium"
    },
    "flexuralModulusXy": {
      "value": 87.6,
      "unit": "MPa",
      "testStandard": "ISO 178",
      "orientation": "XY",
      "source": "src_tds",
      "confidence": "medium"
    },
    "meltingTemperature": {
      "value": 145.1,
      "unit": "°C",
      "testStandard": "ISO 11357-1, 10 K/min",
      "source": "src_tds",
      "confidence": "medium"
    },
    "hdtB": {
      "value": 52,
      "unit": "°C",
      "testStandard": "ISO 75-2, 0,45 MPa",
      "source": "src_tds",
      "confidence": "medium"
    },
    "nozzleTemperature": {
      "value": 215,
      "unit": "°C",
      "min": 195,
      "max": 230,
      "source": "src_tds",
      "confidence": "medium"
    },
    "bedTemperature": {
      "value": 55,
      "unit": "°C",
      "min": 50,
      "max": 60,
      "source": "src_tds",
      "confidence": "medium"
    }
  },
  "datasheet": {
    "title": "Anycubic TPU — Technical Data Sheet",
    "url": "https://cdn.shopify.com/s/files/1/0685/7578/9245/files/ANYCUBIC_TDS_TPU_V3.0.pdf?v=1757560611",
    "version": "3.0",
    "retrievedAt": "2026-08-06"
  },
  "governance": {
    "lastReviewed": "2026-08-06",
    "reviewedBy": "Claude Code (Datenblattimport)",
    "sources": [
      {
        "id": "src_tds",
        "type": "manufacturer-tds",
        "publisher": "Shenzhen Anycubic Technology Co., Ltd.",
        "title": "Anycubic TPU — Technical Data Sheet",
        "documentVersion": "3.0",
        "url": "https://cdn.shopify.com/s/files/1/0685/7578/9245/files/ANYCUBIC_TDS_TPU_V3.0.pdf?v=1757560611",
        "retrievedAt": "2026-08-06",
        "confidenceCeiling": "medium"
      }
    ]
  }
}

File: data/products/azurefilm-asa.json
{
  "$schema": "../../schema/product.schema.json",
  "schemaVersion": "1.0.0",
  "id": "azurefilm-asa",
  "materialId": "asa",
  "brand": "AzureFilm",
  "manufacturer": "AzureFilm d.o.o.",
  "productName": "AzureFilm ASA",
  "origin": "Slowenien",
  "specimenType": "printed",
  "specimenNote": {
    "de": "AzureFilm weist die Kennwerte ausdrücklich als „Property of 3D printed specimens“ aus und nennt die Druckparameter der Prüfkörper vollständig. Entscheidend ist dabei der Infill: PLA, PLA Silk und ASA wurden mit 20 % gedruckt, PETG mit 100 %. Nur die 100-%-Werte sind mit anderen Herstellern vergleichbar.\n\nHinweis zu diesem Datenblatt: Die Prüfkörper wurden laut Datenblatt mit 20 % Infill und 2 Perimetern gedruckt. Bei dieser Füllung trägt nur etwa die Hälfte des Querschnitts, die angegebenen Kennwerte sind damit rechnerisch nicht erreichbar: 59 MPa Zugfestigkeit aus einem halb gefüllten Prüfkörper würden über 110 MPa im Vollmaterial voraussetzen, was PLA nicht erreicht. Entweder wurde die Spannung auf die tatsächlich tragende Fläche statt auf den Nennquerschnitt bezogen, oder der Parameterblock beschreibt nicht den Prüfkörper. Die Werte sind deshalb nicht mit Werkstoffkennwerten anderer Hersteller vergleichbar.",
    "en": "AzureFilm explicitly declares its values as “property of 3D printed specimens” and states the specimen print parameters in full. The decisive detail is the infill: PLA, PLA Silk and ASA were printed at 20 %, PETG at 100 %. Only the 100 % values are comparable with other manufacturers.\n\nNote on this datasheet: The specimens were printed at 20 % infill with 2 perimeters per the datasheet. At that fill only about half the cross-section carries load, which makes the stated values arithmetically unreachable: 59 MPa tensile strength from a half-filled specimen would require over 110 MPa in solid material, which PLA does not reach. Either the stress was referred to the actually load-bearing area rather than the nominal cross-section, or the parameter block does not describe the specimen. The values are therefore not comparable with material data from other manufacturers."
  },
  "datasheet": {
    "title": "AzureFilm ASA — Technical Data Sheet",
    "url": "https://3d.nice-cdn.com/upload/file/ASA_TDS.pdf",
    "retrievedAt": "2026-08-01"
  },
  "productUrl": "https://azurefilm.com/de/technische-daten/",
  "properties": {
    "tensileStrengthXy": {
      "value": 47.1,
      "unit": "MPa",
      "testStandard": "ASTM D638, 50 mm/min, 3,2 mm",
      "conditions": "gedruckter Prüfkörper, 20 % Infill, 2 Perimeter, 0,4 mm Düse",
      "source": "src_tds",
      "confidence": "low",
      "note": {
        "de": "Das Datenblatt rechnet in kg/cm². Umgerechnet mit 1 kgf/cm² = 0,0980665 MPa.",
        "en": "The datasheet uses kg/cm². Converted with 1 kgf/cm² = 0.0980665 MPa."
      }
    },
    "tensileModulusXy": {
      "value": 2079,
      "unit": "MPa",
      "testStandard": "ASTM D638, 1 mm/min, 3,2 mm",
      "conditions": "gedruckter Prüfkörper, 20 % Infill, 2 Perimeter, 0,4 mm Düse",
      "source": "src_tds",
      "confidence": "low"
    },
    "elongationAtYieldXy": {
      "value": 6,
      "unit": "%",
      "testStandard": "ASTM D638, 50 mm/min (> 6)",
      "conditions": "gedruckter Prüfkörper, 20 % Infill, 2 Perimeter, 0,4 mm Düse",
      "source": "src_tds",
      "confidence": "medium"
    },
    "elongationAtBreakXy": {
      "value": 25,
      "unit": "%",
      "testStandard": "ASTM D638, 50 mm/min",
      "conditions": "gedruckter Prüfkörper, 20 % Infill, 2 Perimeter, 0,4 mm Düse",
      "source": "src_tds",
      "confidence": "medium"
    },
    "flexuralStrengthXy": {
      "value": 75.5,
      "unit": "MPa",
      "testStandard": "ASTM D790, 15 mm/min, 3,2 mm",
      "conditions": "gedruckter Prüfkörper, 20 % Infill, 2 Perimeter, 0,4 mm Düse",
      "source": "src_tds",
      "confidence": "low"
    },
    "flexuralModulusXy": {
      "value": 2206.5,
      "unit": "MPa",
      "testStandard": "ASTM D790, 15 mm/min, 3,2 mm",
      "conditions": "gedruckter Prüfkörper, 20 % Infill, 2 Perimeter, 0,4 mm Düse",
      "source": "src_tds",
      "confidence": "low"
    },
    "density": {
      "value": 1.07,
      "unit": "g/cm³",
      "testStandard": "ASTM D792",
      "source": "src_tds",
      "confidence": "medium"
    },
    "nozzleTemperature": {
      "value": 250,
      "unit": "°C",
      "min": 240,
      "max": 260,
      "source": "src_tds",
      "confidence": "medium"
    },
    "bedTemperature": {
      "value": 105,
      "unit": "°C",
      "min": 90,
      "max": 120,
      "source": "src_tds",
      "confidence": "medium"
    }
  },
  "governance": {
    "lastReviewed": "2026-08-01",
    "reviewedBy": "Claude Code (Erstimport aus Herstellerdatenblatt)",
    "sources": [
      {
        "id": "src_tds",
        "type": "manufacturer-tds",
        "publisher": "AzureFilm d.o.o.",
        "productName": "AzureFilm ASA",
        "title": "AzureFilm ASA — Technical Data Sheet",
        "url": "https://3d.nice-cdn.com/upload/file/ASA_TDS.pdf",
        "retrievedAt": "2026-08-01",
        "confidenceCeiling": "low",
        "note": {
          "de": "Herstellerdatenblatt mit angegebenen Druckparametern der Prüfkörper. Wo der Prüfkörper mit 20 % Infill gedruckt wurde, beschreiben die Kennwerte die Geometrie mit und gelten deshalb nur als schwach belegt.",
          "en": "Manufacturer datasheet with the specimens' print parameters stated. Where the specimen was printed at 20 % infill, the values partly describe the geometry and therefore count as weakly substantiated."
        }
      }
    ]
  }
}

File: data/products/azurefilm-paht-cf.json
{
  "$schema": "../../schema/product.schema.json",
  "schemaVersion": "1.0.0",
  "id": "azurefilm-paht-cf",
  "materialId": "pa6-cf",
  "brand": "AzureFilm",
  "manufacturer": "AzureFilm d.o.o.",
  "productName": "AzureFilm PAHT Carbon Fiber",
  "origin": "Slowenien",
  "specimenType": "undeclared",
  "specimenNote": {
    "de": "AzureFilm weist die Kennwerte ausdrücklich als „Property of 3D printed specimens“ aus und nennt die Druckparameter der Prüfkörper vollständig. Entscheidend ist dabei der Infill: PLA, PLA Silk und ASA wurden mit 20 % gedruckt, PETG mit 100 %. Nur die 100-%-Werte sind mit anderen Herstellern vergleichbar.\n\nHinweis zu diesem Datenblatt: Anders als die übrigen AzureFilm-Blätter enthält dieses keinen Prüfkörper-Parameterblock und keine Kennzeichnung als gedruckter Prüfkörper. Die Werte — 130 MPa Zugfestigkeit bei 11,5 GPa E-Modul — liegen deutlich über dem, was carbonfaserverstärktes Polyamid im FDM-Druck erreicht (typisch 70 bis 100 MPa und 5 bis 7 GPa) und sprechen für spritzgegossene oder Compound-Kennwerte. Zusätzlich ist die Elektrik widersprüchlich beschriftet: derselbe Größenbereich erscheint einmal als „Isolationswiderstand ≤ 10² Ω“ und einmal als „Oberflächenwiderstand < 10² Ω“. Ein Isolationswiderstand von unter 100 Ω wäre kein Isolationswiderstand. Die elektrischen Angaben wurden deshalb nicht übernommen.",
    "en": "AzureFilm explicitly declares its values as “property of 3D printed specimens” and states the specimen print parameters in full. The decisive detail is the infill: PLA, PLA Silk and ASA were printed at 20 %, PETG at 100 %. Only the 100 % values are comparable with other manufacturers.\n\nNote on this datasheet: Unlike the other AzureFilm sheets this one contains no specimen parameter block and no declaration of printed specimens. The values — 130 MPa tensile strength at 11.5 GPa modulus — are well above what carbon-reinforced polyamide achieves in FDM printing (typically 70 to 100 MPa and 5 to 7 GPa) and point to moulded or compound data. The electrical section is also contradictorily labelled: the same magnitude appears once as “insulation resistance ≤ 10² Ω” and once as “surface resistance < 10² Ω”. An insulation resistance below 100 Ω would not be an insulation resistance. The electrical figures were therefore not imported."
  },
  "features": {
    "de": "Dauergebrauchstemperatur 120 °C über 20.000 h nach IEC 60216 und kurzzeitig bis 160 °C — eine Lebensdauerangabe, die sonst kein Datenblatt dieser Datenbank macht.",
    "en": "Continuous service temperature of 120 °C over 20,000 h to IEC 60216 and up to 160 °C short-term — a service-life figure no other datasheet in this database provides."
  },
  "datasheet": {
    "title": "AzureFilm PAHT Carbon Fiber — Technical Data Sheet",
    "url": "https://3d.nice-cdn.com/upload/file/PAHT_Carbon_Fiber_TDS.pdf",
    "retrievedAt": "2026-08-01"
  },
  "productUrl": "https://azurefilm.com/de/technische-daten/",
  "properties": {
    "tensileStrengthXy": {
      "value": 130,
      "unit": "MPa",
      "testStandard": "ISO 527, 23 °C / 50 % rF",
      "source": "src_tds",
      "confidence": "low"
    },
    "tensileModulusXy": {
      "value": 11500,
      "unit": "MPa",
      "testStandard": "ISO 527, 23 °C / 50 % rF",
      "source": "src_tds",
      "confidence": "low"
    },
    "elongationAtBreakXy": {
      "value": 2,
      "unit": "%",
      "testStandard": "ISO 527 (bei Höchstkraft)",
      "source": "src_tds",
      "confidence": "medium"
    },
    "charpyUnnotchedXy": {
      "value": 35,
      "unit": "kJ/m²",
      "testStandard": "ISO 179",
      "source": "src_tds",
      "confidence": "medium"
    },
    "hdtB": {
      "value": 90,
      "unit": "°C",
      "testStandard": "ISO 75",
      "source": "src_tds",
      "confidence": "medium"
    },
    "density": {
      "value": 1.24,
      "unit": "g/cm³",
      "testStandard": "ISO 1183-3",
      "source": "src_tds",
      "confidence": "medium"
    },
    "waterAbsorption": {
      "value": 0.3,
      "unit": "%",
      "testStandard": "ISO 62, 23 °C / 24 h (< 0,3)",
      "source": "src_tds",
      "confidence": "medium"
    },
    "nozzleTemperature": {
      "value": 280,
      "unit": "°C",
      "min": 270,
      "max": 290,
      "source": "src_tds",
      "confidence": "medium"
    },
    "bedTemperature": {
      "value": 105,
      "unit": "°C",
      "min": 90,
      "max": 120,
      "source": "src_tds",
      "confidence": "medium"
    }
  },
  "governance": {
    "lastReviewed": "2026-08-01",
    "reviewedBy": "Claude Code (Erstimport aus Herstellerdatenblatt)",
    "sources": [
      {
        "id": "src_tds",
        "type": "manufacturer-tds",
        "publisher": "AzureFilm d.o.o.",
        "productName": "AzureFilm PAHT Carbon Fiber",
        "title": "AzureFilm PAHT Carbon Fiber — Technical Data Sheet",
        "url": "https://3d.nice-cdn.com/upload/file/PAHT_Carbon_Fiber_TDS.pdf",
        "retrievedAt": "2026-08-01",
        "confidenceCeiling": "low",
        "note": {
          "de": "Herstellerdatenblatt mit angegebenen Druckparametern der Prüfkörper. Wo der Prüfkörper mit 20 % Infill gedruckt wurde, beschreiben die Kennwerte die Geometrie mit und gelten deshalb nur als schwach belegt.",
          "en": "Manufacturer datasheet with the specimens' print parameters stated. Where the specimen was printed at 20 % infill, the values partly describe the geometry and therefore count as weakly substantiated."
        }
      }
    ]
  }
}

File: data/products/azurefilm-petg.json
{
  "$schema": "../../schema/product.schema.json",
  "schemaVersion": "1.0.0",
  "id": "azurefilm-petg",
  "materialId": "petg",
  "brand": "AzureFilm",
  "manufacturer": "AzureFilm d.o.o.",
  "productName": "AzureFilm PETG",
  "origin": "Slowenien",
  "specimenType": "printed",
  "specimenNote": {
    "de": "AzureFilm weist die Kennwerte ausdrücklich als „Property of 3D printed specimens“ aus und nennt die Druckparameter der Prüfkörper vollständig. Entscheidend ist dabei der Infill: PLA, PLA Silk und ASA wurden mit 20 % gedruckt, PETG mit 100 %. Nur die 100-%-Werte sind mit anderen Herstellern vergleichbar.",
    "en": "AzureFilm explicitly declares its values as “property of 3D printed specimens” and states the specimen print parameters in full. The decisive detail is the infill: PLA, PLA Silk and ASA were printed at 20 %, PETG at 100 %. Only the 100 % values are comparable with other manufacturers."
  },
  "features": {
    "de": "Das einzige AzureFilm-Datenblatt mit 100 % Infill im Prüfkörper — und damit das einzige, dessen Werte sich sinnvoll mit anderen Herstellern vergleichen lassen. 29 % Bruchdehnung bei 51 MPa Streckspannung ist für gedrucktes PETG ein plausibler, guter Wert.",
    "en": "The only AzureFilm datasheet with 100 % infill in the specimen — and therefore the only one whose values compare meaningfully with other manufacturers. 29 % elongation at break at 51 MPa yield stress is a plausible, good result for printed PETG."
  },
  "datasheet": {
    "title": "AzureFilm PETG — Technical Data Sheet",
    "url": "https://www.3d-colour.com/wp-content/uploads/2023/04/AzureFilm_PETG_TDS.pdf",
    "retrievedAt": "2026-08-01"
  },
  "productUrl": "https://azurefilm.com/de/technische-daten/",
  "properties": {
    "tensileStrengthXy": {
      "value": 51,
      "unit": "MPa",
      "testStandard": "ISO 527-2 (Streckspannung)",
      "conditions": "gedruckter Prüfkörper, 100 % Infill, 0,4 mm Düse",
      "source": "src_tds",
      "confidence": "medium"
    },
    "tensileModulusXy": {
      "value": 2980,
      "unit": "MPa",
      "testStandard": "ISO 527-2",
      "conditions": "gedruckter Prüfkörper, 100 % Infill, 0,4 mm Düse",
      "source": "src_tds",
      "confidence": "medium"
    },
    "elongationAtYieldXy": {
      "value": 4,
      "unit": "%",
      "testStandard": "ISO 527-2",
      "conditions": "gedruckter Prüfkörper, 100 % Infill, 0,4 mm Düse",
      "source": "src_tds",
      "confidence": "medium"
    },
    "elongationAtBreakXy": {
      "value": 29,
      "unit": "%",
      "testStandard": "ISO 527-2",
      "conditions": "gedruckter Prüfkörper, 100 % Infill, 0,4 mm Düse",
      "source": "src_tds",
      "confidence": "medium"
    },
    "flexuralStrengthXy": {
      "value": 68,
      "unit": "MPa",
      "testStandard": "ISO 178",
      "conditions": "gedruckter Prüfkörper, 100 % Infill, 0,4 mm Düse",
      "source": "src_tds",
      "confidence": "medium"
    },
    "flexuralModulusXy": {
      "value": 2040,
      "unit": "MPa",
      "testStandard": "ISO 178",
      "conditions": "gedruckter Prüfkörper, 100 % Infill, 0,4 mm Düse",
      "source": "src_tds",
      "confidence": "medium"
    },
    "density": {
      "value": 1.29,
      "unit": "g/cm³",
      "testStandard": "ASTM D-792",
      "source": "src_tds",
      "confidence": "medium"
    },
    "nozzleTemperature": {
      "value": 230,
      "unit": "°C",
      "min": 220,
      "max": 240,
      "source": "src_tds",
      "confidence": "medium"
    },
    "bedTemperature": {
      "value": 85,
      "unit": "°C",
      "min": 80,
      "max": 90,
      "source": "src_tds",
      "confidence": "medium"
    }
  },
  "governance": {
    "lastReviewed": "2026-08-01",
    "reviewedBy": "Claude Code (Erstimport aus Herstellerdatenblatt)",
    "sources": [
      {
        "id": "src_tds",
        "type": "manufacturer-tds",
        "publisher": "AzureFilm d.o.o.",
        "productName": "AzureFilm PETG",
        "title": "AzureFilm PETG — Technical Data Sheet",
        "url": "https://www.3d-colour.com/wp-content/uploads/2023/04/AzureFilm_PETG_TDS.pdf",
        "retrievedAt": "2026-08-01",
        "confidenceCeiling": "medium",
        "note": {
          "de": "Herstellerdatenblatt mit angegebenen Druckparametern der Prüfkörper. Wo der Prüfkörper mit 20 % Infill gedruckt wurde, beschreiben die Kennwerte die Geometrie mit und gelten deshalb nur als schwach belegt.",
          "en": "Manufacturer datasheet with the specimens' print parameters stated. Where the specimen was printed at 20 % infill, the values partly describe the geometry and therefore count as weakly substantiated."
        }
      }
    ]
  }
}

File: data/products/azurefilm-pla.json
{
  "$schema": "../../schema/product.schema.json",
  "schemaVersion": "1.0.0",
  "id": "azurefilm-pla",
  "materialId": "pla",
  "brand": "AzureFilm",
  "manufacturer": "AzureFilm d.o.o.",
  "productName": "AzureFilm PLA",
  "origin": "Slowenien",
  "specimenType": "printed",
  "specimenNote": {
    "de": "AzureFilm weist die Kennwerte ausdrücklich als „Property of 3D printed specimens“ aus und nennt die Druckparameter der Prüfkörper vollständig. Entscheidend ist dabei der Infill: PLA, PLA Silk und ASA wurden mit 20 % gedruckt, PETG mit 100 %. Nur die 100-%-Werte sind mit anderen Herstellern vergleichbar.\n\nHinweis zu diesem Datenblatt: Die Prüfkörper wurden laut Datenblatt mit 20 % Infill und 2 Perimetern gedruckt. Bei dieser Füllung trägt nur etwa die Hälfte des Querschnitts, die angegebenen Kennwerte sind damit rechnerisch nicht erreichbar: 59 MPa Zugfestigkeit aus einem halb gefüllten Prüfkörper würden über 110 MPa im Vollmaterial voraussetzen, was PLA nicht erreicht. Entweder wurde die Spannung auf die tatsächlich tragende Fläche statt auf den Nennquerschnitt bezogen, oder der Parameterblock beschreibt nicht den Prüfkörper. Die Werte sind deshalb nicht mit Werkstoffkennwerten anderer Hersteller vergleichbar.",
    "en": "AzureFilm explicitly declares its values as “property of 3D printed specimens” and states the specimen print parameters in full. The decisive detail is the infill: PLA, PLA Silk and ASA were printed at 20 %, PETG at 100 %. Only the 100 % values are comparable with other manufacturers.\n\nNote on this datasheet: The specimens were printed at 20 % infill with 2 perimeters per the datasheet. At that fill only about half the cross-section carries load, which makes the stated values arithmetically unreachable: 59 MPa tensile strength from a half-filled specimen would require over 110 MPa in solid material, which PLA does not reach. Either the stress was referred to the actually load-bearing area rather than the nominal cross-section, or the parameter block does not describe the specimen. The values are therefore not comparable with material data from other manufacturers."
  },
  "features": {
    "de": "AzureFilm legt die vollständigen Druckparameter der Prüfkörper offen — Drucker, Slicer, Düse, Schichthöhe, Infill und Geschwindigkeit. Das tun außer AzureFilm nur wenige, Fillamentum etwa. Genau diese Offenlegung macht hier überhaupt sichtbar, dass die Werte nicht als Werkstoffkennwerte gelesen werden dürfen.",
    "en": "AzureFilm discloses the full print parameters of its specimens — printer, slicer, nozzle, layer height, infill and speed. Few others do, Fillamentum among them. It is precisely that disclosure which makes it visible here that the values must not be read as material data."
  },
  "datasheet": {
    "title": "AzureFilm PLA — Technical Data Sheet",
    "url": "https://3d.nice-cdn.com/upload/file/PLA_TDS.pdf",
    "retrievedAt": "2026-08-01"
  },
  "productUrl": "https://azurefilm.com/de/technische-daten/",
  "properties": {
    "tensileStrengthXy": {
      "value": 59,
      "unit": "MPa",
      "conditions": "gedruckter Prüfkörper, 20 % Infill, 2 Perimeter, 0,4 mm Düse",
      "source": "src_tds",
      "confidence": "low"
    },
    "tensileModulusXy": {
      "value": 3300,
      "unit": "MPa",
      "conditions": "gedruckter Prüfkörper, 20 % Infill, 2 Perimeter, 0,4 mm Düse",
      "source": "src_tds",
      "confidence": "low"
    },
    "elongationAtBreakXy": {
      "value": 4.2,
      "unit": "%",
      "conditions": "gedruckter Prüfkörper, 20 % Infill, 2 Perimeter, 0,4 mm Düse",
      "source": "src_tds",
      "confidence": "medium"
    },
    "flexuralStrengthXy": {
      "value": 73.6,
      "unit": "MPa",
      "conditions": "gedruckter Prüfkörper, 20 % Infill, 2 Perimeter, 0,4 mm Düse",
      "source": "src_tds",
      "confidence": "low"
    },
    "flexuralModulusXy": {
      "value": 2800,
      "unit": "MPa",
      "conditions": "gedruckter Prüfkörper, 20 % Infill, 2 Perimeter, 0,4 mm Düse",
      "source": "src_tds",
      "confidence": "low"
    },
    "charpyUnnotchedXy": {
      "value": 10.4,
      "unit": "kJ/m²",
      "conditions": "gedruckter Prüfkörper, 20 % Infill, 2 Perimeter, 0,4 mm Düse, 23 °C",
      "source": "src_tds",
      "confidence": "medium"
    },
    "nozzleTemperature": {
      "value": 215,
      "unit": "°C",
      "min": 200,
      "max": 230,
      "source": "src_tds",
      "confidence": "medium"
    },
    "bedTemperature": {
      "value": 55,
      "unit": "°C",
      "min": 50,
      "max": 60,
      "source": "src_tds",
      "confidence": "medium"
    }
  },
  "governance": {
    "lastReviewed": "2026-08-01",
    "reviewedBy": "Claude Code (Erstimport aus Herstellerdatenblatt)",
    "sources": [
      {
        "id": "src_tds",
        "type": "manufacturer-tds",
        "publisher": "AzureFilm d.o.o.",
        "productName": "AzureFilm PLA",
        "title": "AzureFilm PLA — Technical Data Sheet",
        "url": "https://3d.nice-cdn.com/upload/file/PLA_TDS.pdf",
        "retrievedAt": "2026-08-01",
        "confidenceCeiling": "low",
        "note": {
          "de": "Herstellerdatenblatt mit angegebenen Druckparametern der Prüfkörper. Wo der Prüfkörper mit 20 % Infill gedruckt wurde, beschreiben die Kennwerte die Geometrie mit und gelten deshalb nur als schwach belegt.",
          "en": "Manufacturer datasheet with the specimens' print parameters stated. Where the specimen was printed at 20 % infill, the values partly describe the geometry and therefore count as weakly substantiated."
        }
      }
    ]
  }
}

File: data/products/bambu-abs-gf.json
{
  "$schema": "../../schema/product.schema.json",
  "schemaVersion": "1.0.0",
  "id": "bambu-abs-gf",
  "materialId": "abs-gf",
  "brand": "Bambu Lab",
  "manufacturer": "Bambu Lab",
  "productName": "Bambu ABS-GF",
  "origin": "China",
  "specimenType": "printed",
  "specimenNote": {
    "de": "Prüfkörper gedruckt: Das Blatt weist alle mechanischen Kennwerte getrennt nach X-Y und Z aus, und eine Z-Richtung gibt es nur an einem additiv gefertigten Prüfkörper.\n\nHinweis zu diesem Datenblatt: Alle Werte gelten für getemperte Prüfkörper: „All the specimens were annealed and dried at 80 °C for 12 h before testing.“ Wer ungetempert druckt, bekommt sie nicht. Das Blatt nennt für gedruckte Teile 80 bis 90 °C über 6 bis 12 Stunden und warnt ausdrücklich vor Verzug beim Tempern.",
    "en": "Specimens printed: the sheet reports every mechanical value separately for X-Y and Z, and a Z direction exists only on an additively manufactured specimen.\n\nNote on this datasheet: All values apply to annealed specimens: “All the specimens were annealed and dried at 80 °C for 12 h before testing.” Printing without annealing will not reach them. The sheet states 80 to 90 °C over 6 to 12 hours for printed parts and explicitly warns of warping during annealing."
  },
  "features": {
    "de": "Schliesst die letzte Anisotropieluecke unter den gefüllten Typen: 29 MPa quer zur Schicht gegen 36 MPa längs, also 81 % — der mit Abstand beste Wert aller faserverstärkten Werkstoffe in der Datenbank. Zum Vergleich: Bambus eigenes PA6-GF kommt auf 36 %. Der Grund liegt beim Grundpolymer, nicht bei der Faser: ABS verschweisst Schichten thermisch, Polyamid erstarrt zu schnell dafür. Bezahlt wird es mit der Schlagzähigkeit, die quer von 14,5 auf 5,3 kJ/m² einbricht — Faktor knapp drei, während die Zugfestigkeit kaum nachgibt.",
    "en": "Closes the last anisotropy gap among the filled types: 29 MPa across the layers against 36 MPa along, i.e. 81 % — by far the best figure of all fibre-reinforced materials in the dataset. For comparison: Bambu's own PA6-GF reaches 36 %. The reason lies with the base polymer, not the fibre: ABS fuses layers thermally, polyamide solidifies too fast for that. It is paid for in impact strength, which drops across from 14.5 to 5.3 kJ/m² — a factor of nearly three, while tensile strength barely gives way."
  },
  "datasheet": {
    "title": "Bambu ABS-GF — Technical Data Sheet",
    "url": "https://cdn.shopify.com/s/files/1/0574/3116/2995/files/Bambu_ABS-GF_Technical_Data_Sheet.pdf",
    "retrievedAt": "2026-08-05"
  },
  "productUrl": "https://eu.store.bambulab.com/collections/all",
  "properties": {
    "density": {
      "value": 1.08,
      "unit": "g/cm³",
      "testStandard": "ISO 1183",
      "source": "src_tds",
      "confidence": "medium"
    },
    "meltingTemperature": {
      "value": 202,
      "unit": "°C",
      "testStandard": "DSC",
      "conditions": "10 °C/min",
      "source": "src_tds",
      "confidence": "medium"
    },
    "waterAbsorption": {
      "value": 0.53,
      "unit": "%",
      "conditions": "25 °C, 55 % rF, gesättigt",
      "source": "src_tds",
      "confidence": "medium"
    },
    "tensileModulusXy": {
      "value": 3160,
      "unit": "MPa",
      "tolerance": 170,
      "testStandard": "ISO 527 / GB/T 1040",
      "orientation": "XY",
      "source": "src_tds",
      "confidence": "medium"
    },
    "tensileModulusZ": {
      "value": 2250,
      "unit": "MPa",
      "tolerance": 130,
      "testStandard": "ISO 527 / GB/T 1040",
      "orientation": "Z",
      "source": "src_tds",
      "confidence": "medium"
    },
    "tensileStrengthXy": {
      "value": 36,
      "unit": "MPa",
      "tolerance": 3,
      "testStandard": "ISO 527 / GB/T 1040",
      "orientation": "XY",
      "source": "src_tds",
      "confidence": "medium"
    },
    "tensileStrengthZ": {
      "value": 29,
      "unit": "MPa",
      "tolerance": 3,
      "testStandard": "ISO 527 / GB/T 1040",
      "orientation": "Z",
      "source": "src_tds",
      "confidence": "medium"
    },
    "elongationAtBreakXy": {
      "value": 6.3,
      "unit": "%",
      "tolerance": 1.2,
      "testStandard": "ISO 527 / GB/T 1040",
      "orientation": "XY",
      "source": "src_tds",
      "confidence": "medium"
    },
    "elongationAtBreakZ": {
      "value": 2.3,
      "unit": "%",
      "tolerance": 0.8,
      "testStandard": "ISO 527 / GB/T 1040",
      "orientation": "Z",
      "source": "src_tds",
      "confidence": "medium"
    },
    "flexuralModulusXy": {
      "value": 2860,
      "unit": "MPa",
      "tolerance": 130,
      "testStandard": "ISO 178 / GB/T 9341",
      "orientation": "XY",
      "source": "src_tds",
      "confidence": "medium"
    },
    "flexuralModulusZ": {
      "value": 1970,
      "unit": "MPa",
      "tolerance": 110,
      "testStandard": "ISO 178 / GB/T 9341",
      "orientation": "Z",
      "source": "src_tds",
      "confidence": "medium"
    },
    "flexuralStrengthXy": {
      "value": 68,
      "unit": "MPa",
      "tolerance": 4,
      "testStandard": "ISO 178 / GB/T 9341",
      "orientation": "XY",
      "source": "src_tds",
      "confidence": "medium"
    },
    "flexuralStrengthZ": {
      "value": 46,
      "unit": "MPa",
      "tolerance": 3,
      "testStandard": "ISO 178 / GB/T 9341",
      "orientation": "Z",
      "source": "src_tds",
      "confidence": "medium"
    },
    "charpyUnnotchedXy": {
      "value": 14.5,
      "unit": "kJ/m²",
      "tolerance": 1.5,
      "testStandard": "ISO 179 / GB/T 1043",
      "orientation": "XY",
      "source": "src_tds",
      "confidence": "medium"
    },
    "charpyUnnotchedZ": {
      "value": 5.3,
      "unit": "kJ/m²",
      "tolerance": 1.4,
      "testStandard": "ISO 179 / GB/T 1043",
      "orientation": "Z",
      "source": "src_tds",
      "confidence": "medium"
    },
    "nozzleTemperature": {
      "value": 260,
      "unit": "°C",
      "min": 240,
      "max": 280,
      "conditions": "Herstellerempfehlung",
      "source": "src_tds",
      "confidence": "medium"
    },
    "bedTemperature": {
      "value": 90,
      "unit": "°C",
      "min": 80,
      "max": 100,
      "conditions": "Herstellerempfehlung",
      "source": "src_tds",
      "confidence": "medium"
    }
  },
  "governance": {
    "lastReviewed": "2026-08-05",
    "reviewedBy": "Claude Code (Erstimport aus Herstellerdatenblatt)",
    "sources": [
      {
        "id": "src_tds",
        "type": "manufacturer-tds",
        "publisher": "Bambu Lab",
        "productName": "Bambu ABS-GF",
        "title": "Bambu ABS-GF — Technical Data Sheet",
        "url": "https://cdn.shopify.com/s/files/1/0574/3116/2995/files/Bambu_ABS-GF_Technical_Data_Sheet.pdf",
        "retrievedAt": "2026-08-05",
        "confidenceCeiling": "high",
        "note": {
          "de": "Herstellerdatenblatt mit gedruckten Prüfkörpern, beiden Orientierungen und Streuungsangaben. Nachzuprüfen am verlinkten Originaldokument.",
          "en": "Manufacturer datasheet with printed specimens, both orientations and scatter figures. Verify against the linked original document."
        }
      }
    ]
  }
}

File: data/products/bambu-abs.json
{
  "$schema": "../../schema/product.schema.json",
  "schemaVersion": "1.0.0",
  "id": "bambu-abs",
  "materialId": "abs",
  "brand": "Bambu Lab",
  "manufacturer": "Bambu Lab",
  "productName": "Bambu ABS",
  "origin": "China",
  "specimenType": "printed",
  "specimenNote": {
    "de": "Bambu Lab prueft gedruckte Koerper und weist X-Y- und Z-Werte aus. Dadurch lässt sich die Anisotropie direkt ablesen - bei den meisten Marken fehlt diese Angabe. Von 13 Werkstofftypen mit Z-Wert stuetzen sich 12 auf Bambu-Blaetter; außerhalb dieser Quelle nennt bislang nur Fillamentum (OBC 905) beide Richtungen.",
    "en": "Bambu Lab tests printed specimens and reports X-Y and Z values. That makes anisotropy directly readable - most brands omit it. Of 13 material types carrying a Z value, 12 rest on Bambu sheets; outside that source only Fillamentum (OBC 905) states both directions so far."
  },
  "datasheet": {
    "title": "Bambu Filament Technical Data Sheet - ABS",
    "url": "https://store.bblcdn.com/s7/default/23b4cf2b83d5470bb96d19970b5f3ae8/Bambu_ABS_Technical_Data_Sheet_V3.pdf",
    "version": "V3.0",
    "retrievedAt": "2026-08-01"
  },
  "properties": {
    "density": {
      "value": 1.05,
      "unit": "g/cm³",
      "source": "src_tds",
      "confidence": "medium",
      "testStandard": "ISO 1183"
    },
    "tensileStrengthXy": {
      "value": 33,
      "unit": "MPa",
      "source": "src_tds",
      "confidence": "medium",
      "tolerance": 3,
      "testStandard": "ISO 527 / GB/T 1040",
      "orientation": "XY"
    },
    "tensileStrengthZ": {
      "value": 28,
      "unit": "MPa",
      "source": "src_tds",
      "confidence": "medium",
      "tolerance": 2,
      "testStandard": "ISO 527 / GB/T 1040",
      "orientation": "Z"
    },
    "tensileModulusXy": {
      "value": 2200,
      "unit": "MPa",
      "source": "src_tds",
      "confidence": "medium",
      "tolerance": 190,
      "testStandard": "ISO 527 / GB/T 1040",
      "orientation": "XY"
    },
    "elongationAtBreakXy": {
      "value": 10.5,
      "unit": "%",
      "source": "src_tds",
      "confidence": "medium",
      "tolerance": 1,
      "testStandard": "ISO 527 / GB/T 1040",
      "orientation": "XY"
    },
    "flexuralStrengthXy": {
      "value": 62,
      "unit": "MPa",
      "source": "src_tds",
      "confidence": "medium",
      "tolerance": 4,
      "testStandard": "ISO 178 / GB/T 9341",
      "orientation": "XY"
    },
    "flexuralModulusXy": {
      "value": 1880,
      "unit": "MPa",
      "source": "src_tds",
      "confidence": "medium",
      "tolerance": 110,
      "testStandard": "ISO 178 / GB/T 9341",
      "orientation": "XY"
    },
    "charpyUnnotchedXy": {
      "value": 21.5,
      "unit": "kJ/m²",
      "source": "src_tds",
      "confidence": "medium",
      "tolerance": 2.2,
      "testStandard": "ISO 179 / GB/T 1043 (ungekerbt)",
      "orientation": "XY"
    },
    "hdtA": {
      "value": 84,
      "unit": "°C",
      "source": "src_tds",
      "confidence": "medium",
      "testStandard": "ISO 75, 1.8 MPa"
    },
    "hdtB": {
      "value": 87,
      "unit": "°C",
      "source": "src_tds",
      "confidence": "medium",
      "testStandard": "ISO 75, 0.45 MPa"
    },
    "nozzleTemperature": {
      "value": 255,
      "unit": "°C",
      "source": "src_tds",
      "confidence": "medium",
      "min": 240,
      "max": 270
    },
    "bedTemperature": {
      "value": 90,
      "unit": "°C",
      "source": "src_tds",
      "confidence": "medium",
      "min": 80,
      "max": 100
    }
  },
  "governance": {
    "lastReviewed": "2026-08-01",
    "reviewedBy": "Claude Code (Erstimport aus Herstellerdatenblatt) - fachliche Freigabe durch Riko Reents ausstehend",
    "sources": [
      {
        "id": "src_tds",
        "type": "manufacturer-tds",
        "publisher": "Bambu Lab",
        "productName": "Bambu ABS",
        "title": "Bambu Filament Technical Data Sheet - ABS",
        "documentVersion": "V3.0",
        "url": "https://store.bblcdn.com/s7/default/23b4cf2b83d5470bb96d19970b5f3ae8/Bambu_ABS_Technical_Data_Sheet_V3.pdf",
        "retrievedAt": "2026-08-01",
        "confidenceCeiling": "high",
        "note": {
          "de": "Prüfkörper sind gedruckt, nicht spritzgegossen, und mit X-Y- und Z-Werten ausgewiesen. Das macht die Werte für FDM-Auslegung brauchbar und über alle Bambu-Materialien vergleichbar - anders als Rohstoff-Datenblätter.",
          "en": "Specimens are printed, not injection moulded, and reported with both X-Y and Z values. That makes the figures usable for FDM design and comparable across all Bambu materials - unlike resin datasheets."
        }
      }
    ]
  },
  "sharedLineage": {
    "with": [
      "alzament-abs"
    ],
    "sharedFields": [
      "bedTemperature",
      "density",
      "elongationAtBreakXy",
      "flexuralModulusXy",
      "flexuralStrengthXy",
      "nozzleTemperature",
      "tensileModulusXy",
      "tensileStrengthXy",
      "tensileStrengthZ"
    ],
    "note": {
      "de": "9 Kennwerte dieses Datenblatts stehen Ziffer für Ziffer auch bei Alzament ABS. Es handelt sich also nicht um 2 unabhängige Belege, sondern um eine einzige Messung. Dieses Blatt ist nachweislich das Original: Das Alzament-Blatt desselben Werkstoffs verweist zum Trocknen auf das „X1 Series Printer Heatbed“ — ein Bambu-Gerät — und übernimmt die Zahlen der Bambu-Fassung V3.0 samt deren Tippfehler „MPA“. Der Verweis läuft in eine Richtung. Seine Werte bleiben deshalb voll gültig; die der übrigen Beteiligten gelten als übernommen.",
      "en": "9 values on this datasheet appear digit for digit at Alzament ABS as well. They are therefore not 2 independent pieces of evidence but a single measurement. This sheet is demonstrably the original: Das Alzament-Blatt desselben Werkstoffs verweist zum Trocknen auf das „X1 Series Printer Heatbed“ — ein Bambu-Gerät — und übernimmt die Zahlen der Bambu-Fassung V3.0 samt deren Tippfehler „MPA“. Der Verweis läuft in eine Richtung. Its values therefore remain fully valid; those of the other parties count as copied."
    }
  }
}
