Repository: Reents3D/fdm-material-advisor

# FDM-Materialberater

**[→ Werkzeug öffnen](https://materialberater.reents3d.de/)** · kostenlos, ohne Anmeldung
· ein Werkzeug der [Reents Technologies GmbH](https://reents3d.de/) (Reents3D), XXL-3D-Druck und Exponatebau in Holm bei Hamburg

Welches FDM-Material passt zum Anwendungsfall — und **warum**. Ein quelloffener
Materialberater mit einer offenen Datenbank, in der jeder Kennwert seine Quelle, seine
Prüfnorm und seine Konfidenz mitführt.

**43 Werkstofftypen · 254 Produkte von 17 Marken · 3.182 belegte Einzelaussagen ·
20 Anwendungsfälle · 21 Medien · 29 Glossareinträge**
*[English summary below](#english)*

---

File: data/products/bambu-asa-aero.json
{
  "$schema": "../../schema/product.schema.json",
  "schemaVersion": "1.0.0",
  "id": "bambu-asa-aero",
  "materialId": "asa-aero",
  "brand": "Bambu Lab",
  "manufacturer": "Bambu Lab",
  "productName": "Bambu ASA Aero",
  "origin": "China",
  "specimenType": "printed",
  "specimenNote": {
    "de": "Bambu Lab prueft gedruckte Koerper und weist X-Y- und Z-Werte aus. Dadurch lässt sich die Anisotropie direkt ablesen - bei den meisten Marken fehlt diese Angabe. Von 13 Werkstofftypen mit Z-Wert stuetzen sich 12 auf Bambu-Blaetter; außerhalb dieser Quelle nennt bislang nur Fillamentum (OBC 905) beide Richtungen.",
    "en": "Bambu Lab tests printed specimens and reports X-Y and Z values. That makes anisotropy directly readable - most brands omit it. Of 13 material types carrying a Z value, 12 rest on Bambu sheets; outside that source only Fillamentum (OBC 905) states both directions so far."
  },
  "datasheet": {
    "title": "Bambu Filament Technical Data Sheet - ASA Aero",
    "url": "https://wiki.bambulab.com/filament-acc/abs-asa-pc/bambu_asa_aero_technical_data_sheet.pdf",
    "version": "V1.0",
    "retrievedAt": "2026-08-01"
  },
  "properties": {
    "density": {
      "value": 0.99,
      "unit": "g/cm³",
      "source": "src_tds",
      "confidence": "medium",
      "testStandard": "ISO 1183"
    },
    "tensileStrengthXy": {
      "value": 32,
      "unit": "MPa",
      "source": "src_tds",
      "confidence": "medium",
      "tolerance": 4,
      "testStandard": "ISO 527 / GB/T 1040",
      "orientation": "XY"
    },
    "tensileStrengthZ": {
      "value": 21,
      "unit": "MPa",
      "source": "src_tds",
      "confidence": "medium",
      "tolerance": 4,
      "testStandard": "ISO 527 / GB/T 1040",
      "orientation": "Z"
    },
    "tensileModulusXy": {
      "value": 2010,
      "unit": "MPa",
      "source": "src_tds",
      "confidence": "medium",
      "tolerance": 260,
      "testStandard": "ISO 527 / GB/T 1040",
      "orientation": "XY"
    },
    "elongationAtBreakXy": {
      "value": 5.1,
      "unit": "%",
      "source": "src_tds",
      "confidence": "medium",
      "tolerance": 1.6,
      "testStandard": "ISO 527 / GB/T 1040",
      "orientation": "XY"
    },
    "flexuralStrengthXy": {
      "value": 58,
      "unit": "MPa",
      "source": "src_tds",
      "confidence": "medium",
      "tolerance": 6,
      "testStandard": "ISO 178 / GB/T 9341",
      "orientation": "XY"
    },
    "flexuralModulusXy": {
      "value": 1510,
      "unit": "MPa",
      "source": "src_tds",
      "confidence": "medium",
      "tolerance": 120,
      "testStandard": "ISO 178 / GB/T 9341",
      "orientation": "XY"
    },
    "hdtA": {
      "value": 78,
      "unit": "°C",
      "source": "src_tds",
      "confidence": "medium",
      "testStandard": "ISO 75, 1.8 MPa"
    },
    "hdtB": {
      "value": 85,
      "unit": "°C",
      "source": "src_tds",
      "confidence": "medium",
      "testStandard": "ISO 75, 0.45 MPa"
    },
    "nozzleTemperature": {
      "value": 260,
      "unit": "°C",
      "source": "src_tds",
      "confidence": "medium",
      "min": 240,
      "max": 280
    },
    "bedTemperature": {
      "value": 85,
      "unit": "°C",
      "source": "src_tds",
      "confidence": "medium",
      "min": 80,
      "max": 90
    }
  },
  "governance": {
    "lastReviewed": "2026-08-01",
    "reviewedBy": "Claude Code (Erstimport aus Herstellerdatenblatt) - fachliche Freigabe durch Riko Reents ausstehend",
    "sources": [
      {
        "id": "src_tds",
        "type": "manufacturer-tds",
        "publisher": "Bambu Lab",
        "productName": "Bambu ASA Aero",
        "title": "Bambu Filament Technical Data Sheet - ASA Aero",
        "documentVersion": "V1.0",
        "url": "https://wiki.bambulab.com/filament-acc/abs-asa-pc/bambu_asa_aero_technical_data_sheet.pdf",
        "retrievedAt": "2026-08-01",
        "confidenceCeiling": "high",
        "note": {
          "de": "Prüfkörper sind gedruckt, nicht spritzgegossen, und mit X-Y- und Z-Werten ausgewiesen. Das macht die Werte für FDM-Auslegung brauchbar und über alle Bambu-Materialien vergleichbar - anders als Rohstoff-Datenblätter.",
          "en": "Specimens are printed, not injection moulded, and reported with both X-Y and Z values. That makes the figures usable for FDM design and comparable across all Bambu materials - unlike resin datasheets."
        }
      }
    ]
  }
}

File: data/products/bambu-asa-cf.json
{
  "$schema": "../../schema/product.schema.json",
  "schemaVersion": "1.0.0",
  "id": "bambu-asa-cf",
  "materialId": "asa-cf",
  "brand": "Bambu Lab",
  "manufacturer": "Bambu Lab",
  "productName": "Bambu ASA-CF",
  "origin": "China",
  "specimenType": "printed",
  "specimenNote": {
    "de": "Bambu Lab prueft gedruckte Koerper und weist X-Y- und Z-Werte aus. Dadurch lässt sich die Anisotropie direkt ablesen - bei den meisten Marken fehlt diese Angabe. Von 13 Werkstofftypen mit Z-Wert stuetzen sich 12 auf Bambu-Blaetter; außerhalb dieser Quelle nennt bislang nur Fillamentum (OBC 905) beide Richtungen.",
    "en": "Bambu Lab tests printed specimens and reports X-Y and Z values. That makes anisotropy directly readable - most brands omit it. Of 13 material types carrying a Z value, 12 rest on Bambu sheets; outside that source only Fillamentum (OBC 905) states both directions so far."
  },
  "datasheet": {
    "title": "Bambu Filament Technical Data Sheet - ASA-CF",
    "url": "https://wiki.bambulab.com/filament-acc/asacf-pahtcf/bambus_asa-cf_technical_data_sheet.pdf",
    "version": "V1.0",
    "retrievedAt": "2026-08-01"
  },
  "properties": {
    "density": {
      "value": 1.02,
      "unit": "g/cm³",
      "source": "src_tds",
      "confidence": "medium",
      "testStandard": "ISO 1183"
    },
    "tensileStrengthXy": {
      "value": 34,
      "unit": "MPa",
      "source": "src_tds",
      "confidence": "medium",
      "tolerance": 3,
      "testStandard": "ISO 527 / GB/T 1040",
      "orientation": "XY"
    },
    "tensileStrengthZ": {
      "value": 30,
      "unit": "MPa",
      "source": "src_tds",
      "confidence": "medium",
      "tolerance": 4,
      "testStandard": "ISO 527 / GB/T 1040",
      "orientation": "Z"
    },
    "tensileModulusXy": {
      "value": 4200,
      "unit": "MPa",
      "source": "src_tds",
      "confidence": "medium",
      "tolerance": 270,
      "testStandard": "ISO 527 / GB/T 1040",
      "orientation": "XY"
    },
    "elongationAtBreakXy": {
      "value": 9.6,
      "unit": "%",
      "source": "src_tds",
      "confidence": "medium",
      "tolerance": 1.4,
      "testStandard": "ISO 527 / GB/T 1040",
      "orientation": "XY"
    },
    "flexuralStrengthXy": {
      "value": 72,
      "unit": "MPa",
      "source": "src_tds",
      "confidence": "medium",
      "tolerance": 5,
      "testStandard": "ISO 178 / GB/T 9341",
      "orientation": "XY"
    },
    "flexuralModulusXy": {
      "value": 3740,
      "unit": "MPa",
      "source": "src_tds",
      "confidence": "medium",
      "tolerance": 130,
      "testStandard": "ISO 178 / GB/T 9341",
      "orientation": "XY"
    },
    "hdtA": {
      "value": 102,
      "unit": "°C",
      "source": "src_tds",
      "confidence": "medium",
      "testStandard": "ISO 75, 1.8 MPa"
    },
    "hdtB": {
      "value": 110,
      "unit": "°C",
      "source": "src_tds",
      "confidence": "medium",
      "testStandard": "ISO 75, 0.45 MPa"
    },
    "nozzleTemperature": {
      "value": 265,
      "unit": "°C",
      "source": "src_tds",
      "confidence": "medium",
      "min": 250,
      "max": 280
    },
    "bedTemperature": {
      "value": 90,
      "unit": "°C",
      "source": "src_tds",
      "confidence": "medium",
      "min": 80,
      "max": 100
    }
  },
  "governance": {
    "lastReviewed": "2026-08-01",
    "reviewedBy": "Claude Code (Erstimport aus Herstellerdatenblatt) - fachliche Freigabe durch Riko Reents ausstehend",
    "sources": [
      {
        "id": "src_tds",
        "type": "manufacturer-tds",
        "publisher": "Bambu Lab",
        "productName": "Bambu ASA-CF",
        "title": "Bambu Filament Technical Data Sheet - ASA-CF",
        "documentVersion": "V1.0",
        "url": "https://wiki.bambulab.com/filament-acc/asacf-pahtcf/bambus_asa-cf_technical_data_sheet.pdf",
        "retrievedAt": "2026-08-01",
        "confidenceCeiling": "high",
        "note": {
          "de": "Prüfkörper sind gedruckt, nicht spritzgegossen, und mit X-Y- und Z-Werten ausgewiesen. Das macht die Werte für FDM-Auslegung brauchbar und über alle Bambu-Materialien vergleichbar - anders als Rohstoff-Datenblätter.",
          "en": "Specimens are printed, not injection moulded, and reported with both X-Y and Z values. That makes the figures usable for FDM design and comparable across all Bambu materials - unlike resin datasheets."
        }
      }
    ]
  }
}

File: data/products/bambu-asa.json
{
  "$schema": "../../schema/product.schema.json",
  "schemaVersion": "1.0.0",
  "id": "bambu-asa",
  "materialId": "asa",
  "brand": "Bambu Lab",
  "manufacturer": "Bambu Lab",
  "productName": "Bambu ASA",
  "origin": "China",
  "specimenType": "printed",
  "specimenNote": {
    "de": "Bambu Lab prueft gedruckte Koerper und weist X-Y- und Z-Werte aus. Dadurch lässt sich die Anisotropie direkt ablesen - bei den meisten Marken fehlt diese Angabe. Von 13 Werkstofftypen mit Z-Wert stuetzen sich 12 auf Bambu-Blaetter; außerhalb dieser Quelle nennt bislang nur Fillamentum (OBC 905) beide Richtungen.",
    "en": "Bambu Lab tests printed specimens and reports X-Y and Z values. That makes anisotropy directly readable - most brands omit it. Of 13 material types carrying a Z value, 12 rest on Bambu sheets; outside that source only Fillamentum (OBC 905) states both directions so far."
  },
  "datasheet": {
    "title": "Bambu Filament Technical Data Sheet - ASA",
    "url": "https://wiki.bambulab.com/filament-acc/abs-asa-pc/6eaf4c432d1d4014a1975e55a55ed00b.pdf",
    "version": "V3.0",
    "retrievedAt": "2026-08-01"
  },
  "properties": {
    "density": {
      "value": 1.05,
      "unit": "g/cm³",
      "source": "src_tds",
      "confidence": "medium",
      "testStandard": "ISO 1183"
    },
    "tensileStrengthXy": {
      "value": 37,
      "unit": "MPa",
      "source": "src_tds",
      "confidence": "medium",
      "tolerance": 3,
      "testStandard": "ISO 527 / GB/T 1040",
      "orientation": "XY"
    },
    "tensileStrengthZ": {
      "value": 31,
      "unit": "MPa",
      "source": "src_tds",
      "confidence": "medium",
      "tolerance": 4,
      "testStandard": "ISO 527 / GB/T 1040",
      "orientation": "Z"
    },
    "tensileModulusXy": {
      "value": 2450,
      "unit": "MPa",
      "source": "src_tds",
      "confidence": "medium",
      "tolerance": 270,
      "testStandard": "ISO 527 / GB/T 1040",
      "orientation": "XY"
    },
    "elongationAtBreakXy": {
      "value": 9.2,
      "unit": "%",
      "source": "src_tds",
      "confidence": "medium",
      "tolerance": 1.4,
      "testStandard": "ISO 527 / GB/T 1040",
      "orientation": "XY"
    },
    "flexuralStrengthXy": {
      "value": 65,
      "unit": "MPa",
      "source": "src_tds",
      "confidence": "medium",
      "tolerance": 5,
      "testStandard": "ISO 178 / GB/T 9341",
      "orientation": "XY"
    },
    "flexuralModulusXy": {
      "value": 1920,
      "unit": "MPa",
      "source": "src_tds",
      "confidence": "medium",
      "tolerance": 130,
      "testStandard": "ISO 178 / GB/T 9341",
      "orientation": "XY"
    },
    "charpyUnnotchedXy": {
      "value": 19.6,
      "unit": "kJ/m²",
      "source": "src_tds",
      "confidence": "medium",
      "tolerance": 1.8,
      "testStandard": "ISO 179 / GB/T 1043 (ungekerbt)",
      "orientation": "XY"
    },
    "hdtA": {
      "value": 92,
      "unit": "°C",
      "source": "src_tds",
      "confidence": "medium",
      "testStandard": "ISO 75, 1.8 MPa"
    },
    "hdtB": {
      "value": 100,
      "unit": "°C",
      "source": "src_tds",
      "confidence": "medium",
      "testStandard": "ISO 75, 0.45 MPa"
    },
    "nozzleTemperature": {
      "value": 255,
      "unit": "°C",
      "source": "src_tds",
      "confidence": "medium",
      "min": 240,
      "max": 270
    },
    "bedTemperature": {
      "value": 90,
      "unit": "°C",
      "source": "src_tds",
      "confidence": "medium",
      "min": 80,
      "max": 100
    }
  },
  "governance": {
    "lastReviewed": "2026-08-01",
    "reviewedBy": "Claude Code (Erstimport aus Herstellerdatenblatt) - fachliche Freigabe durch Riko Reents ausstehend",
    "sources": [
      {
        "id": "src_tds",
        "type": "manufacturer-tds",
        "publisher": "Bambu Lab",
        "productName": "Bambu ASA",
        "title": "Bambu Filament Technical Data Sheet - ASA",
        "documentVersion": "V3.0",
        "url": "https://wiki.bambulab.com/filament-acc/abs-asa-pc/6eaf4c432d1d4014a1975e55a55ed00b.pdf",
        "retrievedAt": "2026-08-01",
        "confidenceCeiling": "high",
        "note": {
          "de": "Prüfkörper sind gedruckt, nicht spritzgegossen, und mit X-Y- und Z-Werten ausgewiesen. Das macht die Werte für FDM-Auslegung brauchbar und über alle Bambu-Materialien vergleichbar - anders als Rohstoff-Datenblätter.",
          "en": "Specimens are printed, not injection moulded, and reported with both X-Y and Z values. That makes the figures usable for FDM design and comparable across all Bambu materials - unlike resin datasheets."
        }
      }
    ]
  },
  "sharedLineage": {
    "with": [
      "alzament-asa"
    ],
    "sharedFields": [
      "bedTemperature",
      "density",
      "elongationAtBreakXy",
      "flexuralModulusXy",
      "flexuralStrengthXy",
      "hdtA",
      "nozzleTemperature",
      "tensileModulusXy",
      "tensileStrengthXy",
      "tensileStrengthZ"
    ],
    "note": {
      "de": "10 Kennwerte dieses Datenblatts stehen Ziffer für Ziffer auch bei Alzament ASA. Es handelt sich also nicht um 2 unabhängige Belege, sondern um eine einzige Messung. Dieses Blatt ist nachweislich das Original: Wie bei ABS: Das Alzament-Blatt trägt die Bambu-Werte, nicht umgekehrt. Seine Werte bleiben deshalb voll gültig; die der übrigen Beteiligten gelten als übernommen.",
      "en": "10 values on this datasheet appear digit for digit at Alzament ASA as well. They are therefore not 2 independent pieces of evidence but a single measurement. This sheet is demonstrably the original: Wie bei ABS: Das Alzament-Blatt trägt die Bambu-Werte, nicht umgekehrt. Its values therefore remain fully valid; those of the other parties count as copied."
    }
  }
}

File: data/products/bambu-pa6-cf.json
{
  "$schema": "../../schema/product.schema.json",
  "schemaVersion": "1.0.0",
  "id": "bambu-pa6-cf",
  "materialId": "pa6-cf",
  "brand": "Bambu Lab",
  "manufacturer": "Bambu Lab",
  "productName": "Bambu PA6-CF",
  "origin": "China",
  "specimenType": "printed",
  "specimenNote": {
    "de": "Bambu Lab prueft gedruckte Koerper und weist X-Y- und Z-Werte aus. Dadurch lässt sich die Anisotropie direkt ablesen - bei den meisten Marken fehlt diese Angabe. Von 13 Werkstofftypen mit Z-Wert stuetzen sich 12 auf Bambu-Blaetter; außerhalb dieser Quelle nennt bislang nur Fillamentum (OBC 905) beide Richtungen.",
    "en": "Bambu Lab tests printed specimens and reports X-Y and Z values. That makes anisotropy directly readable - most brands omit it. Of 13 material types carrying a Z value, 12 rest on Bambu sheets; outside that source only Fillamentum (OBC 905) states both directions so far."
  },
  "datasheet": {
    "title": "Bambu Filament Technical Data Sheet - PA6-CF",
    "url": "https://wiki.bambulab.com/filament-acc/petcf-ppacf/c750bddfb8e44af6ae9f7dd9625fa458.pdf",
    "version": "V3.0",
    "retrievedAt": "2026-08-01"
  },
  "properties": {
    "density": {
      "value": 1.09,
      "unit": "g/cm³",
      "source": "src_tds",
      "confidence": "medium",
      "testStandard": "ISO 1183"
    },
    "tensileStrengthXy": {
      "value": 102,
      "unit": "MPa",
      "source": "src_tds",
      "confidence": "medium",
      "tolerance": 7,
      "testStandard": "ISO 527 / GB/T 1040",
      "orientation": "XY"
    },
    "tensileStrengthZ": {
      "value": 48,
      "unit": "MPa",
      "source": "src_tds",
      "confidence": "medium",
      "tolerance": 6,
      "testStandard": "ISO 527 / GB/T 1040",
      "orientation": "Z"
    },
    "tensileModulusXy": {
      "value": 4430,
      "unit": "MPa",
      "source": "src_tds",
      "confidence": "medium",
      "tolerance": 310,
      "testStandard": "ISO 527 / GB/T 1040",
      "orientation": "XY"
    },
    "elongationAtBreakXy": {
      "value": 5.8,
      "unit": "%",
      "source": "src_tds",
      "confidence": "medium",
      "tolerance": 1.6,
      "testStandard": "ISO 527 / GB/T 1040",
      "orientation": "XY"
    },
    "flexuralStrengthXy": {
      "value": 151,
      "unit": "MPa",
      "source": "src_tds",
      "confidence": "medium",
      "tolerance": 8,
      "testStandard": "ISO 178 / GB/T 9341",
      "orientation": "XY"
    },
    "flexuralModulusXy": {
      "value": 5460,
      "unit": "MPa",
      "source": "src_tds",
      "confidence": "medium",
      "tolerance": 280,
      "testStandard": "ISO 178 / GB/T 9341",
      "orientation": "XY"
    },
    "charpyUnnotchedXy": {
      "value": 13.4,
      "unit": "kJ/m²",
      "source": "src_tds",
      "confidence": "medium",
      "tolerance": 1.7,
      "testStandard": "ISO 179 / GB/T 1043 (ungekerbt)",
      "orientation": "XY"
    },
    "hdtA": {
      "value": 164,
      "unit": "°C",
      "source": "src_tds",
      "confidence": "medium",
      "testStandard": "ISO 75, 1.8 MPa"
    },
    "hdtB": {
      "value": 186,
      "unit": "°C",
      "source": "src_tds",
      "confidence": "medium",
      "testStandard": "ISO 75, 0.45 MPa"
    },
    "glassTransition": {
      "value": 68,
      "unit": "°C",
      "source": "src_tds",
      "confidence": "medium",
      "testStandard": "DSC, 10 °C/min"
    },
    "nozzleTemperature": {
      "value": 275,
      "unit": "°C",
      "source": "src_tds",
      "confidence": "medium",
      "min": 260,
      "max": 290
    },
    "bedTemperature": {
      "value": 90,
      "unit": "°C",
      "source": "src_tds",
      "confidence": "medium",
      "min": 80,
      "max": 100
    }
  },
  "governance": {
    "lastReviewed": "2026-08-01",
    "reviewedBy": "Claude Code (Erstimport aus Herstellerdatenblatt) - fachliche Freigabe durch Riko Reents ausstehend",
    "sources": [
      {
        "id": "src_tds",
        "type": "manufacturer-tds",
        "publisher": "Bambu Lab",
        "productName": "Bambu PA6-CF",
        "title": "Bambu Filament Technical Data Sheet - PA6-CF",
        "documentVersion": "V3.0",
        "url": "https://wiki.bambulab.com/filament-acc/petcf-ppacf/c750bddfb8e44af6ae9f7dd9625fa458.pdf",
        "retrievedAt": "2026-08-01",
        "confidenceCeiling": "high",
        "note": {
          "de": "Prüfkörper sind gedruckt, nicht spritzgegossen, und mit X-Y- und Z-Werten ausgewiesen. Das macht die Werte für FDM-Auslegung brauchbar und über alle Bambu-Materialien vergleichbar - anders als Rohstoff-Datenblätter.",
          "en": "Specimens are printed, not injection moulded, and reported with both X-Y and Z values. That makes the figures usable for FDM design and comparable across all Bambu materials - unlike resin datasheets."
        }
      }
    ]
  }
}

File: data/products/bambu-pa6-gf.json
{
  "$schema": "../../schema/product.schema.json",
  "schemaVersion": "1.0.0",
  "id": "bambu-pa6-gf",
  "materialId": "pa6-gf",
  "brand": "Bambu Lab",
  "manufacturer": "Bambu Lab",
  "productName": "Bambu PA6-GF",
  "origin": "China",
  "specimenType": "printed",
  "specimenNote": {
    "de": "Prüfkörper gedruckt: Das Blatt weist alle mechanischen Kennwerte getrennt nach X-Y und Z aus, und eine Z-Richtung gibt es nur an einem additiv gefertigten Prüfkörper.",
    "en": "Specimens printed: the sheet reports every mechanical value separately for X-Y and Z, and a Z direction exists only on an additively manufactured specimen."
  },
  "features": {
    "de": "Die stärkste Anisotropie in der ganzen Datenbank: 75 MPa längs zur Schicht gegen 27 MPa quer — quer bleiben 36 % übrig, gegenüber 89 % bei ungefülltem PLA. Glasfasern richten sich in Extrusionsrichtung aus und tragen quer dazu nichts bei; zwischen den Schichten hält nur die Matrix. Wer ein Bauteil aus diesem Werkstoff auslegt, muss die Aufbaurichtung kennen, sonst rechnet er mit dem Dreifachen dessen, was das Teil trägt. Die Wassersättigung von 2,56 % ist die zweithöchste in der Datenbank — Trocknen ist bei diesem Werkstoff keine Empfehlung, sondern Voraussetzung.",
    "en": "The strongest anisotropy in the entire dataset: 75 MPa along the layers against 27 MPa across — 36 % remains across, compared with 89 % for unfilled PLA. Glass fibres align in the extrusion direction and contribute nothing across it; between layers only the matrix holds. Anyone designing a part from this material must know the build direction, otherwise they calculate with three times what the part carries. The saturated water absorption of 2.56 % is the second highest in the dataset — drying is not a recommendation for this material but a precondition."
  },
  "datasheet": {
    "title": "Bambu PA6-GF — Technical Data Sheet",
    "url": "https://cdn.shopify.com/s/files/1/0574/3116/2995/files/Bambu_PA6-GF_Technical_Data_Sheet.pdf",
    "retrievedAt": "2026-08-05"
  },
  "productUrl": "https://eu.store.bambulab.com/collections/all",
  "properties": {
    "density": {
      "value": 1.14,
      "unit": "g/cm³",
      "testStandard": "ISO 1183",
      "source": "src_tds",
      "confidence": "medium"
    },
    "meltingTemperature": {
      "value": 219,
      "unit": "°C",
      "testStandard": "DSC",
      "conditions": "10 °C/min",
      "source": "src_tds",
      "confidence": "medium"
    },
    "glassTransition": {
      "value": 67,
      "unit": "°C",
      "testStandard": "DSC",
      "conditions": "10 °C/min",
      "source": "src_tds",
      "confidence": "medium"
    },
    "waterAbsorption": {
      "value": 2.56,
      "unit": "%",
      "conditions": "25 °C, 55 % rF, gesättigt",
      "source": "src_tds",
      "confidence": "medium"
    },
    "tensileModulusXy": {
      "value": 2850,
      "unit": "MPa",
      "tolerance": 260,
      "testStandard": "ISO 527 / GB/T 1040",
      "orientation": "XY",
      "source": "src_tds",
      "confidence": "medium"
    },
    "tensileModulusZ": {
      "value": 1950,
      "unit": "MPa",
      "tolerance": 210,
      "testStandard": "ISO 527 / GB/T 1040",
      "orientation": "Z",
      "source": "src_tds",
      "confidence": "medium"
    },
    "tensileStrengthXy": {
      "value": 75,
      "unit": "MPa",
      "tolerance": 6,
      "testStandard": "ISO 527 / GB/T 1040",
      "orientation": "XY",
      "source": "src_tds",
      "confidence": "medium"
    },
    "tensileStrengthZ": {
      "value": 27,
      "unit": "MPa",
      "tolerance": 5,
      "testStandard": "ISO 527 / GB/T 1040",
      "orientation": "Z",
      "source": "src_tds",
      "confidence": "medium"
    },
    "elongationAtBreakXy": {
      "value": 3.9,
      "unit": "%",
      "tolerance": 0.8,
      "testStandard": "ISO 527 / GB/T 1040",
      "orientation": "XY",
      "source": "src_tds",
      "confidence": "medium"
    },
    "elongationAtBreakZ": {
      "value": 2.3,
      "unit": "%",
      "tolerance": 0.7,
      "testStandard": "ISO 527 / GB/T 1040",
      "orientation": "Z",
      "source": "src_tds",
      "confidence": "medium"
    },
    "flexuralModulusXy": {
      "value": 3670,
      "unit": "MPa",
      "tolerance": 140,
      "testStandard": "ISO 178 / GB/T 9341",
      "orientation": "XY",
      "source": "src_tds",
      "confidence": "medium"
    },
    "flexuralModulusZ": {
      "value": 2300,
      "unit": "MPa",
      "tolerance": 120,
      "testStandard": "ISO 178 / GB/T 9341",
      "orientation": "Z",
      "source": "src_tds",
      "confidence": "medium"
    },
    "flexuralStrengthXy": {
      "value": 120,
      "unit": "MPa",
      "tolerance": 6,
      "testStandard": "ISO 178 / GB/T 9341",
      "orientation": "XY",
      "source": "src_tds",
      "confidence": "medium"
    },
    "flexuralStrengthZ": {
      "value": 51,
      "unit": "MPa",
      "tolerance": 5,
      "testStandard": "ISO 178 / GB/T 9341",
      "orientation": "Z",
      "source": "src_tds",
      "confidence": "medium"
    },
    "charpyUnnotchedXy": {
      "value": 7.2,
      "unit": "kJ/m²",
      "tolerance": 2.3,
      "testStandard": "ISO 179 / GB/T 1043",
      "orientation": "XY",
      "source": "src_tds",
      "confidence": "medium"
    },
    "charpyUnnotchedZ": {
      "value": 4.1,
      "unit": "kJ/m²",
      "tolerance": 0.7,
      "testStandard": "ISO 179 / GB/T 1043",
      "orientation": "Z",
      "source": "src_tds",
      "confidence": "medium"
    },
    "nozzleTemperature": {
      "value": 275,
      "unit": "°C",
      "min": 260,
      "max": 290,
      "conditions": "Herstellerempfehlung",
      "source": "src_tds",
      "confidence": "medium"
    },
    "bedTemperature": {
      "value": 90,
      "unit": "°C",
      "min": 80,
      "max": 100,
      "conditions": "Herstellerempfehlung",
      "source": "src_tds",
      "confidence": "medium"
    }
  },
  "governance": {
    "lastReviewed": "2026-08-05",
    "reviewedBy": "Claude Code (Erstimport aus Herstellerdatenblatt)",
    "sources": [
      {
        "id": "src_tds",
        "type": "manufacturer-tds",
        "publisher": "Bambu Lab",
        "productName": "Bambu PA6-GF",
        "title": "Bambu PA6-GF — Technical Data Sheet",
        "url": "https://cdn.shopify.com/s/files/1/0574/3116/2995/files/Bambu_PA6-GF_Technical_Data_Sheet.pdf",
        "retrievedAt": "2026-08-05",
        "confidenceCeiling": "high",
        "note": {
          "de": "Herstellerdatenblatt mit gedruckten Prüfkörpern, beiden Orientierungen und Streuungsangaben. Nachzuprüfen am verlinkten Originaldokument.",
          "en": "Manufacturer datasheet with printed specimens, both orientations and scatter figures. Verify against the linked original document."
        }
      }
    ]
  }
}

File: data/products/bambu-paht-cf.json
{
  "$schema": "../../schema/product.schema.json",
  "schemaVersion": "1.0.0",
  "id": "bambu-paht-cf",
  "materialId": "paht-cf",
  "brand": "Bambu Lab",
  "manufacturer": "Bambu Lab",
  "productName": "Bambu PAHT-CF",
  "origin": "China",
  "specimenType": "printed",
  "specimenNote": {
    "de": "Bambu Lab misst an gedruckten Prüfkörpern und veröffentlicht für jeden Kennwert beide Orientierungen — X-Y in der Schichtebene und Z quer dazu — samt Streuung. Nur daraus lässt sich ablesen, wie viel Festigkeit eine falsche Bauteilorientierung kostet. Von 13 Werkstofftypen mit Z-Kennwert stützen sich 12 auf diese Blätter; außerhalb nennt bislang nur Fillamentum (OBC 905) beide Richtungen.",
    "en": "Bambu Lab measures on printed specimens and publishes both orientations for every value — X-Y in the layer plane and Z across it — including scatter. Only from that can one read how much strength a wrong part orientation costs. Of 13 material types carrying a Z value, 12 rest on these sheets; outside them only Fillamentum (OBC 905) states both directions so far."
  },
  "datasheet": {
    "title": "Bambu PAHT-CF — Technical Data Sheet",
    "url": "https://cdn.shopify.com/s/files/1/0584/7236/6216/files/Bambu_PAHT-CF_Technical_Data_Sheet.pdf",
    "retrievedAt": "2026-08-01"
  },
  "productUrl": "https://eu.store.bambulab.com/collections/all",
  "properties": {
    "density": {
      "value": 1.06,
      "unit": "g/cm³",
      "testStandard": "ISO 1183",
      "source": "src_tds",
      "confidence": "high"
    },
    "tensileStrengthXy": {
      "value": 88,
      "unit": "MPa",
      "tolerance": 7,
      "testStandard": "ISO 527, GB/T 1040",
      "orientation": "XY",
      "source": "src_tds",
      "confidence": "high"
    },
    "tensileStrengthZ": {
      "value": 64,
      "unit": "MPa",
      "tolerance": 3,
      "testStandard": "ISO 527, GB/T 1040",
      "orientation": "Z",
      "source": "src_tds",
      "confidence": "high"
    },
    "tensileModulusXy": {
      "value": 3860,
      "unit": "MPa",
      "tolerance": 230,
      "testStandard": "ISO 527, GB/T 1040",
      "orientation": "XY",
      "source": "src_tds",
      "confidence": "high"
    },
    "flexuralModulusXy": {
      "value": 4120,
      "unit": "MPa",
      "tolerance": 290,
      "testStandard": "ISO 178, GB/T 9341",
      "orientation": "XY",
      "source": "src_tds",
      "confidence": "high"
    },
    "flexuralStrengthXy": {
      "value": 140,
      "unit": "MPa",
      "tolerance": 8,
      "testStandard": "ISO 178, GB/T 9341",
      "orientation": "XY",
      "source": "src_tds",
      "confidence": "high"
    },
    "charpyUnnotchedXy": {
      "value": 57.5,
      "unit": "kJ/m²",
      "tolerance": 3.4,
      "testStandard": "ISO 179, GB/T 1043",
      "orientation": "XY",
      "source": "src_tds",
      "confidence": "high"
    },
    "charpyNotchedXy": {
      "value": 1.8,
      "unit": "kJ/m²",
      "testStandard": "ISO 179, GB/T 1043",
      "orientation": "XY",
      "source": "src_tds",
      "confidence": "high"
    },
    "hdtA": {
      "value": 170,
      "unit": "°C",
      "testStandard": "ISO 75, 1.8 MPa",
      "source": "src_tds",
      "confidence": "high"
    },
    "hdtB": {
      "value": 194,
      "unit": "°C",
      "testStandard": "ISO 75, 0.45 MPa",
      "source": "src_tds",
      "confidence": "high"
    },
    "glassTransition": {
      "value": 70,
      "unit": "°C",
      "testStandard": "DSC, 10 °C/min",
      "source": "src_tds",
      "confidence": "high"
    },
    "nozzleTemperature": {
      "value": 275,
      "unit": "°C",
      "min": 260,
      "max": 290,
      "source": "src_tds",
      "confidence": "high"
    },
    "bedTemperature": {
      "value": 90,
      "unit": "°C",
      "min": 80,
      "max": 100,
      "source": "src_tds",
      "confidence": "high"
    },
    "chamberTemperature": {
      "value": 52.5,
      "unit": "°C",
      "min": 45,
      "max": 60,
      "source": "src_tds",
      "confidence": "high"
    }
  },
  "governance": {
    "lastReviewed": "2026-08-01",
    "reviewedBy": "Claude Code (maschineller Import aus dem Herstellerdatenblatt)",
    "sources": [
      {
        "id": "src_tds",
        "type": "manufacturer-tds",
        "publisher": "Bambu Lab",
        "productName": "Bambu PAHT-CF",
        "title": "Bambu PAHT-CF — Technical Data Sheet",
        "url": "https://cdn.shopify.com/s/files/1/0584/7236/6216/files/Bambu_PAHT-CF_Technical_Data_Sheet.pdf",
        "retrievedAt": "2026-08-01",
        "confidenceCeiling": "high",
        "note": {
          "de": "Herstellerdatenblatt mit gedruckten Prüfkörpern, beiden Orientierungen und Streuungsangaben. Nachzuprüfen am verlinkten Originaldokument.",
          "en": "Manufacturer datasheet with printed specimens, both orientations and scatter figures. Verify against the linked original document."
        }
      }
    ]
  }
}

File: data/products/bambu-pc-fr.json
{
  "$schema": "../../schema/product.schema.json",
  "schemaVersion": "1.0.0",
  "id": "bambu-pc-fr",
  "materialId": "pc-fr",
  "brand": "Bambu Lab",
  "manufacturer": "Bambu Lab",
  "productName": "Bambu PC FR",
  "origin": "China",
  "specimenType": "printed",
  "specimenNote": {
    "de": "Bambu Lab misst an gedruckten Prüfkörpern und veröffentlicht für jeden Kennwert beide Orientierungen — X-Y in der Schichtebene und Z quer dazu — samt Streuung. Nur daraus lässt sich ablesen, wie viel Festigkeit eine falsche Bauteilorientierung kostet. Von 13 Werkstofftypen mit Z-Kennwert stützen sich 12 auf diese Blätter; außerhalb nennt bislang nur Fillamentum (OBC 905) beide Richtungen.",
    "en": "Bambu Lab measures on printed specimens and publishes both orientations for every value — X-Y in the layer plane and Z across it — including scatter. Only from that can one read how much strength a wrong part orientation costs. Of 13 material types carrying a Z value, 12 rest on these sheets; outside them only Fillamentum (OBC 905) states both directions so far."
  },
  "datasheet": {
    "title": "Bambu PC FR — Technical Data Sheet",
    "url": "https://cdn.shopify.com/s/files/1/0584/7236/6216/files/Bambu_PC_FR_Technical_Data_Sheet.pdf",
    "retrievedAt": "2026-08-01"
  },
  "productUrl": "https://eu.store.bambulab.com/collections/all",
  "properties": {
    "density": {
      "value": 1.18,
      "unit": "g/cm³",
      "testStandard": "ISO 1183",
      "source": "src_tds",
      "confidence": "high"
    },
    "tensileStrengthXy": {
      "value": 60,
      "unit": "MPa",
      "tolerance": 4,
      "testStandard": "ISO 527, GB/T 1040",
      "orientation": "XY",
      "source": "src_tds",
      "confidence": "high"
    },
    "tensileStrengthZ": {
      "value": 21,
      "unit": "MPa",
      "tolerance": 3,
      "testStandard": "ISO 527, GB/T 1040",
      "orientation": "Z",
      "source": "src_tds",
      "confidence": "high"
    },
    "tensileModulusXy": {
      "value": 1670,
      "unit": "MPa",
      "tolerance": 40,
      "testStandard": "ISO 527, GB/T 1040",
      "orientation": "XY",
      "source": "src_tds",
      "confidence": "high"
    },
    "flexuralModulusXy": {
      "value": 1890,
      "unit": "MPa",
      "tolerance": 70,
      "testStandard": "ISO 178, GB/T 9341",
      "orientation": "XY",
      "source": "src_tds",
      "confidence": "high"
    },
    "flexuralStrengthXy": {
      "value": 90,
      "unit": "MPa",
      "tolerance": 4,
      "testStandard": "ISO 178, GB/T 9341",
      "orientation": "XY",
      "source": "src_tds",
      "confidence": "high"
    },
    "charpyUnnotchedXy": {
      "value": 55,
      "unit": "kJ/m²",
      "tolerance": 2.1,
      "testStandard": "ISO 179, GB/T 1043",
      "orientation": "XY",
      "source": "src_tds",
      "confidence": "high"
    },
    "charpyNotchedXy": {
      "value": 8.4,
      "unit": "kJ/m²",
      "tolerance": 1.3,
      "testStandard": "ISO 179, GB/T 1043",
      "orientation": "XY",
      "source": "src_tds",
      "confidence": "high"
    },
    "hdtA": {
      "value": 108,
      "unit": "°C",
      "testStandard": "ISO 75, 1.8 MPa",
      "source": "src_tds",
      "confidence": "high"
    },
    "hdtB": {
      "value": 113,
      "unit": "°C",
      "testStandard": "ISO 75, 0.45 MPa",
      "source": "src_tds",
      "confidence": "high"
    },
    "vicatA": {
      "value": 114,
      "unit": "°C",
      "testStandard": "ISO 306",
      "source": "src_tds",
      "confidence": "high"
    },
    "glassTransition": {
      "value": 145,
      "unit": "°C",
      "testStandard": "DSC, 10 °C/min",
      "source": "src_tds",
      "confidence": "high"
    },
    "nozzleTemperature": {
      "value": 270,
      "unit": "°C",
      "min": 260,
      "max": 280,
      "source": "src_tds",
      "confidence": "high"
    },
    "bedTemperature": {
      "value": 100,
      "unit": "°C",
      "min": 90,
      "max": 110,
      "source": "src_tds",
      "confidence": "high"
    }
  },
  "governance": {
    "lastReviewed": "2026-08-01",
    "reviewedBy": "Claude Code (maschineller Import aus dem Herstellerdatenblatt)",
    "sources": [
      {
        "id": "src_tds",
        "type": "manufacturer-tds",
        "publisher": "Bambu Lab",
        "productName": "Bambu PC FR",
        "title": "Bambu PC FR — Technical Data Sheet",
        "url": "https://cdn.shopify.com/s/files/1/0584/7236/6216/files/Bambu_PC_FR_Technical_Data_Sheet.pdf",
        "retrievedAt": "2026-08-01",
        "confidenceCeiling": "high",
        "note": {
          "de": "Herstellerdatenblatt mit gedruckten Prüfkörpern, beiden Orientierungen und Streuungsangaben. Nachzuprüfen am verlinkten Originaldokument.",
          "en": "Manufacturer datasheet with printed specimens, both orientations and scatter figures. Verify against the linked original document."
        }
      }
    ]
  }
}

File: data/products/bambu-pc.json
{
  "$schema": "../../schema/product.schema.json",
  "schemaVersion": "1.0.0",
  "id": "bambu-pc",
  "materialId": "pc",
  "brand": "Bambu Lab",
  "manufacturer": "Bambu Lab",
  "productName": "Bambu PC",
  "origin": "China",
  "specimenType": "printed",
  "specimenNote": {
    "de": "Bambu Lab prueft gedruckte Koerper und weist X-Y- und Z-Werte aus. Dadurch lässt sich die Anisotropie direkt ablesen - bei den meisten Marken fehlt diese Angabe. Von 13 Werkstofftypen mit Z-Wert stuetzen sich 12 auf Bambu-Blaetter; außerhalb dieser Quelle nennt bislang nur Fillamentum (OBC 905) beide Richtungen.",
    "en": "Bambu Lab tests printed specimens and reports X-Y and Z values. That makes anisotropy directly readable - most brands omit it. Of 13 material types carrying a Z value, 12 rest on Bambu sheets; outside that source only Fillamentum (OBC 905) states both directions so far."
  },
  "datasheet": {
    "title": "Bambu Filament Technical Data Sheet - PC",
    "url": "https://wiki.bambulab.com/filament-acc/abs-asa-pc/a52afdccddfd448583d119587122c8c5.pdf",
    "version": "V2.0",
    "retrievedAt": "2026-08-01"
  },
  "properties": {
    "density": {
      "value": 1.2,
      "unit": "g/cm³",
      "source": "src_tds",
      "confidence": "medium",
      "testStandard": "ISO 1183"
    },
    "tensileStrengthXy": {
      "value": 62,
      "unit": "MPa",
      "source": "src_tds",
      "confidence": "medium",
      "tolerance": 2,
      "testStandard": "ISO 527 / GB/T 1040",
      "orientation": "XY"
    },
    "tensileStrengthZ": {
      "value": 56,
      "unit": "MPa",
      "source": "src_tds",
      "confidence": "medium",
      "tolerance": 2,
      "testStandard": "ISO 527 / GB/T 1040",
      "orientation": "Z"
    },
    "tensileModulusXy": {
      "value": 2110,
      "unit": "MPa",
      "source": "src_tds",
      "confidence": "medium",
      "tolerance": 40,
      "testStandard": "ISO 527 / GB/T 1040",
      "orientation": "XY"
    },
    "elongationAtBreakXy": {
      "value": 3.8,
      "unit": "%",
      "source": "src_tds",
      "confidence": "medium",
      "tolerance": 0.3,
      "testStandard": "ISO 527 / GB/T 1040",
      "orientation": "XY",
      "note": {
        "de": "Die Bruchdehnung von nur 3,8 % überrascht bei einem Werkstoff, der als zäh gilt. Gedrucktes PC verhält sich deutlich spröder als spritzgegossenes - ein Beispiel dafür, dass Werkstoff-Ruf und FDM-Realität auseinandergehen.",
        "en": "The elongation at break of only 3.8 % is surprising for a material considered tough. Printed PC behaves markedly more brittle than injection-moulded PC - an example of a material's reputation diverging from FDM reality."
      }
    },
    "flexuralStrengthXy": {
      "value": 108,
      "unit": "MPa",
      "source": "src_tds",
      "confidence": "medium",
      "tolerance": 4,
      "testStandard": "ISO 178 / GB/T 9341",
      "orientation": "XY"
    },
    "flexuralModulusXy": {
      "value": 2310,
      "unit": "MPa",
      "source": "src_tds",
      "confidence": "medium",
      "tolerance": 70,
      "testStandard": "ISO 178 / GB/T 9341",
      "orientation": "XY"
    },
    "charpyUnnotchedXy": {
      "value": 34.8,
      "unit": "kJ/m²",
      "source": "src_tds",
      "confidence": "medium",
      "tolerance": 2.1,
      "testStandard": "ISO 179 / GB/T 1043 (ungekerbt)",
      "orientation": "XY"
    },
    "charpyNotchedXy": {
      "value": 7.5,
      "unit": "kJ/m²",
      "source": "src_tds",
      "confidence": "medium",
      "tolerance": 1.3,
      "testStandard": "ISO 179 / GB/T 1043 (gekerbt)",
      "orientation": "XY"
    },
    "hdtA": {
      "value": 117,
      "unit": "°C",
      "source": "src_tds",
      "confidence": "low",
      "testStandard": "ISO 75, 1.8 MPa",
      "note": {
        "de": "Datenblattfehler: Die HDT bei 1,8 MPa (117 °C) liegt über der HDT bei 0,45 MPa (112 °C). Höhere Last muss zu niedrigerer Temperatur führen; die beiden Werte sind vertauscht oder an unterschiedlichen Chargen gemessen. Beide gelten deshalb nur als schwach belegt.",
        "en": "Datasheet error: HDT at 1.8 MPa (117 °C) is above HDT at 0.45 MPa (112 °C). Higher load must give a lower temperature; the values are swapped or were measured on different batches. Both therefore count as weakly substantiated only."
      }
    },
    "hdtB": {
      "value": 112,
      "unit": "°C",
      "source": "src_tds",
      "confidence": "low",
      "testStandard": "ISO 75, 0.45 MPa",
      "note": {
        "de": "Datenblattfehler: Die HDT bei 1,8 MPa (117 °C) liegt über der HDT bei 0,45 MPa (112 °C). Höhere Last muss zu niedrigerer Temperatur führen; die beiden Werte sind vertauscht oder an unterschiedlichen Chargen gemessen. Beide gelten deshalb nur als schwach belegt.",
        "en": "Datasheet error: HDT at 1.8 MPa (117 °C) is above HDT at 0.45 MPa (112 °C). Higher load must give a lower temperature; the values are swapped or were measured on different batches. Both therefore count as weakly substantiated only."
      }
    },
    "glassTransition": {
      "value": 145,
      "unit": "°C",
      "source": "src_tds",
      "confidence": "medium",
      "testStandard": "DSC, 10 °C/min"
    },
    "nozzleTemperature": {
      "value": 270,
      "unit": "°C",
      "source": "src_tds",
      "confidence": "medium",
      "min": 260,
      "max": 280
    },
    "bedTemperature": {
      "value": 100,
      "unit": "°C",
      "source": "src_tds",
      "confidence": "medium",
      "min": 90,
      "max": 110
    }
  },
  "governance": {
    "lastReviewed": "2026-08-01",
    "reviewedBy": "Claude Code (Erstimport aus Herstellerdatenblatt) - fachliche Freigabe durch Riko Reents ausstehend",
    "sources": [
      {
        "id": "src_tds",
        "type": "manufacturer-tds",
        "publisher": "Bambu Lab",
        "productName": "Bambu PC",
        "title": "Bambu Filament Technical Data Sheet - PC",
        "documentVersion": "V2.0",
        "url": "https://wiki.bambulab.com/filament-acc/abs-asa-pc/a52afdccddfd448583d119587122c8c5.pdf",
        "retrievedAt": "2026-08-01",
        "confidenceCeiling": "high",
        "note": {
          "de": "Prüfkörper sind gedruckt, nicht spritzgegossen, und mit X-Y- und Z-Werten ausgewiesen. Das macht die Werte für FDM-Auslegung brauchbar und über alle Bambu-Materialien vergleichbar - anders als Rohstoff-Datenblätter.",
          "en": "Specimens are printed, not injection moulded, and reported with both X-Y and Z values. That makes the figures usable for FDM design and comparable across all Bambu materials - unlike resin datasheets."
        }
      }
    ]
  }
}
