Repository: Reents3D/fdm-material-advisor

# FDM-Materialberater

**[→ Werkzeug öffnen](https://materialberater.reents3d.de/)** · kostenlos, ohne Anmeldung
· ein Werkzeug der [Reents Technologies GmbH](https://reents3d.de/) (Reents3D), XXL-3D-Druck und Exponatebau in Holm bei Hamburg

Welches FDM-Material passt zum Anwendungsfall — und **warum**. Ein quelloffener
Materialberater mit einer offenen Datenbank, in der jeder Kennwert seine Quelle, seine
Prüfnorm und seine Konfidenz mitführt.

**43 Werkstofftypen · 254 Produkte von 17 Marken · 3.182 belegte Einzelaussagen ·
20 Anwendungsfälle · 21 Medien · 29 Glossareinträge**
*[English summary below](#english)*

---

File: data/products/bambu-pet-cf.json
{
  "$schema": "../../schema/product.schema.json",
  "schemaVersion": "1.0.0",
  "id": "bambu-pet-cf",
  "materialId": "pet-cf",
  "brand": "Bambu Lab",
  "manufacturer": "Bambu Lab",
  "productName": "Bambu PET-CF",
  "origin": "China",
  "specimenType": "printed",
  "specimenNote": {
    "de": "Bambu Lab prueft gedruckte Koerper und weist X-Y- und Z-Werte aus. Dadurch lässt sich die Anisotropie direkt ablesen - bei den meisten Marken fehlt diese Angabe. Von 13 Werkstofftypen mit Z-Wert stuetzen sich 12 auf Bambu-Blaetter; außerhalb dieser Quelle nennt bislang nur Fillamentum (OBC 905) beide Richtungen.",
    "en": "Bambu Lab tests printed specimens and reports X-Y and Z values. That makes anisotropy directly readable - most brands omit it. Of 13 material types carrying a Z value, 12 rest on Bambu sheets; outside that source only Fillamentum (OBC 905) states both directions so far."
  },
  "datasheet": {
    "title": "Bambu Filament Technical Data Sheet - PET-CF",
    "url": "https://wiki.bambulab.com/filament-acc/petcf-ppacf/07689de83afd4cc480f136c7697e6de3.pdf",
    "version": "V3.0",
    "retrievedAt": "2026-08-01"
  },
  "properties": {
    "density": {
      "value": 1.29,
      "unit": "g/cm³",
      "source": "src_tds",
      "confidence": "medium",
      "testStandard": "ISO 1183"
    },
    "tensileStrengthXy": {
      "value": 74,
      "unit": "MPa",
      "source": "src_tds",
      "confidence": "medium",
      "tolerance": 6,
      "testStandard": "ISO 527 / GB/T 1040",
      "orientation": "XY"
    },
    "tensileStrengthZ": {
      "value": 35,
      "unit": "MPa",
      "source": "src_tds",
      "confidence": "medium",
      "tolerance": 5,
      "testStandard": "ISO 527 / GB/T 1040",
      "orientation": "Z"
    },
    "tensileModulusXy": {
      "value": 4730,
      "unit": "MPa",
      "source": "src_tds",
      "confidence": "medium",
      "tolerance": 260,
      "testStandard": "ISO 527 / GB/T 1040",
      "orientation": "XY"
    },
    "elongationAtBreakXy": {
      "value": 4.5,
      "unit": "%",
      "source": "src_tds",
      "confidence": "medium",
      "tolerance": 1.2,
      "testStandard": "ISO 527 / GB/T 1040",
      "orientation": "XY"
    },
    "flexuralStrengthXy": {
      "value": 131,
      "unit": "MPa",
      "source": "src_tds",
      "confidence": "medium",
      "tolerance": 6,
      "testStandard": "ISO 178 / GB/T 9341",
      "orientation": "XY"
    },
    "flexuralModulusXy": {
      "value": 5320,
      "unit": "MPa",
      "source": "src_tds",
      "confidence": "medium",
      "tolerance": 270,
      "testStandard": "ISO 178 / GB/T 9341",
      "orientation": "XY"
    },
    "charpyUnnotchedXy": {
      "value": 8.6,
      "unit": "kJ/m²",
      "source": "src_tds",
      "confidence": "medium",
      "tolerance": 0.5,
      "testStandard": "ISO 179 / GB/T 1043 (ungekerbt)",
      "orientation": "XY"
    },
    "hdtA": {
      "value": 182,
      "unit": "°C",
      "source": "src_tds",
      "confidence": "medium",
      "testStandard": "ISO 75, 1.8 MPa"
    },
    "hdtB": {
      "value": 205,
      "unit": "°C",
      "source": "src_tds",
      "confidence": "medium",
      "testStandard": "ISO 75, 0.45 MPa"
    },
    "glassTransition": {
      "value": 75,
      "unit": "°C",
      "source": "src_tds",
      "confidence": "medium",
      "testStandard": "DSC, 10 °C/min"
    },
    "nozzleTemperature": {
      "value": 275,
      "unit": "°C",
      "source": "src_tds",
      "confidence": "medium",
      "min": 260,
      "max": 290
    },
    "bedTemperature": {
      "value": 90,
      "unit": "°C",
      "source": "src_tds",
      "confidence": "medium",
      "min": 80,
      "max": 100
    }
  },
  "governance": {
    "lastReviewed": "2026-08-01",
    "reviewedBy": "Claude Code (Erstimport aus Herstellerdatenblatt) - fachliche Freigabe durch Riko Reents ausstehend",
    "sources": [
      {
        "id": "src_tds",
        "type": "manufacturer-tds",
        "publisher": "Bambu Lab",
        "productName": "Bambu PET-CF",
        "title": "Bambu Filament Technical Data Sheet - PET-CF",
        "documentVersion": "V3.0",
        "url": "https://wiki.bambulab.com/filament-acc/petcf-ppacf/07689de83afd4cc480f136c7697e6de3.pdf",
        "retrievedAt": "2026-08-01",
        "confidenceCeiling": "high",
        "note": {
          "de": "Prüfkörper sind gedruckt, nicht spritzgegossen, und mit X-Y- und Z-Werten ausgewiesen. Das macht die Werte für FDM-Auslegung brauchbar und über alle Bambu-Materialien vergleichbar - anders als Rohstoff-Datenblätter.",
          "en": "Specimens are printed, not injection moulded, and reported with both X-Y and Z values. That makes the figures usable for FDM design and comparable across all Bambu materials - unlike resin datasheets."
        }
      }
    ]
  }
}

File: data/products/bambu-petg-cf.json
{
  "$schema": "../../schema/product.schema.json",
  "schemaVersion": "1.0.0",
  "id": "bambu-petg-cf",
  "materialId": "petg-cf",
  "brand": "Bambu Lab",
  "manufacturer": "Bambu Lab",
  "productName": "Bambu PETG-CF",
  "origin": "China",
  "specimenType": "printed",
  "specimenNote": {
    "de": "Bambu Lab misst an gedruckten Prüfkörpern und veröffentlicht für jeden Kennwert beide Orientierungen — X-Y in der Schichtebene und Z quer dazu — samt Streuung. Nur daraus lässt sich ablesen, wie viel Festigkeit eine falsche Bauteilorientierung kostet. Von 13 Werkstofftypen mit Z-Kennwert stützen sich 12 auf diese Blätter; außerhalb nennt bislang nur Fillamentum (OBC 905) beide Richtungen.",
    "en": "Bambu Lab measures on printed specimens and publishes both orientations for every value — X-Y in the layer plane and Z across it — including scatter. Only from that can one read how much strength a wrong part orientation costs. Of 13 material types carrying a Z value, 12 rest on these sheets; outside them only Fillamentum (OBC 905) states both directions so far."
  },
  "datasheet": {
    "title": "Bambu PETG-CF — Technical Data Sheet",
    "url": "https://cdn.shopify.com/s/files/1/0584/7236/6216/files/Bambu_PETG-CF_Technical_Data_Sheet.pdf",
    "retrievedAt": "2026-08-01"
  },
  "productUrl": "https://eu.store.bambulab.com/collections/all",
  "properties": {
    "density": {
      "value": 1.25,
      "unit": "g/cm³",
      "testStandard": "ISO 1183",
      "source": "src_tds",
      "confidence": "high"
    },
    "tensileStrengthXy": {
      "value": 59,
      "unit": "MPa",
      "tolerance": 4,
      "testStandard": "ISO 527, GB/T 1040",
      "orientation": "XY",
      "source": "src_tds",
      "confidence": "high"
    },
    "tensileStrengthZ": {
      "value": 38,
      "unit": "MPa",
      "tolerance": 3,
      "testStandard": "ISO 527, GB/T 1040",
      "orientation": "Z",
      "source": "src_tds",
      "confidence": "high"
    },
    "tensileModulusXy": {
      "value": 2460,
      "unit": "MPa",
      "tolerance": 230,
      "testStandard": "ISO 527, GB/T 1040",
      "orientation": "XY",
      "source": "src_tds",
      "confidence": "high"
    },
    "flexuralModulusXy": {
      "value": 2890,
      "unit": "MPa",
      "tolerance": 130,
      "testStandard": "ISO 178, GB/T 9341",
      "orientation": "XY",
      "source": "src_tds",
      "confidence": "high"
    },
    "flexuralStrengthXy": {
      "value": 83,
      "unit": "MPa",
      "tolerance": 4,
      "testStandard": "ISO 178, GB/T 9341",
      "orientation": "XY",
      "source": "src_tds",
      "confidence": "high"
    },
    "charpyUnnotchedXy": {
      "value": 41.2,
      "unit": "kJ/m²",
      "tolerance": 2.6,
      "testStandard": "ISO 179, GB/T 1043",
      "orientation": "XY",
      "source": "src_tds",
      "confidence": "high"
    },
    "charpyNotchedXy": {
      "value": 15.7,
      "unit": "kJ/m²",
      "tolerance": 1.6,
      "testStandard": "ISO 179, GB/T 1043",
      "orientation": "XY",
      "source": "src_tds",
      "confidence": "high"
    },
    "hdtA": {
      "value": 68,
      "unit": "°C",
      "testStandard": "ISO 75, 1.8 MPa",
      "source": "src_tds",
      "confidence": "high"
    },
    "hdtB": {
      "value": 74,
      "unit": "°C",
      "testStandard": "ISO 75, 0.45 MPa",
      "source": "src_tds",
      "confidence": "high"
    },
    "glassTransition": {
      "value": 68,
      "unit": "°C",
      "testStandard": "DSC, 10 °C/min",
      "source": "src_tds",
      "confidence": "high"
    },
    "nozzleTemperature": {
      "value": 255,
      "unit": "°C",
      "min": 240,
      "max": 270,
      "source": "src_tds",
      "confidence": "high"
    },
    "bedTemperature": {
      "value": 70,
      "unit": "°C",
      "min": 65,
      "max": 75,
      "source": "src_tds",
      "confidence": "high"
    },
    "chamberTemperature": {
      "value": 35,
      "unit": "°C",
      "min": 25,
      "max": 45,
      "source": "src_tds",
      "confidence": "high"
    }
  },
  "governance": {
    "lastReviewed": "2026-08-01",
    "reviewedBy": "Claude Code (maschineller Import aus dem Herstellerdatenblatt)",
    "sources": [
      {
        "id": "src_tds",
        "type": "manufacturer-tds",
        "publisher": "Bambu Lab",
        "productName": "Bambu PETG-CF",
        "title": "Bambu PETG-CF — Technical Data Sheet",
        "url": "https://cdn.shopify.com/s/files/1/0584/7236/6216/files/Bambu_PETG-CF_Technical_Data_Sheet.pdf",
        "retrievedAt": "2026-08-01",
        "confidenceCeiling": "high",
        "note": {
          "de": "Herstellerdatenblatt mit gedruckten Prüfkörpern, beiden Orientierungen und Streuungsangaben. Nachzuprüfen am verlinkten Originaldokument.",
          "en": "Manufacturer datasheet with printed specimens, both orientations and scatter figures. Verify against the linked original document."
        }
      }
    ]
  }
}

File: data/products/bambu-petg-hf.json
{
  "$schema": "../../schema/product.schema.json",
  "schemaVersion": "1.0.0",
  "id": "bambu-petg-hf",
  "materialId": "petg",
  "brand": "Bambu Lab",
  "manufacturer": "Bambu Lab",
  "productName": "Bambu PETG HF",
  "origin": "China",
  "specimenType": "printed",
  "specimenNote": {
    "de": "Bambu Lab misst an gedruckten Prüfkörpern und veröffentlicht für jeden Kennwert beide Orientierungen — X-Y in der Schichtebene und Z quer dazu — samt Streuung. Nur daraus lässt sich ablesen, wie viel Festigkeit eine falsche Bauteilorientierung kostet. Von 13 Werkstofftypen mit Z-Kennwert stützen sich 12 auf diese Blätter; außerhalb nennt bislang nur Fillamentum (OBC 905) beide Richtungen.",
    "en": "Bambu Lab measures on printed specimens and publishes both orientations for every value — X-Y in the layer plane and Z across it — including scatter. Only from that can one read how much strength a wrong part orientation costs. Of 13 material types carrying a Z value, 12 rest on these sheets; outside them only Fillamentum (OBC 905) states both directions so far."
  },
  "datasheet": {
    "title": "Bambu PETG HF — Technical Data Sheet",
    "url": "https://cdn.shopify.com/s/files/1/0584/7236/6216/files/Bambu_PETG_HF_Technical_Data_Sheet.pdf",
    "retrievedAt": "2026-08-01"
  },
  "productUrl": "https://eu.store.bambulab.com/collections/all",
  "properties": {
    "density": {
      "value": 1.28,
      "unit": "g/cm³",
      "testStandard": "ISO 1183",
      "source": "src_tds",
      "confidence": "high"
    },
    "tensileStrengthXy": {
      "value": 34,
      "unit": "MPa",
      "tolerance": 4,
      "testStandard": "ISO 527, GB/T 1040",
      "orientation": "XY",
      "source": "src_tds",
      "confidence": "high"
    },
    "tensileStrengthZ": {
      "value": 23,
      "unit": "MPa",
      "tolerance": 4,
      "testStandard": "ISO 527, GB/T 1040",
      "orientation": "Z",
      "source": "src_tds",
      "confidence": "high"
    },
    "tensileModulusXy": {
      "value": 1810,
      "unit": "MPa",
      "tolerance": 190,
      "testStandard": "ISO 527, GB/T 1040",
      "orientation": "XY",
      "source": "src_tds",
      "confidence": "high"
    },
    "flexuralModulusXy": {
      "value": 2050,
      "unit": "MPa",
      "tolerance": 120,
      "testStandard": "ISO 178, GB/T 9341",
      "orientation": "XY",
      "source": "src_tds",
      "confidence": "high"
    },
    "flexuralStrengthXy": {
      "value": 64,
      "unit": "MPa",
      "tolerance": 3,
      "testStandard": "ISO 178, GB/T 9341",
      "orientation": "XY",
      "source": "src_tds",
      "confidence": "high"
    },
    "charpyUnnotchedXy": {
      "value": 31.5,
      "unit": "kJ/m²",
      "tolerance": 2.2,
      "testStandard": "ISO 179, GB/T 1043",
      "orientation": "XY",
      "source": "src_tds",
      "confidence": "high"
    },
    "charpyNotchedXy": {
      "value": 6.2,
      "unit": "kJ/m²",
      "tolerance": 1.8,
      "testStandard": "ISO 179, GB/T 1043",
      "orientation": "XY",
      "source": "src_tds",
      "confidence": "high"
    },
    "hdtA": {
      "value": 62,
      "unit": "°C",
      "testStandard": "ISO 75, 1.8 MPa",
      "source": "src_tds",
      "confidence": "high"
    },
    "hdtB": {
      "value": 69,
      "unit": "°C",
      "testStandard": "ISO 75, 0.45 MPa",
      "source": "src_tds",
      "confidence": "high"
    },
    "glassTransition": {
      "value": 66,
      "unit": "°C",
      "testStandard": "DSC, 10 °C/min",
      "source": "src_tds",
      "confidence": "high"
    },
    "nozzleTemperature": {
      "value": 245,
      "unit": "°C",
      "min": 230,
      "max": 260,
      "source": "src_tds",
      "confidence": "high"
    },
    "bedTemperature": {
      "value": 70,
      "unit": "°C",
      "min": 65,
      "max": 75,
      "source": "src_tds",
      "confidence": "high"
    },
    "chamberTemperature": {
      "value": 42.5,
      "unit": "°C",
      "min": 35,
      "max": 50,
      "source": "src_tds",
      "confidence": "high"
    }
  },
  "governance": {
    "lastReviewed": "2026-08-01",
    "reviewedBy": "Claude Code (maschineller Import aus dem Herstellerdatenblatt)",
    "sources": [
      {
        "id": "src_tds",
        "type": "manufacturer-tds",
        "publisher": "Bambu Lab",
        "productName": "Bambu PETG HF",
        "title": "Bambu PETG HF — Technical Data Sheet",
        "url": "https://cdn.shopify.com/s/files/1/0584/7236/6216/files/Bambu_PETG_HF_Technical_Data_Sheet.pdf",
        "retrievedAt": "2026-08-01",
        "confidenceCeiling": "high",
        "note": {
          "de": "Herstellerdatenblatt mit gedruckten Prüfkörpern, beiden Orientierungen und Streuungsangaben. Nachzuprüfen am verlinkten Originaldokument.",
          "en": "Manufacturer datasheet with printed specimens, both orientations and scatter figures. Verify against the linked original document."
        }
      }
    ]
  }
}

File: data/products/bambu-petg-translucent.json
{
  "$schema": "../../schema/product.schema.json",
  "schemaVersion": "1.0.0",
  "id": "bambu-petg-translucent",
  "materialId": "petg",
  "brand": "Bambu Lab",
  "manufacturer": "Bambu Lab",
  "productName": "Bambu PETG Translucent",
  "origin": "China",
  "specimenType": "printed",
  "specimenNote": {
    "de": "Prüfkörper gedruckt: Das Blatt weist alle mechanischen Kennwerte getrennt nach X-Y und Z aus, und eine Z-Richtung gibt es nur an einem additiv gefertigten Prüfkörper.\n\nHinweis zu diesem Datenblatt: Der Zug-E-Modul in Z steht als „1230 ± 1430 MPa“ im Blatt. Eine Streuung, die größer ist als der Messwert, beschreibt kein Ergebnis — das Intervall reichte bis ins Negative. Vermutlich ist ± 130 oder ± 140 gemeint, wie in den Nachbarzeilen; welches, sagt das Blatt nicht. Der Wert ist übernommen, gilt aber als schwach belegt.",
    "en": "Specimens printed: the sheet reports every mechanical value separately for X-Y and Z, and a Z direction exists only on an additively manufactured specimen.\n\nNote on this datasheet: The tensile modulus in Z is stated as “1230 ± 1430 MPa”. A scatter larger than the measured value describes no result — the interval would extend into the negative. Presumably ± 130 or ± 140 is meant, as in the neighbouring rows; which one, the sheet does not say. The value is imported but counts as weakly substantiated."
  },
  "datasheet": {
    "title": "Bambu PETG Translucent — Technical Data Sheet",
    "url": "https://cdn.shopify.com/s/files/1/0574/3116/2995/files/Bambu_PETG_Translucent_Technical_Data_Sheet.pdf",
    "retrievedAt": "2026-08-05"
  },
  "productUrl": "https://eu.store.bambulab.com/collections/all",
  "properties": {
    "density": {
      "value": 1.25,
      "unit": "g/cm³",
      "testStandard": "ISO 1183",
      "source": "src_tds",
      "confidence": "medium"
    },
    "meltingTemperature": {
      "value": 228,
      "unit": "°C",
      "testStandard": "DSC",
      "conditions": "10 °C/min",
      "source": "src_tds",
      "confidence": "medium"
    },
    "glassTransition": {
      "value": 70,
      "unit": "°C",
      "testStandard": "DSC",
      "conditions": "10 °C/min",
      "source": "src_tds",
      "confidence": "medium"
    },
    "waterAbsorption": {
      "value": 0.3,
      "unit": "%",
      "conditions": "25 °C, 55 % rF, gesättigt",
      "source": "src_tds",
      "confidence": "medium"
    },
    "tensileModulusXy": {
      "value": 1420,
      "unit": "MPa",
      "tolerance": 160,
      "testStandard": "ISO 527 / GB/T 1040",
      "orientation": "XY",
      "source": "src_tds",
      "confidence": "medium"
    },
    "tensileModulusZ": {
      "value": 1230,
      "unit": "MPa",
      "tolerance": 1430,
      "testStandard": "ISO 527 / GB/T 1040",
      "conditions": "Blattangabe „1230 ± 1430 MPa“ — die Streuung ist größer als der Wert selbst, das Intervall reicht damit ins Negative",
      "orientation": "Z",
      "source": "src_tds",
      "confidence": "low"
    },
    "tensileStrengthXy": {
      "value": 33,
      "unit": "MPa",
      "tolerance": 4,
      "testStandard": "ISO 527 / GB/T 1040",
      "orientation": "XY",
      "source": "src_tds",
      "confidence": "medium"
    },
    "tensileStrengthZ": {
      "value": 29,
      "unit": "MPa",
      "tolerance": 3,
      "testStandard": "ISO 527 / GB/T 1040",
      "orientation": "Z",
      "source": "src_tds",
      "confidence": "medium"
    },
    "elongationAtBreakXy": {
      "value": 8.2,
      "unit": "%",
      "tolerance": 1.3,
      "testStandard": "ISO 527 / GB/T 1040",
      "orientation": "XY",
      "source": "src_tds",
      "confidence": "medium"
    },
    "elongationAtBreakZ": {
      "value": 5.2,
      "unit": "%",
      "tolerance": 0.9,
      "testStandard": "ISO 527 / GB/T 1040",
      "orientation": "Z",
      "source": "src_tds",
      "confidence": "medium"
    },
    "flexuralModulusXy": {
      "value": 1610,
      "unit": "MPa",
      "tolerance": 130,
      "testStandard": "ISO 178 / GB/T 9341",
      "orientation": "XY",
      "source": "src_tds",
      "confidence": "medium"
    },
    "flexuralModulusZ": {
      "value": 1520,
      "unit": "MPa",
      "tolerance": 110,
      "testStandard": "ISO 178 / GB/T 9341",
      "orientation": "Z",
      "source": "src_tds",
      "confidence": "medium"
    },
    "flexuralStrengthXy": {
      "value": 68,
      "unit": "MPa",
      "tolerance": 3,
      "testStandard": "ISO 178 / GB/T 9341",
      "orientation": "XY",
      "source": "src_tds",
      "confidence": "medium"
    },
    "flexuralStrengthZ": {
      "value": 55,
      "unit": "MPa",
      "tolerance": 4,
      "testStandard": "ISO 178 / GB/T 9341",
      "orientation": "Z",
      "source": "src_tds",
      "confidence": "medium"
    },
    "charpyUnnotchedXy": {
      "value": 8.6,
      "unit": "kJ/m²",
      "tolerance": 2.1,
      "testStandard": "ISO 179 / GB/T 1043",
      "orientation": "XY",
      "source": "src_tds",
      "confidence": "medium"
    },
    "charpyUnnotchedZ": {
      "value": 7.2,
      "unit": "kJ/m²",
      "tolerance": 1.8,
      "testStandard": "ISO 179 / GB/T 1043",
      "orientation": "Z",
      "source": "src_tds",
      "confidence": "medium"
    },
    "nozzleTemperature": {
      "value": 250,
      "unit": "°C",
      "min": 230,
      "max": 270,
      "conditions": "Herstellerempfehlung",
      "source": "src_tds",
      "confidence": "medium"
    },
    "bedTemperature": {
      "value": 70,
      "unit": "°C",
      "min": 65,
      "max": 75,
      "conditions": "Herstellerempfehlung",
      "source": "src_tds",
      "confidence": "medium"
    }
  },
  "governance": {
    "lastReviewed": "2026-08-05",
    "reviewedBy": "Claude Code (Erstimport aus Herstellerdatenblatt)",
    "sources": [
      {
        "id": "src_tds",
        "type": "manufacturer-tds",
        "publisher": "Bambu Lab",
        "productName": "Bambu PETG Translucent",
        "title": "Bambu PETG Translucent — Technical Data Sheet",
        "url": "https://cdn.shopify.com/s/files/1/0574/3116/2995/files/Bambu_PETG_Translucent_Technical_Data_Sheet.pdf",
        "retrievedAt": "2026-08-05",
        "confidenceCeiling": "high",
        "note": {
          "de": "Herstellerdatenblatt mit gedruckten Prüfkörpern, beiden Orientierungen und Streuungsangaben. Nachzuprüfen am verlinkten Originaldokument.",
          "en": "Manufacturer datasheet with printed specimens, both orientations and scatter figures. Verify against the linked original document."
        }
      }
    ]
  }
}

File: data/products/bambu-petg.json
{
  "$schema": "../../schema/product.schema.json",
  "schemaVersion": "1.0.0",
  "id": "bambu-petg",
  "materialId": "petg",
  "brand": "Bambu Lab",
  "manufacturer": "Bambu Lab",
  "productName": "Bambu PETG Basic",
  "origin": "China",
  "specimenType": "printed",
  "specimenNote": {
    "de": "Bambu Lab prueft gedruckte Koerper und weist X-Y- und Z-Werte aus. Dadurch lässt sich die Anisotropie direkt ablesen - bei den meisten Marken fehlt diese Angabe. Von 13 Werkstofftypen mit Z-Wert stuetzen sich 12 auf Bambu-Blaetter; außerhalb dieser Quelle nennt bislang nur Fillamentum (OBC 905) beide Richtungen.",
    "en": "Bambu Lab tests printed specimens and reports X-Y and Z values. That makes anisotropy directly readable - most brands omit it. Of 13 material types carrying a Z value, 12 rest on Bambu sheets; outside that source only Fillamentum (OBC 905) states both directions so far."
  },
  "datasheet": {
    "title": "Bambu Filament Technical Data Sheet - PETG",
    "url": "https://store.bblcdn.com/s1/default/cb94589bf7994fdcbfa833badefae9cd/Bambu_PETG_Basic_Technical_Data_Sheet.pdf",
    "version": "V3.0",
    "retrievedAt": "2026-08-01"
  },
  "properties": {
    "density": {
      "value": 1.25,
      "unit": "g/cm³",
      "source": "src_tds",
      "confidence": "medium",
      "testStandard": "ISO 1183"
    },
    "tensileStrengthXy": {
      "value": 51,
      "unit": "MPa",
      "source": "src_tds",
      "confidence": "medium",
      "tolerance": 1,
      "testStandard": "ISO 527 / GB/T 1040",
      "orientation": "XY"
    },
    "tensileStrengthZ": {
      "value": 35,
      "unit": "MPa",
      "source": "src_tds",
      "confidence": "medium",
      "tolerance": 6,
      "testStandard": "ISO 527 / GB/T 1040",
      "orientation": "Z"
    },
    "tensileModulusXy": {
      "value": 2780,
      "unit": "MPa",
      "source": "src_tds",
      "confidence": "medium",
      "tolerance": 65,
      "testStandard": "ISO 527 / GB/T 1040",
      "orientation": "XY"
    },
    "elongationAtBreakXy": {
      "value": 9.5,
      "unit": "%",
      "source": "src_tds",
      "confidence": "medium",
      "tolerance": 0.7,
      "testStandard": "ISO 527 / GB/T 1040",
      "orientation": "XY"
    },
    "flexuralStrengthXy": {
      "value": 75,
      "unit": "MPa",
      "source": "src_tds",
      "confidence": "medium",
      "tolerance": 3,
      "testStandard": "ISO 178 / GB/T 9341",
      "orientation": "XY"
    },
    "flexuralModulusXy": {
      "value": 1950,
      "unit": "MPa",
      "source": "src_tds",
      "confidence": "medium",
      "tolerance": 50,
      "testStandard": "ISO 178 / GB/T 9341",
      "orientation": "XY"
    },
    "charpyUnnotchedXy": {
      "value": 34.2,
      "unit": "kJ/m²",
      "source": "src_tds",
      "confidence": "medium",
      "tolerance": 4.1,
      "testStandard": "ISO 179 / GB/T 1043 (ungekerbt)",
      "orientation": "XY"
    },
    "hdtA": {
      "value": 68,
      "unit": "°C",
      "source": "src_tds",
      "confidence": "medium",
      "testStandard": "ISO 75, 1.8 MPa"
    },
    "hdtB": {
      "value": 71,
      "unit": "°C",
      "source": "src_tds",
      "confidence": "medium",
      "testStandard": "ISO 75, 0.45 MPa"
    },
    "glassTransition": {
      "value": 69,
      "unit": "°C",
      "source": "src_tds",
      "confidence": "medium",
      "testStandard": "DSC, 10 °C/min"
    },
    "nozzleTemperature": {
      "value": 245,
      "unit": "°C",
      "source": "src_tds",
      "confidence": "medium",
      "min": 230,
      "max": 260
    },
    "bedTemperature": {
      "value": 70,
      "unit": "°C",
      "source": "src_tds",
      "confidence": "medium",
      "min": 65,
      "max": 75
    }
  },
  "governance": {
    "lastReviewed": "2026-08-01",
    "reviewedBy": "Claude Code (Erstimport aus Herstellerdatenblatt) - fachliche Freigabe durch Riko Reents ausstehend",
    "sources": [
      {
        "id": "src_tds",
        "type": "manufacturer-tds",
        "publisher": "Bambu Lab",
        "productName": "Bambu PETG Basic",
        "title": "Bambu Filament Technical Data Sheet - PETG",
        "documentVersion": "V3.0",
        "url": "https://store.bblcdn.com/s1/default/cb94589bf7994fdcbfa833badefae9cd/Bambu_PETG_Basic_Technical_Data_Sheet.pdf",
        "retrievedAt": "2026-08-01",
        "confidenceCeiling": "high",
        "note": {
          "de": "Prüfkörper sind gedruckt, nicht spritzgegossen, und mit X-Y- und Z-Werten ausgewiesen. Das macht die Werte für FDM-Auslegung brauchbar und über alle Bambu-Materialien vergleichbar - anders als Rohstoff-Datenblätter.",
          "en": "Specimens are printed, not injection moulded, and reported with both X-Y and Z values. That makes the figures usable for FDM design and comparable across all Bambu materials - unlike resin datasheets."
        }
      }
    ]
  }
}

File: data/products/bambu-pla-aero.json
{
  "$schema": "../../schema/product.schema.json",
  "schemaVersion": "1.0.0",
  "id": "bambu-pla-aero",
  "materialId": "pla",
  "brand": "Bambu Lab",
  "manufacturer": "Bambu Lab",
  "productName": "Bambu PLA Aero",
  "origin": "China",
  "specimenType": "printed",
  "specimenNote": {
    "de": "Bambu Lab misst an gedruckten Prüfkörpern und veröffentlicht für jeden Kennwert beide Orientierungen — X-Y in der Schichtebene und Z quer dazu — samt Streuung. Nur daraus lässt sich ablesen, wie viel Festigkeit eine falsche Bauteilorientierung kostet. Von 13 Werkstofftypen mit Z-Kennwert stützen sich 12 auf diese Blätter; außerhalb nennt bislang nur Fillamentum (OBC 905) beide Richtungen.",
    "en": "Bambu Lab measures on printed specimens and publishes both orientations for every value — X-Y in the layer plane and Z across it — including scatter. Only from that can one read how much strength a wrong part orientation costs. Of 13 material types carrying a Z value, 12 rest on these sheets; outside them only Fillamentum (OBC 905) states both directions so far."
  },
  "datasheet": {
    "title": "Bambu PLA Aero — Technical Data Sheet",
    "url": "https://cdn.shopify.com/s/files/1/0584/7236/6216/files/Bambu_PLA_Aero_Technical_Data_Sheet.pdf",
    "retrievedAt": "2026-08-01"
  },
  "productUrl": "https://eu.store.bambulab.com/collections/all",
  "properties": {
    "density": {
      "value": 1.21,
      "unit": "g/cm³",
      "testStandard": "ISO 1183",
      "source": "src_tds",
      "confidence": "high"
    },
    "tensileStrengthXy": {
      "value": 26,
      "unit": "MPa",
      "tolerance": 2,
      "testStandard": "ISO 527, GB/T 1040",
      "orientation": "XY",
      "source": "src_tds",
      "confidence": "high"
    },
    "tensileStrengthZ": {
      "value": 14,
      "unit": "MPa",
      "tolerance": 3,
      "testStandard": "ISO 527, GB/T 1040",
      "orientation": "Z",
      "source": "src_tds",
      "confidence": "high"
    },
    "tensileModulusXy": {
      "value": 2150,
      "unit": "MPa",
      "tolerance": 250,
      "testStandard": "ISO 527, GB/T 1040",
      "orientation": "XY",
      "source": "src_tds",
      "confidence": "high"
    },
    "flexuralModulusXy": {
      "value": 1960,
      "unit": "MPa",
      "tolerance": 110,
      "testStandard": "ISO 178, GB/T 9341",
      "orientation": "XY",
      "source": "src_tds",
      "confidence": "high"
    },
    "flexuralStrengthXy": {
      "value": 52,
      "unit": "MPa",
      "tolerance": 3,
      "testStandard": "ISO 178, GB/T 9341",
      "orientation": "XY",
      "source": "src_tds",
      "confidence": "high"
    },
    "charpyUnnotchedXy": {
      "value": 24.5,
      "unit": "kJ/m²",
      "tolerance": 1.7,
      "testStandard": "ISO 179, GB/T 1043",
      "orientation": "XY",
      "source": "src_tds",
      "confidence": "high"
    },
    "charpyNotchedXy": {
      "value": 7.6,
      "unit": "kJ/m²",
      "tolerance": 0.9,
      "testStandard": "ISO 179, GB/T 1043",
      "orientation": "XY",
      "source": "src_tds",
      "confidence": "high"
    },
    "hdtA": {
      "value": 50,
      "unit": "°C",
      "testStandard": "ISO 75, 1.8 MPa",
      "source": "src_tds",
      "confidence": "high"
    },
    "hdtB": {
      "value": 54,
      "unit": "°C",
      "testStandard": "ISO 75, 0.45 MPa",
      "source": "src_tds",
      "confidence": "high"
    },
    "glassTransition": {
      "value": 55,
      "unit": "°C",
      "testStandard": "DSC, 10 °C/min",
      "source": "src_tds",
      "confidence": "high"
    },
    "nozzleTemperature": {
      "value": 235,
      "unit": "°C",
      "min": 210,
      "max": 260,
      "source": "src_tds",
      "confidence": "high"
    },
    "bedTemperature": {
      "value": 40,
      "unit": "°C",
      "min": 35,
      "max": 45,
      "source": "src_tds",
      "confidence": "high"
    },
    "chamberTemperature": {
      "value": 35,
      "unit": "°C",
      "min": 25,
      "max": 45,
      "source": "src_tds",
      "confidence": "high"
    }
  },
  "governance": {
    "lastReviewed": "2026-08-01",
    "reviewedBy": "Claude Code (maschineller Import aus dem Herstellerdatenblatt)",
    "sources": [
      {
        "id": "src_tds",
        "type": "manufacturer-tds",
        "publisher": "Bambu Lab",
        "productName": "Bambu PLA Aero",
        "title": "Bambu PLA Aero — Technical Data Sheet",
        "url": "https://cdn.shopify.com/s/files/1/0584/7236/6216/files/Bambu_PLA_Aero_Technical_Data_Sheet.pdf",
        "retrievedAt": "2026-08-01",
        "confidenceCeiling": "high",
        "note": {
          "de": "Herstellerdatenblatt mit gedruckten Prüfkörpern, beiden Orientierungen und Streuungsangaben. Nachzuprüfen am verlinkten Originaldokument.",
          "en": "Manufacturer datasheet with printed specimens, both orientations and scatter figures. Verify against the linked original document."
        }
      }
    ]
  }
}

File: data/products/bambu-pla-basic-gradient.json
{
  "$schema": "../../schema/product.schema.json",
  "schemaVersion": "1.0.0",
  "id": "bambu-pla-basic-gradient",
  "materialId": "pla",
  "brand": "Bambu Lab",
  "manufacturer": "Bambu Lab",
  "productName": "Bambu PLA Basic Gradient",
  "origin": "China",
  "specimenType": "printed",
  "specimenNote": {
    "de": "Bambu Lab misst an gedruckten Prüfkörpern und veröffentlicht für jeden Kennwert beide Orientierungen — X-Y in der Schichtebene und Z quer dazu — samt Streuung. Nur daraus lässt sich ablesen, wie viel Festigkeit eine falsche Bauteilorientierung kostet. Von 13 Werkstofftypen mit Z-Kennwert stützen sich 12 auf diese Blätter; außerhalb nennt bislang nur Fillamentum (OBC 905) beide Richtungen.",
    "en": "Bambu Lab measures on printed specimens and publishes both orientations for every value — X-Y in the layer plane and Z across it — including scatter. Only from that can one read how much strength a wrong part orientation costs. Of 13 material types carrying a Z value, 12 rest on these sheets; outside them only Fillamentum (OBC 905) states both directions so far."
  },
  "datasheet": {
    "title": "Bambu PLA Basic Gradient — Technical Data Sheet",
    "url": "https://cdn.shopify.com/s/files/1/0584/7236/6216/files/Bambu_PLA_Basic_Gradient_Technical_Data_Sheet.pdf",
    "retrievedAt": "2026-08-01"
  },
  "productUrl": "https://eu.store.bambulab.com/collections/all",
  "properties": {
    "density": {
      "value": 1.24,
      "unit": "g/cm³",
      "testStandard": "ISO 1183",
      "source": "src_tds",
      "confidence": "high"
    },
    "tensileStrengthXy": {
      "value": 36,
      "unit": "MPa",
      "tolerance": 2,
      "testStandard": "ISO 527, GB/T 1040",
      "orientation": "XY",
      "source": "src_tds",
      "confidence": "high"
    },
    "tensileStrengthZ": {
      "value": 32,
      "unit": "MPa",
      "tolerance": 5,
      "testStandard": "ISO 527, GB/T 1040",
      "orientation": "Z",
      "source": "src_tds",
      "confidence": "high"
    },
    "tensileModulusXy": {
      "value": 2580,
      "unit": "MPa",
      "tolerance": 150,
      "testStandard": "ISO 527, GB/T 1040",
      "orientation": "XY",
      "source": "src_tds",
      "confidence": "high"
    },
    "flexuralModulusXy": {
      "value": 2270,
      "unit": "MPa",
      "tolerance": 60,
      "testStandard": "ISO 178, GB/T 9341",
      "orientation": "XY",
      "source": "src_tds",
      "confidence": "high"
    },
    "flexuralStrengthXy": {
      "value": 73,
      "unit": "MPa",
      "tolerance": 3,
      "testStandard": "ISO 178, GB/T 9341",
      "orientation": "XY",
      "source": "src_tds",
      "confidence": "high"
    },
    "charpyUnnotchedXy": {
      "value": 61.2,
      "unit": "kJ/m²",
      "tolerance": 2.8,
      "testStandard": "ISO 179, GB/T 1043",
      "orientation": "XY",
      "source": "src_tds",
      "confidence": "high"
    },
    "charpyNotchedXy": {
      "value": 20.3,
      "unit": "kJ/m²",
      "tolerance": 1.2,
      "testStandard": "ISO 179, GB/T 1043",
      "orientation": "XY",
      "source": "src_tds",
      "confidence": "high"
    },
    "hdtA": {
      "value": 54,
      "unit": "°C",
      "testStandard": "ISO 75, 1.8 MPa",
      "source": "src_tds",
      "confidence": "high"
    },
    "hdtB": {
      "value": 57,
      "unit": "°C",
      "testStandard": "ISO 75, 0.45 MPa",
      "source": "src_tds",
      "confidence": "high"
    },
    "glassTransition": {
      "value": 60,
      "unit": "°C",
      "testStandard": "DSC, 10 °C/min",
      "source": "src_tds",
      "confidence": "high"
    },
    "nozzleTemperature": {
      "value": 210,
      "unit": "°C",
      "min": 190,
      "max": 230,
      "source": "src_tds",
      "confidence": "high"
    },
    "bedTemperature": {
      "value": 40,
      "unit": "°C",
      "min": 35,
      "max": 45,
      "source": "src_tds",
      "confidence": "high"
    },
    "chamberTemperature": {
      "value": 35,
      "unit": "°C",
      "min": 25,
      "max": 45,
      "source": "src_tds",
      "confidence": "high"
    }
  },
  "governance": {
    "lastReviewed": "2026-08-01",
    "reviewedBy": "Claude Code (maschineller Import aus dem Herstellerdatenblatt)",
    "sources": [
      {
        "id": "src_tds",
        "type": "manufacturer-tds",
        "publisher": "Bambu Lab",
        "productName": "Bambu PLA Basic Gradient",
        "title": "Bambu PLA Basic Gradient — Technical Data Sheet",
        "url": "https://cdn.shopify.com/s/files/1/0584/7236/6216/files/Bambu_PLA_Basic_Gradient_Technical_Data_Sheet.pdf",
        "retrievedAt": "2026-08-01",
        "confidenceCeiling": "high",
        "note": {
          "de": "Herstellerdatenblatt mit gedruckten Prüfkörpern, beiden Orientierungen und Streuungsangaben. Nachzuprüfen am verlinkten Originaldokument.",
          "en": "Manufacturer datasheet with printed specimens, both orientations and scatter figures. Verify against the linked original document."
        }
      }
    ]
  }
}
