Repository: Reents3D/fdm-material-advisor

# FDM-Materialberater

**[→ Werkzeug öffnen](https://materialberater.reents3d.de/)** · kostenlos, ohne Anmeldung
· ein Werkzeug der [Reents Technologies GmbH](https://reents3d.de/) (Reents3D), XXL-3D-Druck und Exponatebau in Holm bei Hamburg

Welches FDM-Material passt zum Anwendungsfall — und **warum**. Ein quelloffener
Materialberater mit einer offenen Datenbank, in der jeder Kennwert seine Quelle, seine
Prüfnorm und seine Konfidenz mitführt.

**43 Werkstofftypen · 254 Produkte von 17 Marken · 3.182 belegte Einzelaussagen ·
20 Anwendungsfälle · 21 Medien · 29 Glossareinträge**
*[English summary below](#english)*

---

File: data/products/bambu-pla-cf.json
{
  "$schema": "../../schema/product.schema.json",
  "schemaVersion": "1.0.0",
  "id": "bambu-pla-cf",
  "materialId": "pla",
  "brand": "Bambu Lab",
  "manufacturer": "Bambu Lab",
  "productName": "Bambu PLA-CF",
  "origin": "China",
  "specimenType": "printed",
  "specimenNote": {
    "de": "Bambu Lab misst an gedruckten Prüfkörpern und veröffentlicht für jeden Kennwert beide Orientierungen — X-Y in der Schichtebene und Z quer dazu — samt Streuung. Nur daraus lässt sich ablesen, wie viel Festigkeit eine falsche Bauteilorientierung kostet. Von 13 Werkstofftypen mit Z-Kennwert stützen sich 12 auf diese Blätter; außerhalb nennt bislang nur Fillamentum (OBC 905) beide Richtungen.",
    "en": "Bambu Lab measures on printed specimens and publishes both orientations for every value — X-Y in the layer plane and Z across it — including scatter. Only from that can one read how much strength a wrong part orientation costs. Of 13 material types carrying a Z value, 12 rest on these sheets; outside them only Fillamentum (OBC 905) states both directions so far."
  },
  "datasheet": {
    "title": "Bambu PLA-CF — Technical Data Sheet",
    "url": "https://cdn.shopify.com/s/files/1/0584/7236/6216/files/Bambu_PLA-CF_Technical_Data_Sheet.pdf",
    "retrievedAt": "2026-08-01"
  },
  "productUrl": "https://eu.store.bambulab.com/collections/all",
  "properties": {
    "density": {
      "value": 1.22,
      "unit": "g/cm³",
      "testStandard": "ISO 1183",
      "source": "src_tds",
      "confidence": "high"
    },
    "tensileStrengthXy": {
      "value": 38,
      "unit": "MPa",
      "tolerance": 4,
      "testStandard": "ISO 527, GB/T 1040",
      "orientation": "XY",
      "source": "src_tds",
      "confidence": "high"
    },
    "tensileStrengthZ": {
      "value": 26,
      "unit": "MPa",
      "tolerance": 2,
      "testStandard": "ISO 527, GB/T 1040",
      "orientation": "Z",
      "source": "src_tds",
      "confidence": "high"
    },
    "tensileModulusXy": {
      "value": 2790,
      "unit": "MPa",
      "tolerance": 120,
      "testStandard": "ISO 527, GB/T 1040",
      "orientation": "XY",
      "source": "src_tds",
      "confidence": "high"
    },
    "flexuralModulusXy": {
      "value": 3700,
      "unit": "MPa",
      "tolerance": 220,
      "testStandard": "ISO 178, GB/T 9341",
      "orientation": "XY",
      "source": "src_tds",
      "confidence": "high"
    },
    "flexuralStrengthXy": {
      "value": 96,
      "unit": "MPa",
      "tolerance": 3,
      "testStandard": "ISO 178, GB/T 9341",
      "orientation": "XY",
      "source": "src_tds",
      "confidence": "high"
    },
    "charpyUnnotchedXy": {
      "value": 23.2,
      "unit": "kJ/m²",
      "tolerance": 3.7,
      "testStandard": "ISO 179, GB/T 1043",
      "orientation": "XY",
      "source": "src_tds",
      "confidence": "high"
    },
    "charpyNotchedXy": {
      "value": 7.6,
      "unit": "kJ/m²",
      "tolerance": 2.6,
      "testStandard": "ISO 179, GB/T 1043",
      "orientation": "XY",
      "source": "src_tds",
      "confidence": "high"
    },
    "hdtA": {
      "value": 54,
      "unit": "°C",
      "testStandard": "ISO 75, 1.8 MPa",
      "source": "src_tds",
      "confidence": "high"
    },
    "hdtB": {
      "value": 55,
      "unit": "°C",
      "testStandard": "ISO 75, 0.45 MPa",
      "source": "src_tds",
      "confidence": "high"
    },
    "glassTransition": {
      "value": 63,
      "unit": "°C",
      "testStandard": "DSC, 10 °C/min",
      "source": "src_tds",
      "confidence": "high"
    },
    "nozzleTemperature": {
      "value": 225,
      "unit": "°C",
      "min": 210,
      "max": 240,
      "source": "src_tds",
      "confidence": "high"
    },
    "bedTemperature": {
      "value": 40,
      "unit": "°C",
      "min": 35,
      "max": 45,
      "source": "src_tds",
      "confidence": "high"
    },
    "chamberTemperature": {
      "value": 35,
      "unit": "°C",
      "min": 25,
      "max": 45,
      "source": "src_tds",
      "confidence": "high"
    }
  },
  "governance": {
    "lastReviewed": "2026-08-01",
    "reviewedBy": "Claude Code (maschineller Import aus dem Herstellerdatenblatt)",
    "sources": [
      {
        "id": "src_tds",
        "type": "manufacturer-tds",
        "publisher": "Bambu Lab",
        "productName": "Bambu PLA-CF",
        "title": "Bambu PLA-CF — Technical Data Sheet",
        "url": "https://cdn.shopify.com/s/files/1/0584/7236/6216/files/Bambu_PLA-CF_Technical_Data_Sheet.pdf",
        "retrievedAt": "2026-08-01",
        "confidenceCeiling": "high",
        "note": {
          "de": "Herstellerdatenblatt mit gedruckten Prüfkörpern, beiden Orientierungen und Streuungsangaben. Nachzuprüfen am verlinkten Originaldokument.",
          "en": "Manufacturer datasheet with printed specimens, both orientations and scatter figures. Verify against the linked original document."
        }
      }
    ]
  }
}

File: data/products/bambu-pla-galaxy.json
{
  "$schema": "../../schema/product.schema.json",
  "schemaVersion": "1.0.0",
  "id": "bambu-pla-galaxy",
  "materialId": "pla",
  "brand": "Bambu Lab",
  "manufacturer": "Bambu Lab",
  "productName": "Bambu PLA Galaxy",
  "origin": "China",
  "specimenType": "printed",
  "specimenNote": {
    "de": "Bambu Lab misst an gedruckten Prüfkörpern und veröffentlicht für jeden Kennwert beide Orientierungen — X-Y in der Schichtebene und Z quer dazu — samt Streuung. Nur daraus lässt sich ablesen, wie viel Festigkeit eine falsche Bauteilorientierung kostet. Von 13 Werkstofftypen mit Z-Kennwert stützen sich 12 auf diese Blätter; außerhalb nennt bislang nur Fillamentum (OBC 905) beide Richtungen.",
    "en": "Bambu Lab measures on printed specimens and publishes both orientations for every value — X-Y in the layer plane and Z across it — including scatter. Only from that can one read how much strength a wrong part orientation costs. Of 13 material types carrying a Z value, 12 rest on these sheets; outside them only Fillamentum (OBC 905) states both directions so far."
  },
  "datasheet": {
    "title": "Bambu PLA Galaxy — Technical Data Sheet",
    "url": "https://cdn.shopify.com/s/files/1/0584/7236/6216/files/Bambu_PLA_Galaxy_Technical_Data_Sheet.pdf",
    "retrievedAt": "2026-08-01"
  },
  "productUrl": "https://eu.store.bambulab.com/collections/all",
  "properties": {
    "density": {
      "value": 1.19,
      "unit": "g/cm³",
      "testStandard": "ISO 1183",
      "source": "src_tds",
      "confidence": "high"
    },
    "tensileStrengthXy": {
      "value": 26,
      "unit": "MPa",
      "tolerance": 3,
      "testStandard": "ISO 527, GB/T 1040",
      "orientation": "XY",
      "source": "src_tds",
      "confidence": "high"
    },
    "tensileStrengthZ": {
      "value": 21,
      "unit": "MPa",
      "tolerance": 4,
      "testStandard": "ISO 527, GB/T 1040",
      "orientation": "Z",
      "source": "src_tds",
      "confidence": "high"
    },
    "tensileModulusXy": {
      "value": 1540,
      "unit": "MPa",
      "tolerance": 190,
      "testStandard": "ISO 527, GB/T 1040",
      "orientation": "XY",
      "source": "src_tds",
      "confidence": "high"
    },
    "flexuralModulusXy": {
      "value": 2200,
      "unit": "MPa",
      "tolerance": 120,
      "testStandard": "ISO 178, GB/T 9341",
      "orientation": "XY",
      "source": "src_tds",
      "confidence": "high"
    },
    "flexuralStrengthXy": {
      "value": 58,
      "unit": "MPa",
      "tolerance": 3,
      "testStandard": "ISO 178, GB/T 9341",
      "orientation": "XY",
      "source": "src_tds",
      "confidence": "high"
    },
    "charpyUnnotchedXy": {
      "value": 55.4,
      "unit": "kJ/m²",
      "tolerance": 3.7,
      "testStandard": "ISO 179, GB/T 1043",
      "orientation": "XY",
      "source": "src_tds",
      "confidence": "high"
    },
    "charpyNotchedXy": {
      "value": 17.6,
      "unit": "kJ/m²",
      "tolerance": 2.2,
      "testStandard": "ISO 179, GB/T 1043",
      "orientation": "XY",
      "source": "src_tds",
      "confidence": "high"
    },
    "hdtA": {
      "value": 52,
      "unit": "°C",
      "testStandard": "ISO 75, 1.8 MPa",
      "source": "src_tds",
      "confidence": "high"
    },
    "hdtB": {
      "value": 55,
      "unit": "°C",
      "testStandard": "ISO 75, 0.45 MPa",
      "source": "src_tds",
      "confidence": "high"
    },
    "glassTransition": {
      "value": 52,
      "unit": "°C",
      "testStandard": "DSC, 10 °C/min",
      "source": "src_tds",
      "confidence": "high"
    },
    "nozzleTemperature": {
      "value": 210,
      "unit": "°C",
      "min": 190,
      "max": 230,
      "source": "src_tds",
      "confidence": "high"
    },
    "bedTemperature": {
      "value": 40,
      "unit": "°C",
      "min": 35,
      "max": 45,
      "source": "src_tds",
      "confidence": "high"
    }
  },
  "governance": {
    "lastReviewed": "2026-08-01",
    "reviewedBy": "Claude Code (maschineller Import aus dem Herstellerdatenblatt)",
    "sources": [
      {
        "id": "src_tds",
        "type": "manufacturer-tds",
        "publisher": "Bambu Lab",
        "productName": "Bambu PLA Galaxy",
        "title": "Bambu PLA Galaxy — Technical Data Sheet",
        "url": "https://cdn.shopify.com/s/files/1/0584/7236/6216/files/Bambu_PLA_Galaxy_Technical_Data_Sheet.pdf",
        "retrievedAt": "2026-08-01",
        "confidenceCeiling": "high",
        "note": {
          "de": "Herstellerdatenblatt mit gedruckten Prüfkörpern, beiden Orientierungen und Streuungsangaben. Nachzuprüfen am verlinkten Originaldokument.",
          "en": "Manufacturer datasheet with printed specimens, both orientations and scatter figures. Verify against the linked original document."
        }
      }
    ]
  }
}

File: data/products/bambu-pla-glow.json
{
  "$schema": "../../schema/product.schema.json",
  "schemaVersion": "1.0.0",
  "id": "bambu-pla-glow",
  "materialId": "pla",
  "brand": "Bambu Lab",
  "manufacturer": "Bambu Lab",
  "productName": "Bambu PLA Glow",
  "origin": "China",
  "specimenType": "printed",
  "specimenNote": {
    "de": "Prüfkörper gedruckt: Das Blatt weist alle mechanischen Kennwerte getrennt nach X-Y und Z aus, und eine Z-Richtung gibt es nur an einem additiv gefertigten Prüfkörper.\n\nHinweis zu diesem Datenblatt: Die Schlagzähigkeit steht in Z mit 19,8 kJ/m² höher als in X-Y mit 8,8 — mehr als das Doppelte quer zur Schicht. Bei FDM ist die Schichtgrenze die schwächste Ebene; ein Prüfkörper bricht dort leichter, nicht schwerer. Alle anderen Größen dieses Blattes verhalten sich erwartungsgemäß (Zugfestigkeit 32 gegen 26, Biegefestigkeit 76 gegen 55), was einen Zahlendreher in genau dieser Zeile nahelegt. Der Z-Wert gilt deshalb als schwach belegt.",
    "en": "Specimens printed: the sheet reports every mechanical value separately for X-Y and Z, and a Z direction exists only on an additively manufactured specimen.\n\nNote on this datasheet: The impact strength is stated higher in Z at 19.8 kJ/m² than in X-Y at 8.8 — more than double across the layers. In FDM the layer boundary is the weakest plane; a specimen breaks there more easily, not less. Every other quantity on this sheet behaves as expected (tensile 32 against 26, flexural 76 against 55), which suggests a transposition in precisely this row. The Z value therefore counts as weakly substantiated."
  },
  "datasheet": {
    "title": "Bambu PLA Glow — Technical Data Sheet",
    "url": "https://cdn.shopify.com/s/files/1/0573/5320/7868/files/Bambu_PLA_Glow_Technical_Data_Sheet.pdf",
    "retrievedAt": "2026-08-05"
  },
  "productUrl": "https://eu.store.bambulab.com/collections/all",
  "properties": {
    "density": {
      "value": 1.26,
      "unit": "g/cm³",
      "testStandard": "ISO 1183",
      "source": "src_tds",
      "confidence": "medium"
    },
    "meltingTemperature": {
      "value": 155,
      "unit": "°C",
      "testStandard": "DSC",
      "conditions": "10 °C/min",
      "source": "src_tds",
      "confidence": "medium"
    },
    "glassTransition": {
      "value": 55,
      "unit": "°C",
      "testStandard": "DSC",
      "conditions": "10 °C/min",
      "source": "src_tds",
      "confidence": "medium"
    },
    "waterAbsorption": {
      "value": 0.46,
      "unit": "%",
      "conditions": "25 °C, 55 % rF, gesättigt",
      "source": "src_tds",
      "confidence": "medium"
    },
    "tensileModulusXy": {
      "value": 2030,
      "unit": "MPa",
      "tolerance": 210,
      "testStandard": "ISO 527 / GB/T 1040",
      "orientation": "XY",
      "source": "src_tds",
      "confidence": "medium"
    },
    "tensileModulusZ": {
      "value": 1750,
      "unit": "MPa",
      "tolerance": 180,
      "testStandard": "ISO 527 / GB/T 1040",
      "orientation": "Z",
      "source": "src_tds",
      "confidence": "medium"
    },
    "tensileStrengthXy": {
      "value": 32,
      "unit": "MPa",
      "tolerance": 3,
      "testStandard": "ISO 527 / GB/T 1040",
      "orientation": "XY",
      "source": "src_tds",
      "confidence": "medium"
    },
    "tensileStrengthZ": {
      "value": 26,
      "unit": "MPa",
      "tolerance": 3,
      "testStandard": "ISO 527 / GB/T 1040",
      "orientation": "Z",
      "source": "src_tds",
      "confidence": "medium"
    },
    "elongationAtBreakXy": {
      "value": 8.6,
      "unit": "%",
      "tolerance": 1.2,
      "testStandard": "ISO 527 / GB/T 1040",
      "orientation": "XY",
      "source": "src_tds",
      "confidence": "medium"
    },
    "elongationAtBreakZ": {
      "value": 6.5,
      "unit": "%",
      "tolerance": 0.8,
      "testStandard": "ISO 527 / GB/T 1040",
      "orientation": "Z",
      "source": "src_tds",
      "confidence": "medium"
    },
    "flexuralModulusXy": {
      "value": 2640,
      "unit": "MPa",
      "tolerance": 130,
      "testStandard": "ISO 178 / GB/T 9341",
      "orientation": "XY",
      "source": "src_tds",
      "confidence": "medium"
    },
    "flexuralModulusZ": {
      "value": 2230,
      "unit": "MPa",
      "tolerance": 110,
      "testStandard": "ISO 178 / GB/T 9341",
      "orientation": "Z",
      "source": "src_tds",
      "confidence": "medium"
    },
    "flexuralStrengthXy": {
      "value": 76,
      "unit": "MPa",
      "tolerance": 4,
      "testStandard": "ISO 178 / GB/T 9341",
      "orientation": "XY",
      "source": "src_tds",
      "confidence": "medium"
    },
    "flexuralStrengthZ": {
      "value": 55,
      "unit": "MPa",
      "tolerance": 3,
      "testStandard": "ISO 178 / GB/T 9341",
      "orientation": "Z",
      "source": "src_tds",
      "confidence": "medium"
    },
    "charpyUnnotchedXy": {
      "value": 8.8,
      "unit": "kJ/m²",
      "tolerance": 1.7,
      "testStandard": "ISO 179 / GB/T 1043",
      "orientation": "XY",
      "source": "src_tds",
      "confidence": "medium"
    },
    "charpyUnnotchedZ": {
      "value": 19.8,
      "unit": "kJ/m²",
      "tolerance": 1.8,
      "testStandard": "ISO 179 / GB/T 1043",
      "conditions": "Blattangabe 19,8 kJ/m² in Z gegen 8,8 kJ/m² in X-Y — quer zur Schicht höher als längs, was bei FDM nicht plausibel ist",
      "orientation": "Z",
      "source": "src_tds",
      "confidence": "low"
    },
    "nozzleTemperature": {
      "value": 210,
      "unit": "°C",
      "min": 190,
      "max": 230,
      "conditions": "Herstellerempfehlung",
      "source": "src_tds",
      "confidence": "medium"
    },
    "bedTemperature": {
      "value": 40,
      "unit": "°C",
      "min": 35,
      "max": 45,
      "conditions": "Herstellerempfehlung",
      "source": "src_tds",
      "confidence": "medium"
    }
  },
  "governance": {
    "lastReviewed": "2026-08-05",
    "reviewedBy": "Claude Code (Erstimport aus Herstellerdatenblatt)",
    "sources": [
      {
        "id": "src_tds",
        "type": "manufacturer-tds",
        "publisher": "Bambu Lab",
        "productName": "Bambu PLA Glow",
        "title": "Bambu PLA Glow — Technical Data Sheet",
        "url": "https://cdn.shopify.com/s/files/1/0573/5320/7868/files/Bambu_PLA_Glow_Technical_Data_Sheet.pdf",
        "retrievedAt": "2026-08-05",
        "confidenceCeiling": "high",
        "note": {
          "de": "Herstellerdatenblatt mit gedruckten Prüfkörpern, beiden Orientierungen und Streuungsangaben. Nachzuprüfen am verlinkten Originaldokument.",
          "en": "Manufacturer datasheet with printed specimens, both orientations and scatter figures. Verify against the linked original document."
        }
      }
    ]
  }
}

File: data/products/bambu-pla-marble.json
{
  "$schema": "../../schema/product.schema.json",
  "schemaVersion": "1.0.0",
  "id": "bambu-pla-marble",
  "materialId": "pla",
  "brand": "Bambu Lab",
  "manufacturer": "Bambu Lab",
  "productName": "Bambu PLA Marble",
  "origin": "China",
  "specimenType": "printed",
  "specimenNote": {
    "de": "Bambu Lab misst an gedruckten Prüfkörpern und veröffentlicht für jeden Kennwert beide Orientierungen — X-Y in der Schichtebene und Z quer dazu — samt Streuung. Nur daraus lässt sich ablesen, wie viel Festigkeit eine falsche Bauteilorientierung kostet. Von 13 Werkstofftypen mit Z-Kennwert stützen sich 12 auf diese Blätter; außerhalb nennt bislang nur Fillamentum (OBC 905) beide Richtungen.",
    "en": "Bambu Lab measures on printed specimens and publishes both orientations for every value — X-Y in the layer plane and Z across it — including scatter. Only from that can one read how much strength a wrong part orientation costs. Of 13 material types carrying a Z value, 12 rest on these sheets; outside them only Fillamentum (OBC 905) states both directions so far."
  },
  "datasheet": {
    "title": "Bambu PLA Marble — Technical Data Sheet",
    "url": "https://cdn.shopify.com/s/files/1/0584/7236/6216/files/Bambu_PLA_Marble_Technical_Data_Sheet.pdf",
    "retrievedAt": "2026-08-01"
  },
  "productUrl": "https://eu.store.bambulab.com/collections/all",
  "properties": {
    "density": {
      "value": 1.22,
      "unit": "g/cm³",
      "testStandard": "ISO 1183",
      "source": "src_tds",
      "confidence": "high"
    },
    "tensileStrengthXy": {
      "value": 42,
      "unit": "MPa",
      "tolerance": 3,
      "testStandard": "ISO 527, GB/T 1040",
      "orientation": "XY",
      "source": "src_tds",
      "confidence": "high"
    },
    "tensileStrengthZ": {
      "value": 36,
      "unit": "MPa",
      "tolerance": 2,
      "testStandard": "ISO 527, GB/T 1040",
      "orientation": "Z",
      "source": "src_tds",
      "confidence": "high"
    },
    "tensileModulusXy": {
      "value": 2150,
      "unit": "MPa",
      "tolerance": 260,
      "testStandard": "ISO 527, GB/T 1040",
      "orientation": "XY",
      "source": "src_tds",
      "confidence": "high"
    },
    "flexuralModulusXy": {
      "value": 2490,
      "unit": "MPa",
      "tolerance": 150,
      "testStandard": "ISO 178, GB/T 9341",
      "orientation": "XY",
      "source": "src_tds",
      "confidence": "high"
    },
    "flexuralStrengthXy": {
      "value": 85,
      "unit": "MPa",
      "tolerance": 5,
      "testStandard": "ISO 178, GB/T 9341",
      "orientation": "XY",
      "source": "src_tds",
      "confidence": "high"
    },
    "charpyUnnotchedXy": {
      "value": 24,
      "unit": "kJ/m²",
      "tolerance": 2.5,
      "testStandard": "ISO 179, GB/T 1043",
      "orientation": "XY",
      "source": "src_tds",
      "confidence": "high"
    },
    "charpyNotchedXy": {
      "value": 9.5,
      "unit": "kJ/m²",
      "tolerance": 2.6,
      "testStandard": "ISO 179, GB/T 1043",
      "orientation": "XY",
      "source": "src_tds",
      "confidence": "high"
    },
    "hdtA": {
      "value": 53,
      "unit": "°C",
      "testStandard": "ISO 75, 1.8 MPa",
      "source": "src_tds",
      "confidence": "high"
    },
    "hdtB": {
      "value": 56,
      "unit": "°C",
      "testStandard": "ISO 75, 0.45 MPa",
      "source": "src_tds",
      "confidence": "high"
    },
    "glassTransition": {
      "value": 56,
      "unit": "°C",
      "testStandard": "DSC, 10 °C/min",
      "source": "src_tds",
      "confidence": "high"
    },
    "nozzleTemperature": {
      "value": 210,
      "unit": "°C",
      "min": 190,
      "max": 230,
      "source": "src_tds",
      "confidence": "high"
    },
    "bedTemperature": {
      "value": 40,
      "unit": "°C",
      "min": 35,
      "max": 45,
      "source": "src_tds",
      "confidence": "high"
    },
    "chamberTemperature": {
      "value": 35,
      "unit": "°C",
      "min": 25,
      "max": 45,
      "source": "src_tds",
      "confidence": "high"
    }
  },
  "governance": {
    "lastReviewed": "2026-08-01",
    "reviewedBy": "Claude Code (maschineller Import aus dem Herstellerdatenblatt)",
    "sources": [
      {
        "id": "src_tds",
        "type": "manufacturer-tds",
        "publisher": "Bambu Lab",
        "productName": "Bambu PLA Marble",
        "title": "Bambu PLA Marble — Technical Data Sheet",
        "url": "https://cdn.shopify.com/s/files/1/0584/7236/6216/files/Bambu_PLA_Marble_Technical_Data_Sheet.pdf",
        "retrievedAt": "2026-08-01",
        "confidenceCeiling": "high",
        "note": {
          "de": "Herstellerdatenblatt mit gedruckten Prüfkörpern, beiden Orientierungen und Streuungsangaben. Nachzuprüfen am verlinkten Originaldokument.",
          "en": "Manufacturer datasheet with printed specimens, both orientations and scatter figures. Verify against the linked original document."
        }
      }
    ]
  }
}

File: data/products/bambu-pla-matte.json
{
  "$schema": "../../schema/product.schema.json",
  "schemaVersion": "1.0.0",
  "id": "bambu-pla-matte",
  "materialId": "pla",
  "brand": "Bambu Lab",
  "manufacturer": "Bambu Lab",
  "productName": "Bambu PLA Matte",
  "origin": "China",
  "specimenType": "printed",
  "specimenNote": {
    "de": "Bambu Lab misst an gedruckten Prüfkörpern und veröffentlicht für jeden Kennwert beide Orientierungen — X-Y in der Schichtebene und Z quer dazu — samt Streuung. Nur daraus lässt sich ablesen, wie viel Festigkeit eine falsche Bauteilorientierung kostet. Von 13 Werkstofftypen mit Z-Kennwert stützen sich 12 auf diese Blätter; außerhalb nennt bislang nur Fillamentum (OBC 905) beide Richtungen.",
    "en": "Bambu Lab measures on printed specimens and publishes both orientations for every value — X-Y in the layer plane and Z across it — including scatter. Only from that can one read how much strength a wrong part orientation costs. Of 13 material types carrying a Z value, 12 rest on these sheets; outside them only Fillamentum (OBC 905) states both directions so far."
  },
  "datasheet": {
    "title": "Bambu PLA Matte — Technical Data Sheet",
    "url": "https://cdn.shopify.com/s/files/1/0584/7236/6216/files/Bambu_PLA_Matte_Technical_Data_Sheet.pdf",
    "retrievedAt": "2026-08-01"
  },
  "productUrl": "https://eu.store.bambulab.com/collections/all",
  "properties": {
    "density": {
      "value": 1.31,
      "unit": "g/cm³",
      "testStandard": "ISO 1183",
      "source": "src_tds",
      "confidence": "high"
    },
    "tensileStrengthXy": {
      "value": 32,
      "unit": "MPa",
      "tolerance": 3,
      "testStandard": "ISO 527, GB/T 1040",
      "orientation": "XY",
      "source": "src_tds",
      "confidence": "high"
    },
    "tensileStrengthZ": {
      "value": 25,
      "unit": "MPa",
      "tolerance": 2,
      "testStandard": "ISO 527, GB/T 1040",
      "orientation": "Z",
      "source": "src_tds",
      "confidence": "high"
    },
    "tensileModulusXy": {
      "value": 1960,
      "unit": "MPa",
      "tolerance": 90,
      "testStandard": "ISO 527, GB/T 1040",
      "orientation": "XY",
      "source": "src_tds",
      "confidence": "high"
    },
    "flexuralModulusXy": {
      "value": 2360,
      "unit": "MPa",
      "tolerance": 250,
      "testStandard": "ISO 178, GB/T 9341",
      "orientation": "XY",
      "source": "src_tds",
      "confidence": "high"
    },
    "flexuralStrengthXy": {
      "value": 53,
      "unit": "MPa",
      "tolerance": 2,
      "testStandard": "ISO 178, GB/T 9341",
      "orientation": "XY",
      "source": "src_tds",
      "confidence": "high"
    },
    "charpyUnnotchedXy": {
      "value": 19.2,
      "unit": "kJ/m²",
      "tolerance": 3.7,
      "testStandard": "ISO 179, GB/T 1043",
      "orientation": "XY",
      "source": "src_tds",
      "confidence": "high"
    },
    "charpyNotchedXy": {
      "value": 6.3,
      "unit": "kJ/m²",
      "tolerance": 1.5,
      "testStandard": "ISO 179, GB/T 1043",
      "orientation": "XY",
      "source": "src_tds",
      "confidence": "high"
    },
    "hdtA": {
      "value": 52,
      "unit": "°C",
      "testStandard": "ISO 75, 1.8 MPa",
      "source": "src_tds",
      "confidence": "high"
    },
    "hdtB": {
      "value": 58,
      "unit": "°C",
      "testStandard": "ISO 75, 0.45 MPa",
      "source": "src_tds",
      "confidence": "high"
    },
    "glassTransition": {
      "value": 61,
      "unit": "°C",
      "testStandard": "DSC, 10 °C/min",
      "source": "src_tds",
      "confidence": "high"
    },
    "nozzleTemperature": {
      "value": 210,
      "unit": "°C",
      "min": 190,
      "max": 230,
      "source": "src_tds",
      "confidence": "high"
    },
    "bedTemperature": {
      "value": 40,
      "unit": "°C",
      "min": 35,
      "max": 45,
      "source": "src_tds",
      "confidence": "high"
    },
    "chamberTemperature": {
      "value": 35,
      "unit": "°C",
      "min": 25,
      "max": 45,
      "source": "src_tds",
      "confidence": "high"
    }
  },
  "governance": {
    "lastReviewed": "2026-08-01",
    "reviewedBy": "Claude Code (maschineller Import aus dem Herstellerdatenblatt)",
    "sources": [
      {
        "id": "src_tds",
        "type": "manufacturer-tds",
        "publisher": "Bambu Lab",
        "productName": "Bambu PLA Matte",
        "title": "Bambu PLA Matte — Technical Data Sheet",
        "url": "https://cdn.shopify.com/s/files/1/0584/7236/6216/files/Bambu_PLA_Matte_Technical_Data_Sheet.pdf",
        "retrievedAt": "2026-08-01",
        "confidenceCeiling": "high",
        "note": {
          "de": "Herstellerdatenblatt mit gedruckten Prüfkörpern, beiden Orientierungen und Streuungsangaben. Nachzuprüfen am verlinkten Originaldokument.",
          "en": "Manufacturer datasheet with printed specimens, both orientations and scatter figures. Verify against the linked original document."
        }
      }
    ]
  }
}

File: data/products/bambu-pla-metal.json
{
  "$schema": "../../schema/product.schema.json",
  "schemaVersion": "1.0.0",
  "id": "bambu-pla-metal",
  "materialId": "pla",
  "brand": "Bambu Lab",
  "manufacturer": "Bambu Lab",
  "productName": "Bambu PLA Metal",
  "origin": "China",
  "specimenType": "printed",
  "specimenNote": {
    "de": "Bambu Lab misst an gedruckten Prüfkörpern und veröffentlicht für jeden Kennwert beide Orientierungen — X-Y in der Schichtebene und Z quer dazu — samt Streuung. Nur daraus lässt sich ablesen, wie viel Festigkeit eine falsche Bauteilorientierung kostet. Von 13 Werkstofftypen mit Z-Kennwert stützen sich 12 auf diese Blätter; außerhalb nennt bislang nur Fillamentum (OBC 905) beide Richtungen.",
    "en": "Bambu Lab measures on printed specimens and publishes both orientations for every value — X-Y in the layer plane and Z across it — including scatter. Only from that can one read how much strength a wrong part orientation costs. Of 13 material types carrying a Z value, 12 rest on these sheets; outside them only Fillamentum (OBC 905) states both directions so far."
  },
  "datasheet": {
    "title": "Bambu PLA Metal — Technical Data Sheet",
    "url": "https://cdn.shopify.com/s/files/1/0584/7236/6216/files/Bambu_PLA_Metal_Technical_Data_Sheet.pdf",
    "retrievedAt": "2026-08-01"
  },
  "productUrl": "https://eu.store.bambulab.com/collections/all",
  "properties": {
    "density": {
      "value": 1.25,
      "unit": "g/cm³",
      "testStandard": "ISO 1183",
      "source": "src_tds",
      "confidence": "high"
    },
    "tensileStrengthXy": {
      "value": 46,
      "unit": "MPa",
      "tolerance": 2,
      "testStandard": "ISO 527, GB/T 1040",
      "orientation": "XY",
      "source": "src_tds",
      "confidence": "high"
    },
    "tensileStrengthZ": {
      "value": 39,
      "unit": "MPa",
      "tolerance": 2,
      "testStandard": "ISO 527, GB/T 1040",
      "orientation": "Z",
      "source": "src_tds",
      "confidence": "high"
    },
    "tensileModulusXy": {
      "value": 2230,
      "unit": "MPa",
      "tolerance": 200,
      "testStandard": "ISO 527, GB/T 1040",
      "orientation": "XY",
      "source": "src_tds",
      "confidence": "high"
    },
    "flexuralModulusXy": {
      "value": 2290,
      "unit": "MPa",
      "tolerance": 210,
      "testStandard": "ISO 178, GB/T 9341",
      "orientation": "XY",
      "source": "src_tds",
      "confidence": "high"
    },
    "flexuralStrengthXy": {
      "value": 72,
      "unit": "MPa",
      "tolerance": 2,
      "testStandard": "ISO 178, GB/T 9341",
      "orientation": "XY",
      "source": "src_tds",
      "confidence": "high"
    },
    "charpyUnnotchedXy": {
      "value": 58.9,
      "unit": "kJ/m²",
      "tolerance": 3.4,
      "testStandard": "ISO 179, GB/T 1043",
      "orientation": "XY",
      "source": "src_tds",
      "confidence": "high"
    },
    "charpyNotchedXy": {
      "value": 22.3,
      "unit": "kJ/m²",
      "tolerance": 0.9,
      "testStandard": "ISO 179, GB/T 1043",
      "orientation": "XY",
      "source": "src_tds",
      "confidence": "high"
    },
    "hdtA": {
      "value": 58,
      "unit": "°C",
      "testStandard": "ISO 75, 1.8 MPa",
      "source": "src_tds",
      "confidence": "high"
    },
    "hdtB": {
      "value": 62,
      "unit": "°C",
      "testStandard": "ISO 75, 0.45 MPa",
      "source": "src_tds",
      "confidence": "high"
    },
    "glassTransition": {
      "value": 60,
      "unit": "°C",
      "testStandard": "DSC, 10 °C/min",
      "source": "src_tds",
      "confidence": "high"
    },
    "nozzleTemperature": {
      "value": 210,
      "unit": "°C",
      "min": 190,
      "max": 230,
      "source": "src_tds",
      "confidence": "high"
    },
    "bedTemperature": {
      "value": 40,
      "unit": "°C",
      "min": 35,
      "max": 45,
      "source": "src_tds",
      "confidence": "high"
    },
    "chamberTemperature": {
      "value": 35,
      "unit": "°C",
      "min": 25,
      "max": 45,
      "source": "src_tds",
      "confidence": "high"
    }
  },
  "governance": {
    "lastReviewed": "2026-08-01",
    "reviewedBy": "Claude Code (maschineller Import aus dem Herstellerdatenblatt)",
    "sources": [
      {
        "id": "src_tds",
        "type": "manufacturer-tds",
        "publisher": "Bambu Lab",
        "productName": "Bambu PLA Metal",
        "title": "Bambu PLA Metal — Technical Data Sheet",
        "url": "https://cdn.shopify.com/s/files/1/0584/7236/6216/files/Bambu_PLA_Metal_Technical_Data_Sheet.pdf",
        "retrievedAt": "2026-08-01",
        "confidenceCeiling": "high",
        "note": {
          "de": "Herstellerdatenblatt mit gedruckten Prüfkörpern, beiden Orientierungen und Streuungsangaben. Nachzuprüfen am verlinkten Originaldokument.",
          "en": "Manufacturer datasheet with printed specimens, both orientations and scatter figures. Verify against the linked original document."
        }
      }
    ]
  }
}

File: data/products/bambu-pla-silk-dual-color.json
{
  "$schema": "../../schema/product.schema.json",
  "schemaVersion": "1.0.0",
  "id": "bambu-pla-silk-dual-color",
  "materialId": "pla",
  "brand": "Bambu Lab",
  "manufacturer": "Bambu Lab",
  "productName": "Bambu PLA Silk Dual Color",
  "origin": "China",
  "specimenType": "printed",
  "specimenNote": {
    "de": "Prüfkörper gedruckt: Das Blatt weist alle mechanischen Kennwerte getrennt nach X-Y und Z aus, und eine Z-Richtung gibt es nur an einem additiv gefertigten Prüfkörper.",
    "en": "Specimens printed: the sheet reports every mechanical value separately for X-Y and Z, and a Z direction exists only on an additively manufactured specimen."
  },
  "features": {
    "de": "Das schwächste PLA der Bambu-Reihe: 27 MPa Zugfestigkeit gegen 39 bei PLA Basic, und quer zur Schicht bleiben nur 18 MPa. Die Biegefestigkeit in Z fällt auf 21 MPa gegen 66 längs — ein Verhältnis von 0,32, das schlechteste der PLA-Familie. Silk-Additive machen die Oberfläche glänzend und die Schichthaftung schlecht. Bemerkenswert dagegen die ungekerbte Schlagzähigkeit von 24,5 kJ/m² in X-Y, dem höchsten Wert unter den Bambu-PLA — zäh in der Fläche, schwach zwischen den Schichten.",
    "en": "The weakest PLA in the Bambu range: 27 MPa tensile strength against 39 for PLA Basic, and only 18 MPa remains across the layers. The flexural strength in Z falls to 21 MPa against 66 along — a ratio of 0.32, the worst in the PLA family. Silk additives make the surface glossy and the layer adhesion poor. Remarkable by contrast is the unnotched impact strength of 24.5 kJ/m² in X-Y, the highest among the Bambu PLAs — tough in plane, weak between layers."
  },
  "datasheet": {
    "title": "Bambu PLA Silk Dual Color — Technical Data Sheet",
    "url": "https://cdn.shopify.com/s/files/1/0584/7236/6216/files/Bambu_PLA_Silk_Dual_Color_Technical_Data_Sheet.pdf",
    "retrievedAt": "2026-08-05"
  },
  "productUrl": "https://eu.store.bambulab.com/collections/all",
  "properties": {
    "density": {
      "value": 1.32,
      "unit": "g/cm³",
      "testStandard": "ISO 1183",
      "source": "src_tds",
      "confidence": "medium"
    },
    "meltingTemperature": {
      "value": 152,
      "unit": "°C",
      "testStandard": "DSC",
      "conditions": "10 °C/min",
      "source": "src_tds",
      "confidence": "medium"
    },
    "glassTransition": {
      "value": 57,
      "unit": "°C",
      "testStandard": "DSC",
      "conditions": "10 °C/min",
      "source": "src_tds",
      "confidence": "medium"
    },
    "waterAbsorption": {
      "value": 0.52,
      "unit": "%",
      "conditions": "25 °C, 55 % rF, gesättigt",
      "source": "src_tds",
      "confidence": "medium"
    },
    "tensileModulusXy": {
      "value": 1830,
      "unit": "MPa",
      "tolerance": 210,
      "testStandard": "ISO 527 / GB/T 1040",
      "orientation": "XY",
      "source": "src_tds",
      "confidence": "medium"
    },
    "tensileModulusZ": {
      "value": 1250,
      "unit": "MPa",
      "tolerance": 140,
      "testStandard": "ISO 527 / GB/T 1040",
      "orientation": "Z",
      "source": "src_tds",
      "confidence": "medium"
    },
    "tensileStrengthXy": {
      "value": 27,
      "unit": "MPa",
      "tolerance": 4,
      "testStandard": "ISO 527 / GB/T 1040",
      "orientation": "XY",
      "source": "src_tds",
      "confidence": "medium"
    },
    "tensileStrengthZ": {
      "value": 18,
      "unit": "MPa",
      "tolerance": 4,
      "testStandard": "ISO 527 / GB/T 1040",
      "orientation": "Z",
      "source": "src_tds",
      "confidence": "medium"
    },
    "elongationAtBreakXy": {
      "value": 3.5,
      "unit": "%",
      "tolerance": 0.6,
      "testStandard": "ISO 527 / GB/T 1040",
      "orientation": "XY",
      "source": "src_tds",
      "confidence": "medium"
    },
    "elongationAtBreakZ": {
      "value": 1.7,
      "unit": "%",
      "tolerance": 0.2,
      "testStandard": "ISO 527 / GB/T 1040",
      "orientation": "Z",
      "source": "src_tds",
      "confidence": "medium"
    },
    "flexuralModulusXy": {
      "value": 2370,
      "unit": "MPa",
      "tolerance": 150,
      "testStandard": "ISO 178 / GB/T 9341",
      "orientation": "XY",
      "source": "src_tds",
      "confidence": "medium"
    },
    "flexuralModulusZ": {
      "value": 1840,
      "unit": "MPa",
      "tolerance": 160,
      "testStandard": "ISO 178 / GB/T 9341",
      "orientation": "Z",
      "source": "src_tds",
      "confidence": "medium"
    },
    "flexuralStrengthXy": {
      "value": 66,
      "unit": "MPa",
      "tolerance": 4,
      "testStandard": "ISO 178 / GB/T 9341",
      "orientation": "XY",
      "source": "src_tds",
      "confidence": "medium"
    },
    "flexuralStrengthZ": {
      "value": 21,
      "unit": "MPa",
      "tolerance": 5,
      "testStandard": "ISO 178 / GB/T 9341",
      "orientation": "Z",
      "source": "src_tds",
      "confidence": "medium"
    },
    "charpyUnnotchedXy": {
      "value": 24.5,
      "unit": "kJ/m²",
      "tolerance": 1.7,
      "testStandard": "ISO 179 / GB/T 1043",
      "orientation": "XY",
      "source": "src_tds",
      "confidence": "medium"
    },
    "charpyUnnotchedZ": {
      "value": 4.6,
      "unit": "kJ/m²",
      "tolerance": 1.1,
      "testStandard": "ISO 179 / GB/T 1043",
      "orientation": "Z",
      "source": "src_tds",
      "confidence": "medium"
    },
    "nozzleTemperature": {
      "value": 225,
      "unit": "°C",
      "min": 210,
      "max": 240,
      "conditions": "Herstellerempfehlung",
      "source": "src_tds",
      "confidence": "medium"
    },
    "bedTemperature": {
      "value": 40,
      "unit": "°C",
      "min": 35,
      "max": 45,
      "conditions": "Herstellerempfehlung",
      "source": "src_tds",
      "confidence": "medium"
    }
  },
  "governance": {
    "lastReviewed": "2026-08-05",
    "reviewedBy": "Claude Code (Erstimport aus Herstellerdatenblatt)",
    "sources": [
      {
        "id": "src_tds",
        "type": "manufacturer-tds",
        "publisher": "Bambu Lab",
        "productName": "Bambu PLA Silk Dual Color",
        "title": "Bambu PLA Silk Dual Color — Technical Data Sheet",
        "url": "https://cdn.shopify.com/s/files/1/0584/7236/6216/files/Bambu_PLA_Silk_Dual_Color_Technical_Data_Sheet.pdf",
        "retrievedAt": "2026-08-05",
        "confidenceCeiling": "high",
        "note": {
          "de": "Herstellerdatenblatt mit gedruckten Prüfkörpern, beiden Orientierungen und Streuungsangaben. Nachzuprüfen am verlinkten Originaldokument.",
          "en": "Manufacturer datasheet with printed specimens, both orientations and scatter figures. Verify against the linked original document."
        }
      }
    ]
  }
}
