Repository: Reents3D/fdm-material-advisor

# FDM-Materialberater

**[→ Werkzeug öffnen](https://materialberater.reents3d.de/)** · kostenlos, ohne Anmeldung
· ein Werkzeug der [Reents Technologies GmbH](https://reents3d.de/) (Reents3D), XXL-3D-Druck und Exponatebau in Holm bei Hamburg

Welches FDM-Material passt zum Anwendungsfall — und **warum**. Ein quelloffener
Materialberater mit einer offenen Datenbank, in der jeder Kennwert seine Quelle, seine
Prüfnorm und seine Konfidenz mitführt.

**43 Werkstofftypen · 254 Produkte von 17 Marken · 3.182 belegte Einzelaussagen ·
20 Anwendungsfälle · 21 Medien · 29 Glossareinträge**
*[English summary below](#english)*

---

File: data/products/bambu-pla-silk.json
{
  "$schema": "../../schema/product.schema.json",
  "schemaVersion": "1.0.0",
  "id": "bambu-pla-silk",
  "materialId": "pla",
  "brand": "Bambu Lab",
  "manufacturer": "Bambu Lab",
  "productName": "Bambu PLA Silk",
  "origin": "China",
  "specimenType": "printed",
  "specimenNote": {
    "de": "Bambu Lab misst an gedruckten Prüfkörpern und veröffentlicht für jeden Kennwert beide Orientierungen — X-Y in der Schichtebene und Z quer dazu — samt Streuung. Nur daraus lässt sich ablesen, wie viel Festigkeit eine falsche Bauteilorientierung kostet. Von 13 Werkstofftypen mit Z-Kennwert stützen sich 12 auf diese Blätter; außerhalb nennt bislang nur Fillamentum (OBC 905) beide Richtungen.",
    "en": "Bambu Lab measures on printed specimens and publishes both orientations for every value — X-Y in the layer plane and Z across it — including scatter. Only from that can one read how much strength a wrong part orientation costs. Of 13 material types carrying a Z value, 12 rest on these sheets; outside them only Fillamentum (OBC 905) states both directions so far."
  },
  "datasheet": {
    "title": "Bambu PLA Silk — Technical Data Sheet",
    "url": "https://cdn.shopify.com/s/files/1/0584/7236/6216/files/Bambu_PLA_Silk__Technical_Data_Sheet.pdf",
    "retrievedAt": "2026-08-01"
  },
  "productUrl": "https://eu.store.bambulab.com/collections/all",
  "properties": {
    "density": {
      "value": 1.27,
      "unit": "g/cm³",
      "testStandard": "ISO 1183",
      "source": "src_tds",
      "confidence": "high"
    },
    "tensileStrengthXy": {
      "value": 33,
      "unit": "MPa",
      "tolerance": 4,
      "testStandard": "ISO 527, GB/T 1040",
      "orientation": "XY",
      "source": "src_tds",
      "confidence": "high"
    },
    "tensileStrengthZ": {
      "value": 25,
      "unit": "MPa",
      "tolerance": 4,
      "testStandard": "ISO 527, GB/T 1040",
      "orientation": "Z",
      "source": "src_tds",
      "confidence": "high"
    },
    "tensileModulusXy": {
      "value": 2130,
      "unit": "MPa",
      "tolerance": 210,
      "testStandard": "ISO 527, GB/T 1040",
      "orientation": "XY",
      "source": "src_tds",
      "confidence": "high"
    },
    "flexuralModulusXy": {
      "value": 2460,
      "unit": "MPa",
      "tolerance": 150,
      "testStandard": "ISO 178, GB/T 9341",
      "orientation": "XY",
      "source": "src_tds",
      "confidence": "high"
    },
    "flexuralStrengthXy": {
      "value": 75,
      "unit": "MPa",
      "tolerance": 4,
      "testStandard": "ISO 178, GB/T 9341",
      "orientation": "XY",
      "source": "src_tds",
      "confidence": "high"
    },
    "charpyUnnotchedXy": {
      "value": 18.5,
      "unit": "kJ/m²",
      "tolerance": 1.6,
      "testStandard": "ISO 179, GB/T 1043",
      "orientation": "XY",
      "source": "src_tds",
      "confidence": "high"
    },
    "charpyNotchedXy": {
      "value": 10.3,
      "unit": "kJ/m²",
      "tolerance": 0.5,
      "testStandard": "ISO 179, GB/T 1043",
      "orientation": "XY",
      "source": "src_tds",
      "confidence": "high"
    },
    "hdtA": {
      "value": 56,
      "unit": "°C",
      "testStandard": "ISO 75, 1.8 MPa",
      "source": "src_tds",
      "confidence": "high"
    },
    "hdtB": {
      "value": 60,
      "unit": "°C",
      "testStandard": "ISO 75, 0.45 MPa",
      "source": "src_tds",
      "confidence": "high"
    },
    "glassTransition": {
      "value": 57,
      "unit": "°C",
      "testStandard": "DSC, 10 °C/min",
      "source": "src_tds",
      "confidence": "high"
    },
    "nozzleTemperature": {
      "value": 225,
      "unit": "°C",
      "min": 210,
      "max": 240,
      "source": "src_tds",
      "confidence": "high"
    },
    "bedTemperature": {
      "value": 40,
      "unit": "°C",
      "min": 35,
      "max": 45,
      "source": "src_tds",
      "confidence": "high"
    },
    "chamberTemperature": {
      "value": 35,
      "unit": "°C",
      "min": 25,
      "max": 45,
      "source": "src_tds",
      "confidence": "high"
    }
  },
  "governance": {
    "lastReviewed": "2026-08-01",
    "reviewedBy": "Claude Code (maschineller Import aus dem Herstellerdatenblatt)",
    "sources": [
      {
        "id": "src_tds",
        "type": "manufacturer-tds",
        "publisher": "Bambu Lab",
        "productName": "Bambu PLA Silk",
        "title": "Bambu PLA Silk — Technical Data Sheet",
        "url": "https://cdn.shopify.com/s/files/1/0584/7236/6216/files/Bambu_PLA_Silk__Technical_Data_Sheet.pdf",
        "retrievedAt": "2026-08-01",
        "confidenceCeiling": "high",
        "note": {
          "de": "Herstellerdatenblatt mit gedruckten Prüfkörpern, beiden Orientierungen und Streuungsangaben. Nachzuprüfen am verlinkten Originaldokument.",
          "en": "Manufacturer datasheet with printed specimens, both orientations and scatter figures. Verify against the linked original document."
        }
      }
    ]
  }
}

File: data/products/bambu-pla-sparkle.json
{
  "$schema": "../../schema/product.schema.json",
  "schemaVersion": "1.0.0",
  "id": "bambu-pla-sparkle",
  "materialId": "pla",
  "brand": "Bambu Lab",
  "manufacturer": "Bambu Lab",
  "productName": "Bambu PLA Sparkle",
  "origin": "China",
  "specimenType": "printed",
  "specimenNote": {
    "de": "Bambu Lab misst an gedruckten Prüfkörpern und veröffentlicht für jeden Kennwert beide Orientierungen — X-Y in der Schichtebene und Z quer dazu — samt Streuung. Nur daraus lässt sich ablesen, wie viel Festigkeit eine falsche Bauteilorientierung kostet. Von 13 Werkstofftypen mit Z-Kennwert stützen sich 12 auf diese Blätter; außerhalb nennt bislang nur Fillamentum (OBC 905) beide Richtungen.",
    "en": "Bambu Lab measures on printed specimens and publishes both orientations for every value — X-Y in the layer plane and Z across it — including scatter. Only from that can one read how much strength a wrong part orientation costs. Of 13 material types carrying a Z value, 12 rest on these sheets; outside them only Fillamentum (OBC 905) states both directions so far."
  },
  "datasheet": {
    "title": "Bambu PLA Sparkle — Technical Data Sheet",
    "url": "https://cdn.shopify.com/s/files/1/0584/7236/6216/files/Bambu_PLA_Sparkle_Technical_Data_Sheet.pdf",
    "retrievedAt": "2026-08-01"
  },
  "productUrl": "https://eu.store.bambulab.com/collections/all",
  "properties": {
    "density": {
      "value": 1.26,
      "unit": "g/cm³",
      "testStandard": "ISO 1183",
      "source": "src_tds",
      "confidence": "high"
    },
    "tensileStrengthXy": {
      "value": 39,
      "unit": "MPa",
      "tolerance": 3,
      "testStandard": "ISO 527, GB/T 1040",
      "orientation": "XY",
      "source": "src_tds",
      "confidence": "high"
    },
    "tensileStrengthZ": {
      "value": 32,
      "unit": "MPa",
      "tolerance": 2,
      "testStandard": "ISO 527, GB/T 1040",
      "orientation": "Z",
      "source": "src_tds",
      "confidence": "high"
    },
    "tensileModulusXy": {
      "value": 1940,
      "unit": "MPa",
      "tolerance": 230,
      "testStandard": "ISO 527, GB/T 1040",
      "orientation": "XY",
      "source": "src_tds",
      "confidence": "high"
    },
    "flexuralModulusXy": {
      "value": 2350,
      "unit": "MPa",
      "tolerance": 140,
      "testStandard": "ISO 178, GB/T 9341",
      "orientation": "XY",
      "source": "src_tds",
      "confidence": "high"
    },
    "flexuralStrengthXy": {
      "value": 75,
      "unit": "MPa",
      "tolerance": 4,
      "testStandard": "ISO 178, GB/T 9341",
      "orientation": "XY",
      "source": "src_tds",
      "confidence": "high"
    },
    "charpyUnnotchedXy": {
      "value": 66.5,
      "unit": "kJ/m²",
      "tolerance": 3.6,
      "testStandard": "ISO 179, GB/T 1043",
      "orientation": "XY",
      "source": "src_tds",
      "confidence": "high"
    },
    "charpyNotchedXy": {
      "value": 23.2,
      "unit": "kJ/m²",
      "tolerance": 2.4,
      "testStandard": "ISO 179, GB/T 1043",
      "orientation": "XY",
      "source": "src_tds",
      "confidence": "high"
    },
    "hdtA": {
      "value": 53,
      "unit": "°C",
      "testStandard": "ISO 75, 1.8 MPa",
      "source": "src_tds",
      "confidence": "high"
    },
    "hdtB": {
      "value": 55,
      "unit": "°C",
      "testStandard": "ISO 75, 0.45 MPa",
      "source": "src_tds",
      "confidence": "high"
    },
    "glassTransition": {
      "value": 56,
      "unit": "°C",
      "testStandard": "DSC, 10 °C/min",
      "source": "src_tds",
      "confidence": "high"
    },
    "nozzleTemperature": {
      "value": 210,
      "unit": "°C",
      "min": 190,
      "max": 230,
      "source": "src_tds",
      "confidence": "high"
    },
    "bedTemperature": {
      "value": 40,
      "unit": "°C",
      "min": 35,
      "max": 45,
      "source": "src_tds",
      "confidence": "high"
    }
  },
  "governance": {
    "lastReviewed": "2026-08-01",
    "reviewedBy": "Claude Code (maschineller Import aus dem Herstellerdatenblatt)",
    "sources": [
      {
        "id": "src_tds",
        "type": "manufacturer-tds",
        "publisher": "Bambu Lab",
        "productName": "Bambu PLA Sparkle",
        "title": "Bambu PLA Sparkle — Technical Data Sheet",
        "url": "https://cdn.shopify.com/s/files/1/0584/7236/6216/files/Bambu_PLA_Sparkle_Technical_Data_Sheet.pdf",
        "retrievedAt": "2026-08-01",
        "confidenceCeiling": "high",
        "note": {
          "de": "Herstellerdatenblatt mit gedruckten Prüfkörpern, beiden Orientierungen und Streuungsangaben. Nachzuprüfen am verlinkten Originaldokument.",
          "en": "Manufacturer datasheet with printed specimens, both orientations and scatter figures. Verify against the linked original document."
        }
      }
    ]
  }
}

File: data/products/bambu-pla-tough.json
{
  "$schema": "../../schema/product.schema.json",
  "schemaVersion": "1.0.0",
  "id": "bambu-pla-tough",
  "materialId": "pla-tough",
  "brand": "Bambu Lab",
  "manufacturer": "Bambu Lab",
  "productName": "Bambu PLA Tough",
  "origin": "China",
  "specimenType": "printed",
  "specimenNote": {
    "de": "Bambu Lab misst an gedruckten Prüfkörpern und veröffentlicht für jeden Kennwert beide Orientierungen — X-Y in der Schichtebene und Z quer dazu — samt Streuung. Nur daraus lässt sich ablesen, wie viel Festigkeit eine falsche Bauteilorientierung kostet. Von 13 Werkstofftypen mit Z-Kennwert stützen sich 12 auf diese Blätter; außerhalb nennt bislang nur Fillamentum (OBC 905) beide Richtungen.",
    "en": "Bambu Lab measures on printed specimens and publishes both orientations for every value — X-Y in the layer plane and Z across it — including scatter. Only from that can one read how much strength a wrong part orientation costs. Of 13 material types carrying a Z value, 12 rest on these sheets; outside them only Fillamentum (OBC 905) states both directions so far."
  },
  "datasheet": {
    "title": "Bambu PLA Tough — Technical Data Sheet",
    "url": "https://cdn.shopify.com/s/files/1/0584/7236/6216/files/Bambu_PLA_Tough_Technical_Data_Sheet.pdf",
    "retrievedAt": "2026-08-01"
  },
  "productUrl": "https://eu.store.bambulab.com/collections/all",
  "properties": {
    "density": {
      "value": 1.26,
      "unit": "g/cm³",
      "testStandard": "ISO 1183",
      "source": "src_tds",
      "confidence": "high"
    },
    "tensileStrengthXy": {
      "value": 44,
      "unit": "MPa",
      "tolerance": 2,
      "testStandard": "ISO 527, GB/T 1040",
      "orientation": "XY",
      "source": "src_tds",
      "confidence": "high"
    },
    "tensileStrengthZ": {
      "value": 39,
      "unit": "MPa",
      "tolerance": 2,
      "testStandard": "ISO 527, GB/T 1040",
      "orientation": "Z",
      "source": "src_tds",
      "confidence": "high"
    },
    "tensileModulusXy": {
      "value": 2330,
      "unit": "MPa",
      "tolerance": 240,
      "testStandard": "ISO 527, GB/T 1040",
      "orientation": "XY",
      "source": "src_tds",
      "confidence": "high"
    },
    "flexuralModulusXy": {
      "value": 2730,
      "unit": "MPa",
      "tolerance": 170,
      "testStandard": "ISO 178, GB/T 9341",
      "orientation": "XY",
      "source": "src_tds",
      "confidence": "high"
    },
    "flexuralStrengthXy": {
      "value": 92,
      "unit": "MPa",
      "tolerance": 3,
      "testStandard": "ISO 178, GB/T 9341",
      "orientation": "XY",
      "source": "src_tds",
      "confidence": "high"
    },
    "charpyUnnotchedXy": {
      "value": 31.2,
      "unit": "kJ/m²",
      "tolerance": 2.6,
      "testStandard": "ISO 179, GB/T 1043",
      "orientation": "XY",
      "source": "src_tds",
      "confidence": "high"
    },
    "charpyNotchedXy": {
      "value": 11.5,
      "unit": "kJ/m²",
      "tolerance": 3.4,
      "testStandard": "ISO 179, GB/T 1043",
      "orientation": "XY",
      "source": "src_tds",
      "confidence": "high"
    },
    "hdtA": {
      "value": 53,
      "unit": "°C",
      "testStandard": "ISO 75, 1.8 MPa",
      "source": "src_tds",
      "confidence": "high"
    },
    "hdtB": {
      "value": 55,
      "unit": "°C",
      "testStandard": "ISO 75, 0.45 MPa",
      "source": "src_tds",
      "confidence": "high"
    },
    "glassTransition": {
      "value": 57,
      "unit": "°C",
      "testStandard": "DSC, 10 °C/min",
      "source": "src_tds",
      "confidence": "high"
    },
    "nozzleTemperature": {
      "value": 210,
      "unit": "°C",
      "min": 190,
      "max": 230,
      "source": "src_tds",
      "confidence": "high"
    },
    "bedTemperature": {
      "value": 40,
      "unit": "°C",
      "min": 35,
      "max": 45,
      "source": "src_tds",
      "confidence": "high"
    },
    "chamberTemperature": {
      "value": 35,
      "unit": "°C",
      "min": 25,
      "max": 45,
      "source": "src_tds",
      "confidence": "high"
    }
  },
  "governance": {
    "lastReviewed": "2026-08-01",
    "reviewedBy": "Claude Code (maschineller Import aus dem Herstellerdatenblatt)",
    "sources": [
      {
        "id": "src_tds",
        "type": "manufacturer-tds",
        "publisher": "Bambu Lab",
        "productName": "Bambu PLA Tough",
        "title": "Bambu PLA Tough — Technical Data Sheet",
        "url": "https://cdn.shopify.com/s/files/1/0584/7236/6216/files/Bambu_PLA_Tough_Technical_Data_Sheet.pdf",
        "retrievedAt": "2026-08-01",
        "confidenceCeiling": "high",
        "note": {
          "de": "Herstellerdatenblatt mit gedruckten Prüfkörpern, beiden Orientierungen und Streuungsangaben. Nachzuprüfen am verlinkten Originaldokument.",
          "en": "Manufacturer datasheet with printed specimens, both orientations and scatter figures. Verify against the linked original document."
        }
      }
    ]
  }
}

File: data/products/bambu-pla-translucent.json
{
  "$schema": "../../schema/product.schema.json",
  "schemaVersion": "1.0.0",
  "id": "bambu-pla-translucent",
  "materialId": "pla",
  "brand": "Bambu Lab",
  "manufacturer": "Bambu Lab",
  "productName": "Bambu PLA Translucent",
  "origin": "China",
  "specimenType": "printed",
  "specimenNote": {
    "de": "Prüfkörper gedruckt: Das Blatt weist alle mechanischen Kennwerte getrennt nach X-Y und Z aus, und eine Z-Richtung gibt es nur an einem additiv gefertigten Prüfkörper.\n\nHinweis zu diesem Datenblatt: Wie bei PLA Glow steht die Schlagzähigkeit in Z höher als in X-Y (8,5 gegen 6,7 kJ/m²), hier weniger deutlich. Der Z-Wert gilt deshalb als schwach belegt.",
    "en": "Specimens printed: the sheet reports every mechanical value separately for X-Y and Z, and a Z direction exists only on an additively manufactured specimen.\n\nNote on this datasheet: As with PLA Glow the impact strength is stated higher in Z than in X-Y (8.5 against 6.7 kJ/m²), less markedly here. The Z value therefore counts as weakly substantiated."
  },
  "features": {
    "de": "Das festeste PLA der Bambu-Reihe: 55,4 MPa gegen 39 bei PLA Basic, bei zugleich 11 % Bruchdehnung. Ein durchscheinender Werkstoff, der mechanisch über dem Standardtyp liegt, ist ungewöhnlich — Transparenz kostet sonst Festigkeit.",
    "en": "The strongest PLA in the Bambu range: 55.4 MPa against 39 for PLA Basic, with 11 % elongation at break at the same time. A translucent material that outperforms the standard grade mechanically is unusual — transparency normally costs strength."
  },
  "datasheet": {
    "title": "Bambu PLA Translucent — Technical Data Sheet",
    "url": "https://store.bblcdn.com/s7/default/729a8bf233e9474db25c8d5be1e64a00/Bambu_PLA_Translucent_Technical_Data_Sheet.pdf",
    "retrievedAt": "2026-08-05"
  },
  "productUrl": "https://eu.store.bambulab.com/collections/all",
  "properties": {
    "density": {
      "value": 1.22,
      "unit": "g/cm³",
      "testStandard": "ISO 1183",
      "source": "src_tds",
      "confidence": "medium"
    },
    "meltingTemperature": {
      "value": 156,
      "unit": "°C",
      "testStandard": "DSC",
      "conditions": "10 °C/min",
      "source": "src_tds",
      "confidence": "medium"
    },
    "glassTransition": {
      "value": 54,
      "unit": "°C",
      "testStandard": "DSC",
      "conditions": "10 °C/min",
      "source": "src_tds",
      "confidence": "medium"
    },
    "waterAbsorption": {
      "value": 0.34,
      "unit": "%",
      "conditions": "25 °C, 55 % rF, gesättigt",
      "source": "src_tds",
      "confidence": "medium"
    },
    "tensileModulusXy": {
      "value": 2880,
      "unit": "MPa",
      "tolerance": 190,
      "testStandard": "ISO 527 / GB/T 1040",
      "orientation": "XY",
      "source": "src_tds",
      "confidence": "medium"
    },
    "tensileModulusZ": {
      "value": 2550,
      "unit": "MPa",
      "tolerance": 150,
      "testStandard": "ISO 527 / GB/T 1040",
      "orientation": "Z",
      "source": "src_tds",
      "confidence": "medium"
    },
    "tensileStrengthXy": {
      "value": 55.4,
      "unit": "MPa",
      "tolerance": 5,
      "testStandard": "ISO 527 / GB/T 1040",
      "orientation": "XY",
      "source": "src_tds",
      "confidence": "medium"
    },
    "tensileStrengthZ": {
      "value": 28.9,
      "unit": "MPa",
      "tolerance": 4,
      "testStandard": "ISO 527 / GB/T 1040",
      "orientation": "Z",
      "source": "src_tds",
      "confidence": "medium"
    },
    "elongationAtBreakXy": {
      "value": 11,
      "unit": "%",
      "tolerance": 3.1,
      "testStandard": "ISO 527 / GB/T 1040",
      "orientation": "XY",
      "source": "src_tds",
      "confidence": "medium"
    },
    "elongationAtBreakZ": {
      "value": 9.6,
      "unit": "%",
      "tolerance": 1.7,
      "testStandard": "ISO 527 / GB/T 1040",
      "orientation": "Z",
      "source": "src_tds",
      "confidence": "medium"
    },
    "flexuralModulusXy": {
      "value": 3000,
      "unit": "MPa",
      "tolerance": 120,
      "testStandard": "ISO 178 / GB/T 9341",
      "orientation": "XY",
      "source": "src_tds",
      "confidence": "medium"
    },
    "flexuralModulusZ": {
      "value": 2650,
      "unit": "MPa",
      "tolerance": 140,
      "testStandard": "ISO 178 / GB/T 9341",
      "orientation": "Z",
      "source": "src_tds",
      "confidence": "medium"
    },
    "flexuralStrengthXy": {
      "value": 85,
      "unit": "MPa",
      "tolerance": 3,
      "testStandard": "ISO 178 / GB/T 9341",
      "orientation": "XY",
      "source": "src_tds",
      "confidence": "medium"
    },
    "flexuralStrengthZ": {
      "value": 42,
      "unit": "MPa",
      "tolerance": 4,
      "testStandard": "ISO 178 / GB/T 9341",
      "orientation": "Z",
      "source": "src_tds",
      "confidence": "medium"
    },
    "charpyUnnotchedXy": {
      "value": 6.7,
      "unit": "kJ/m²",
      "tolerance": 2.2,
      "testStandard": "ISO 179 / GB/T 1043",
      "orientation": "XY",
      "source": "src_tds",
      "confidence": "medium"
    },
    "charpyUnnotchedZ": {
      "value": 8.5,
      "unit": "kJ/m²",
      "tolerance": 1.2,
      "testStandard": "ISO 179 / GB/T 1043",
      "conditions": "Blattangabe 8,5 kJ/m² in Z gegen 6,7 kJ/m² in X-Y — quer zur Schicht höher als längs, was bei FDM nicht plausibel ist",
      "orientation": "Z",
      "source": "src_tds",
      "confidence": "low"
    },
    "nozzleTemperature": {
      "value": 220,
      "unit": "°C",
      "min": 200,
      "max": 240,
      "conditions": "Herstellerempfehlung",
      "source": "src_tds",
      "confidence": "medium"
    },
    "bedTemperature": {
      "value": 50,
      "unit": "°C",
      "min": 35,
      "max": 65,
      "conditions": "Herstellerempfehlung",
      "source": "src_tds",
      "confidence": "medium"
    }
  },
  "governance": {
    "lastReviewed": "2026-08-05",
    "reviewedBy": "Claude Code (Erstimport aus Herstellerdatenblatt)",
    "sources": [
      {
        "id": "src_tds",
        "type": "manufacturer-tds",
        "publisher": "Bambu Lab",
        "productName": "Bambu PLA Translucent",
        "title": "Bambu PLA Translucent — Technical Data Sheet",
        "url": "https://store.bblcdn.com/s7/default/729a8bf233e9474db25c8d5be1e64a00/Bambu_PLA_Translucent_Technical_Data_Sheet.pdf",
        "retrievedAt": "2026-08-05",
        "confidenceCeiling": "high",
        "note": {
          "de": "Herstellerdatenblatt mit gedruckten Prüfkörpern, beiden Orientierungen und Streuungsangaben. Nachzuprüfen am verlinkten Originaldokument.",
          "en": "Manufacturer datasheet with printed specimens, both orientations and scatter figures. Verify against the linked original document."
        }
      }
    ]
  }
}

File: data/products/bambu-pla-wood.json
{
  "$schema": "../../schema/product.schema.json",
  "schemaVersion": "1.0.0",
  "id": "bambu-pla-wood",
  "materialId": "pla",
  "brand": "Bambu Lab",
  "manufacturer": "Bambu Lab",
  "productName": "Bambu PLA Wood",
  "origin": "China",
  "specimenType": "printed",
  "specimenNote": {
    "de": "Prüfkörper gedruckt: Das Blatt weist alle mechanischen Kennwerte getrennt nach X-Y und Z aus, und eine Z-Richtung gibt es nur an einem additiv gefertigten Prüfkörper.",
    "en": "Specimens printed: the sheet reports every mechanical value separately for X-Y and Z, and a Z direction exists only on an additively manufactured specimen."
  },
  "features": {
    "de": "Holzgefülltes PLA, und die Füllung kostet: 26 MPa Zugfestigkeit gegen 39 bei PLA Basic. Auffällig ist die Wassersättigung von 1,25 % — fast das Dreifache des ungefüllten PLA (0,46 %) und der höchste Wert der PLA-Familie. Holzfasern nehmen Feuchtigkeit auf, was Lagerung und Trocknung zu einer laufenden Aufgabe macht. Die Bruchdehnung von 15,3 % in X-Y fällt in Z auf 4,5 %; der Werkstoff ist in der Fläche nachgiebig und zwischen den Schichten spröde.",
    "en": "Wood-filled PLA, and the filler costs: 26 MPa tensile strength against 39 for PLA Basic. Striking is the saturated water absorption of 1.25 % — almost three times that of unfilled PLA (0.46 %) and the highest value in the PLA family. Wood fibres take up moisture, which makes storage and drying an ongoing task. The elongation at break of 15.3 % in X-Y falls to 4.5 % in Z; the material is compliant in plane and brittle between layers."
  },
  "datasheet": {
    "title": "Bambu PLA Wood — Technical Data Sheet",
    "url": "https://cdn.shopify.com/s/files/1/0584/7236/6216/files/Bambus_PLA_Wood_Technical_Data_Sheet.pdf",
    "retrievedAt": "2026-08-05"
  },
  "productUrl": "https://eu.store.bambulab.com/collections/all",
  "properties": {
    "density": {
      "value": 1.21,
      "unit": "g/cm³",
      "testStandard": "ISO 1183",
      "source": "src_tds",
      "confidence": "medium"
    },
    "meltingTemperature": {
      "value": 156,
      "unit": "°C",
      "testStandard": "DSC",
      "conditions": "10 °C/min",
      "source": "src_tds",
      "confidence": "medium"
    },
    "glassTransition": {
      "value": 54,
      "unit": "°C",
      "testStandard": "DSC",
      "conditions": "10 °C/min",
      "source": "src_tds",
      "confidence": "medium"
    },
    "waterAbsorption": {
      "value": 1.25,
      "unit": "%",
      "conditions": "25 °C, 55 % rF, gesättigt",
      "source": "src_tds",
      "confidence": "medium"
    },
    "tensileModulusXy": {
      "value": 2360,
      "unit": "MPa",
      "tolerance": 190,
      "testStandard": "ISO 527 / GB/T 1040",
      "orientation": "XY",
      "source": "src_tds",
      "confidence": "medium"
    },
    "tensileModulusZ": {
      "value": 1770,
      "unit": "MPa",
      "tolerance": 150,
      "testStandard": "ISO 527 / GB/T 1040",
      "orientation": "Z",
      "source": "src_tds",
      "confidence": "medium"
    },
    "tensileStrengthXy": {
      "value": 26,
      "unit": "MPa",
      "tolerance": 5,
      "testStandard": "ISO 527 / GB/T 1040",
      "orientation": "XY",
      "source": "src_tds",
      "confidence": "medium"
    },
    "tensileStrengthZ": {
      "value": 15,
      "unit": "MPa",
      "tolerance": 4,
      "testStandard": "ISO 527 / GB/T 1040",
      "orientation": "Z",
      "source": "src_tds",
      "confidence": "medium"
    },
    "elongationAtBreakXy": {
      "value": 15.3,
      "unit": "%",
      "tolerance": 3.1,
      "testStandard": "ISO 527 / GB/T 1040",
      "orientation": "XY",
      "source": "src_tds",
      "confidence": "medium"
    },
    "elongationAtBreakZ": {
      "value": 4.5,
      "unit": "%",
      "tolerance": 1.7,
      "testStandard": "ISO 527 / GB/T 1040",
      "orientation": "Z",
      "source": "src_tds",
      "confidence": "medium"
    },
    "flexuralModulusXy": {
      "value": 2780,
      "unit": "MPa",
      "tolerance": 120,
      "testStandard": "ISO 178 / GB/T 9341",
      "orientation": "XY",
      "source": "src_tds",
      "confidence": "medium"
    },
    "flexuralModulusZ": {
      "value": 1975,
      "unit": "MPa",
      "tolerance": 140,
      "testStandard": "ISO 178 / GB/T 9341",
      "orientation": "Z",
      "source": "src_tds",
      "confidence": "medium"
    },
    "flexuralStrengthXy": {
      "value": 55,
      "unit": "MPa",
      "tolerance": 4,
      "testStandard": "ISO 178 / GB/T 9341",
      "orientation": "XY",
      "source": "src_tds",
      "confidence": "medium"
    },
    "flexuralStrengthZ": {
      "value": 28,
      "unit": "MPa",
      "tolerance": 4,
      "testStandard": "ISO 178 / GB/T 9341",
      "orientation": "Z",
      "source": "src_tds",
      "confidence": "medium"
    },
    "charpyUnnotchedXy": {
      "value": 6.3,
      "unit": "kJ/m²",
      "tolerance": 2.2,
      "testStandard": "ISO 179 / GB/T 1043",
      "orientation": "XY",
      "source": "src_tds",
      "confidence": "medium"
    },
    "charpyUnnotchedZ": {
      "value": 5.6,
      "unit": "kJ/m²",
      "tolerance": 1.2,
      "testStandard": "ISO 179 / GB/T 1043",
      "orientation": "Z",
      "source": "src_tds",
      "confidence": "medium"
    },
    "nozzleTemperature": {
      "value": 215,
      "unit": "°C",
      "min": 190,
      "max": 240,
      "conditions": "Herstellerempfehlung",
      "source": "src_tds",
      "confidence": "medium"
    },
    "bedTemperature": {
      "value": 40,
      "unit": "°C",
      "min": 35,
      "max": 45,
      "conditions": "Herstellerempfehlung",
      "source": "src_tds",
      "confidence": "medium"
    }
  },
  "governance": {
    "lastReviewed": "2026-08-05",
    "reviewedBy": "Claude Code (Erstimport aus Herstellerdatenblatt)",
    "sources": [
      {
        "id": "src_tds",
        "type": "manufacturer-tds",
        "publisher": "Bambu Lab",
        "productName": "Bambu PLA Wood",
        "title": "Bambu PLA Wood — Technical Data Sheet",
        "url": "https://cdn.shopify.com/s/files/1/0584/7236/6216/files/Bambus_PLA_Wood_Technical_Data_Sheet.pdf",
        "retrievedAt": "2026-08-05",
        "confidenceCeiling": "high",
        "note": {
          "de": "Herstellerdatenblatt mit gedruckten Prüfkörpern, beiden Orientierungen und Streuungsangaben. Nachzuprüfen am verlinkten Originaldokument.",
          "en": "Manufacturer datasheet with printed specimens, both orientations and scatter figures. Verify against the linked original document."
        }
      }
    ]
  }
}

File: data/products/bambu-pla.json
{
  "$schema": "../../schema/product.schema.json",
  "schemaVersion": "1.0.0",
  "id": "bambu-pla",
  "materialId": "pla",
  "brand": "Bambu Lab",
  "manufacturer": "Bambu Lab",
  "productName": "Bambu PLA Basic",
  "origin": "China",
  "specimenType": "printed",
  "specimenNote": {
    "de": "Bambu Lab prueft gedruckte Koerper und weist X-Y- und Z-Werte aus. Dadurch lässt sich die Anisotropie direkt ablesen - bei den meisten Marken fehlt diese Angabe. Von 13 Werkstofftypen mit Z-Wert stuetzen sich 12 auf Bambu-Blaetter; außerhalb dieser Quelle nennt bislang nur Fillamentum (OBC 905) beide Richtungen.",
    "en": "Bambu Lab tests printed specimens and reports X-Y and Z values. That makes anisotropy directly readable - most brands omit it. Of 13 material types carrying a Z value, 12 rest on Bambu sheets; outside that source only Fillamentum (OBC 905) states both directions so far."
  },
  "datasheet": {
    "title": "Bambu Filament Technical Data Sheet - PLA",
    "url": "https://wiki.bambulab.com/filament-acc/abs-asa-pc/bambu_pla_basic_technical_data_sheet.pdf",
    "version": "V3.0",
    "retrievedAt": "2026-08-01"
  },
  "properties": {
    "density": {
      "value": 1.24,
      "unit": "g/cm³",
      "source": "src_tds",
      "confidence": "medium",
      "testStandard": "ISO 1183"
    },
    "tensileStrengthXy": {
      "value": 35,
      "unit": "MPa",
      "source": "src_tds",
      "confidence": "medium",
      "tolerance": 4,
      "testStandard": "ISO 527 / GB/T 1040",
      "orientation": "XY",
      "note": {
        "de": "35 MPa wirken niedrig gegenüber den 50-60 MPa aus Rohstoff-Datenblättern. Der Unterschied ist die Prüfmethode: Bambu prüft gedruckte Körper, Rohstoffhersteller spritzgegossene. Für FDM ist der gedruckte Wert der ehrliche.",
        "en": "35 MPa looks low against the 50-60 MPa in resin datasheets. The difference is the test method: Bambu tests printed specimens, resin producers injection-moulded ones. For FDM the printed value is the honest one."
      }
    },
    "tensileStrengthZ": {
      "value": 31,
      "unit": "MPa",
      "source": "src_tds",
      "confidence": "medium",
      "tolerance": 3,
      "testStandard": "ISO 527 / GB/T 1040",
      "orientation": "Z"
    },
    "tensileModulusXy": {
      "value": 2580,
      "unit": "MPa",
      "source": "src_tds",
      "confidence": "medium",
      "tolerance": 220,
      "testStandard": "ISO 527 / GB/T 1040",
      "orientation": "XY"
    },
    "elongationAtBreakXy": {
      "value": 12.2,
      "unit": "%",
      "source": "src_tds",
      "confidence": "medium",
      "tolerance": 1.8,
      "testStandard": "ISO 527 / GB/T 1040",
      "orientation": "XY"
    },
    "flexuralStrengthXy": {
      "value": 76,
      "unit": "MPa",
      "source": "src_tds",
      "confidence": "medium",
      "tolerance": 5,
      "testStandard": "ISO 178 / GB/T 9341",
      "orientation": "XY"
    },
    "flexuralModulusXy": {
      "value": 2750,
      "unit": "MPa",
      "source": "src_tds",
      "confidence": "medium",
      "tolerance": 160,
      "testStandard": "ISO 178 / GB/T 9341",
      "orientation": "XY"
    },
    "charpyUnnotchedXy": {
      "value": 7.9,
      "unit": "kJ/m²",
      "source": "src_tds",
      "confidence": "medium",
      "tolerance": 1.2,
      "testStandard": "ISO 179 / GB/T 1043 (ungekerbt)",
      "orientation": "XY"
    },
    "hdtA": {
      "value": 54,
      "unit": "°C",
      "source": "src_tds",
      "confidence": "medium",
      "testStandard": "ISO 75, 1.8 MPa"
    },
    "hdtB": {
      "value": 57,
      "unit": "°C",
      "source": "src_tds",
      "confidence": "medium",
      "testStandard": "ISO 75, 0.45 MPa"
    },
    "glassTransition": {
      "value": 60,
      "unit": "°C",
      "source": "src_tds",
      "confidence": "medium",
      "testStandard": "DSC, 10 °C/min"
    },
    "nozzleTemperature": {
      "value": 210,
      "unit": "°C",
      "source": "src_tds",
      "confidence": "medium",
      "min": 190,
      "max": 230
    },
    "bedTemperature": {
      "value": 40,
      "unit": "°C",
      "source": "src_tds",
      "confidence": "medium",
      "min": 35,
      "max": 45
    }
  },
  "governance": {
    "lastReviewed": "2026-08-01",
    "reviewedBy": "Claude Code (Erstimport aus Herstellerdatenblatt) - fachliche Freigabe durch Riko Reents ausstehend",
    "sources": [
      {
        "id": "src_tds",
        "type": "manufacturer-tds",
        "publisher": "Bambu Lab",
        "productName": "Bambu PLA Basic",
        "title": "Bambu Filament Technical Data Sheet - PLA",
        "documentVersion": "V3.0",
        "url": "https://wiki.bambulab.com/filament-acc/abs-asa-pc/bambu_pla_basic_technical_data_sheet.pdf",
        "retrievedAt": "2026-08-01",
        "confidenceCeiling": "high",
        "note": {
          "de": "Prüfkörper sind gedruckt, nicht spritzgegossen, und mit X-Y- und Z-Werten ausgewiesen. Das macht die Werte für FDM-Auslegung brauchbar und über alle Bambu-Materialien vergleichbar - anders als Rohstoff-Datenblätter.",
          "en": "Specimens are printed, not injection moulded, and reported with both X-Y and Z values. That makes the figures usable for FDM design and comparable across all Bambu materials - unlike resin datasheets."
        }
      }
    ]
  }
}

File: data/products/bambu-ppa-cf.json
{
  "$schema": "../../schema/product.schema.json",
  "schemaVersion": "1.0.0",
  "id": "bambu-ppa-cf",
  "materialId": "ppa-cf",
  "brand": "Bambu Lab",
  "manufacturer": "Bambu Lab",
  "productName": "Bambu PPA-CF",
  "origin": "China",
  "specimenType": "printed",
  "specimenNote": {
    "de": "Prüfkörper gedruckt, und das Blatt nennt die Bedingungen vollständig: 290 °C Düse, 110 °C Bett. Alle mechanischen Kennwerte sind getrennt nach X-Y und Z ausgewiesen.",
    "en": "Specimens printed, and the sheet states the conditions in full: 290 °C nozzle, 110 °C bed. All mechanical values are reported separately for X-Y and Z."
  },
  "features": {
    "de": "Das einzige Produkt dieses Werkstofftyps in der Datenbank — der Typ und dieses Produkt sind derzeit dasselbe. Spulengröße 0,75 kg auf Karton, Spule bis 145 °C temperaturbeständig, was zum Trocknen im Ofen bei 100 bis 140 °C passt.",
    "en": "The only product of this material type in the dataset — the type and this product are currently the same thing. Spool size 0.75 kg on cardboard, spool temperature-resistant to 145 °C, which fits oven drying at 100 to 140 °C."
  },
  "datasheet": {
    "title": "Bambu PPA-CF — Technical Data Sheet",
    "url": "https://cdn.shopify.com/s/files/1/0584/7236/6216/files/Bambus_PPA-CF_Technical_Data_Sheet.pdf",
    "retrievedAt": "2026-08-05"
  },
  "productUrl": "https://eu.store.bambulab.com/collections/all",
  "properties": {
    "density": {
      "value": 1.25,
      "unit": "g/cm³",
      "testStandard": "ISO 1183",
      "source": "src_bambu_tds",
      "confidence": "medium"
    },
    "meltFlowRate": {
      "value": 8.4,
      "unit": "g/10min",
      "tolerance": 0.7,
      "conditions": "280 °C, 2,16 kg",
      "source": "src_bambu_tds",
      "confidence": "medium"
    },
    "meltingTemperature": {
      "value": 258,
      "unit": "°C",
      "testStandard": "DSC",
      "conditions": "10 °C/min",
      "source": "src_bambu_tds",
      "confidence": "medium"
    },
    "glassTransition": {
      "value": 85,
      "unit": "°C",
      "testStandard": "DSC",
      "conditions": "10 °C/min",
      "source": "src_bambu_tds",
      "confidence": "medium"
    },
    "vicatA": {
      "value": 232,
      "unit": "°C",
      "testStandard": "ISO 306 / GB/T 1633",
      "conditions": "Blatt nennt die Methode nicht (A oder B); als A geführt",
      "source": "src_bambu_tds",
      "confidence": "medium"
    },
    "hdtA": {
      "value": 196,
      "unit": "°C",
      "testStandard": "ISO 75",
      "conditions": "1,8 MPa",
      "source": "src_bambu_tds",
      "confidence": "medium"
    },
    "hdtB": {
      "value": 227,
      "unit": "°C",
      "testStandard": "ISO 75",
      "conditions": "0,45 MPa",
      "source": "src_bambu_tds",
      "confidence": "medium"
    },
    "waterAbsorption": {
      "value": 1.3,
      "unit": "%",
      "conditions": "25 °C, 55 % rF, gesättigt",
      "source": "src_bambu_tds",
      "confidence": "medium"
    },
    "tensileModulusXy": {
      "value": 11800,
      "unit": "MPa",
      "tolerance": 670,
      "testStandard": "ISO 527 / GB/T 1040",
      "orientation": "XY",
      "source": "src_bambu_tds",
      "confidence": "medium"
    },
    "tensileModulusZ": {
      "value": 4300,
      "unit": "MPa",
      "tolerance": 340,
      "testStandard": "ISO 527 / GB/T 1040",
      "orientation": "Z",
      "source": "src_bambu_tds",
      "confidence": "medium"
    },
    "tensileStrengthXy": {
      "value": 168,
      "unit": "MPa",
      "tolerance": 4,
      "testStandard": "ISO 527 / GB/T 1040",
      "orientation": "XY",
      "source": "src_bambu_tds",
      "confidence": "medium"
    },
    "tensileStrengthZ": {
      "value": 57,
      "unit": "MPa",
      "tolerance": 5,
      "testStandard": "ISO 527 / GB/T 1040",
      "orientation": "Z",
      "source": "src_bambu_tds",
      "confidence": "medium"
    },
    "elongationAtBreakXy": {
      "value": 3.2,
      "unit": "%",
      "tolerance": 0.4,
      "testStandard": "ISO 527 / GB/T 1040",
      "orientation": "XY",
      "source": "src_bambu_tds",
      "confidence": "medium"
    },
    "elongationAtBreakZ": {
      "value": 0.9,
      "unit": "%",
      "tolerance": 0.2,
      "testStandard": "ISO 527 / GB/T 1040",
      "orientation": "Z",
      "source": "src_bambu_tds",
      "confidence": "medium"
    },
    "flexuralModulusXy": {
      "value": 9860,
      "unit": "MPa",
      "tolerance": 480,
      "testStandard": "ISO 178 / GB/T 9341",
      "orientation": "XY",
      "source": "src_bambu_tds",
      "confidence": "medium"
    },
    "flexuralModulusZ": {
      "value": 3240,
      "unit": "MPa",
      "tolerance": 360,
      "testStandard": "ISO 178 / GB/T 9341",
      "orientation": "Z",
      "source": "src_bambu_tds",
      "confidence": "medium"
    },
    "flexuralStrengthXy": {
      "value": 208,
      "unit": "MPa",
      "tolerance": 6,
      "testStandard": "ISO 178 / GB/T 9341",
      "orientation": "XY",
      "source": "src_bambu_tds",
      "confidence": "medium"
    },
    "flexuralStrengthZ": {
      "value": 63,
      "unit": "MPa",
      "tolerance": 4,
      "testStandard": "ISO 178 / GB/T 9341",
      "orientation": "Z",
      "source": "src_bambu_tds",
      "confidence": "medium"
    },
    "charpyUnnotchedXy": {
      "value": 41.7,
      "unit": "kJ/m²",
      "tolerance": 2.8,
      "testStandard": "ISO 179 / GB/T 1043",
      "orientation": "XY",
      "source": "src_bambu_tds",
      "confidence": "medium"
    },
    "charpyNotchedXy": {
      "value": 6.5,
      "unit": "kJ/m²",
      "tolerance": 2.3,
      "testStandard": "ISO 179 / GB/T 1043",
      "orientation": "XY",
      "source": "src_bambu_tds",
      "confidence": "medium"
    },
    "charpyUnnotchedZ": {
      "value": 4.3,
      "unit": "kJ/m²",
      "tolerance": 0.4,
      "testStandard": "ISO 179 / GB/T 1043",
      "orientation": "Z",
      "source": "src_bambu_tds",
      "confidence": "medium"
    },
    "nozzleTemperature": {
      "value": 295,
      "unit": "°C",
      "min": 280,
      "max": 310,
      "conditions": "Herstellerempfehlung",
      "source": "src_bambu_tds",
      "confidence": "medium"
    },
    "bedTemperature": {
      "value": 110,
      "unit": "°C",
      "min": 100,
      "max": 120,
      "conditions": "Herstellerempfehlung",
      "source": "src_bambu_tds",
      "confidence": "medium"
    },
    "chamberTemperature": {
      "value": 65,
      "unit": "°C",
      "min": 50,
      "max": 80,
      "conditions": "Herstellerempfehlung",
      "source": "src_bambu_tds",
      "confidence": "medium"
    },
    "dryingTemperature": {
      "value": 120,
      "unit": "°C",
      "min": 100,
      "max": 140,
      "conditions": "Umluft-Trockenofen, 8 bis 12 h",
      "source": "src_bambu_tds",
      "confidence": "medium"
    },
    "printSpeed": {
      "value": 100,
      "unit": "mm/s",
      "conditions": "Blattangabe „< 100 mm/s“ — Obergrenze",
      "source": "src_bambu_tds",
      "confidence": "medium"
    },
    "minNozzleDiameter": {
      "value": 0.4,
      "unit": "mm",
      "conditions": "0,4 / 0,6 (empfohlen) / 0,8 mm",
      "source": "src_bambu_tds",
      "confidence": "medium"
    }
  },
  "governance": {
    "lastReviewed": "2026-08-05",
    "reviewedBy": "Claude Code (Erstimport aus Herstellerdatenblatt)",
    "sources": [
      {
        "id": "src_tds",
        "type": "manufacturer-tds",
        "publisher": "Bambu Lab",
        "productName": "Bambu PPA-CF",
        "title": "Bambu PPA-CF — Technical Data Sheet",
        "documentVersion": "V1.0",
        "url": "https://cdn.shopify.com/s/files/1/0584/7236/6216/files/Bambus_PPA-CF_Technical_Data_Sheet.pdf",
        "retrievedAt": "2026-08-05",
        "confidenceCeiling": "high",
        "note": {
          "de": "Herstellerdatenblatt mit gedruckten Prüfkörpern, beiden Orientierungen und Streuungsangaben. Nachzuprüfen am verlinkten Originaldokument.",
          "en": "Manufacturer datasheet with printed specimens, both orientations and scatter figures. Verify against the linked original document."
        }
      }
    ]
  }
}
