Repository: Reents3D/fdm-material-advisor

# FDM-Materialberater

**[→ Werkzeug öffnen](https://materialberater.reents3d.de/)** · kostenlos, ohne Anmeldung
· ein Werkzeug der [Reents Technologies GmbH](https://reents3d.de/) (Reents3D), XXL-3D-Druck und Exponatebau in Holm bei Hamburg

Welches FDM-Material passt zum Anwendungsfall — und **warum**. Ein quelloffener
Materialberater mit einer offenen Datenbank, in der jeder Kennwert seine Quelle, seine
Prüfnorm und seine Konfidenz mitführt.

**43 Werkstofftypen · 254 Produkte von 17 Marken · 3.182 belegte Einzelaussagen ·
20 Anwendungsfälle · 21 Medien · 29 Glossareinträge**
*[English summary below](#english)*

---

File: data/products/bambu-pps-cf.json
{
  "$schema": "../../schema/product.schema.json",
  "schemaVersion": "1.0.0",
  "id": "bambu-pps-cf",
  "materialId": "pps-cf",
  "brand": "Bambu Lab",
  "manufacturer": "Bambu Lab",
  "productName": "Bambu PPS-CF",
  "origin": "China",
  "specimenType": "printed",
  "specimenNote": {
    "de": "Bambu Lab misst an gedruckten Prüfkörpern und veröffentlicht für jeden Kennwert beide Orientierungen — X-Y in der Schichtebene und Z quer dazu — samt Streuung. Nur daraus lässt sich ablesen, wie viel Festigkeit eine falsche Bauteilorientierung kostet. Von 13 Werkstofftypen mit Z-Kennwert stützen sich 12 auf diese Blätter; außerhalb nennt bislang nur Fillamentum (OBC 905) beide Richtungen.",
    "en": "Bambu Lab measures on printed specimens and publishes both orientations for every value — X-Y in the layer plane and Z across it — including scatter. Only from that can one read how much strength a wrong part orientation costs. Of 13 material types carrying a Z value, 12 rest on these sheets; outside them only Fillamentum (OBC 905) states both directions so far."
  },
  "datasheet": {
    "title": "Bambu PPS-CF — Technical Data Sheet",
    "url": "https://cdn.shopify.com/s/files/1/0584/7236/6216/files/Bambu_PPS-CF_Technical_Data_Sheet.pdf",
    "retrievedAt": "2026-08-01"
  },
  "productUrl": "https://eu.store.bambulab.com/collections/all",
  "properties": {
    "density": {
      "value": 1.26,
      "unit": "g/cm³",
      "testStandard": "ISO 1183",
      "source": "src_tds",
      "confidence": "high"
    },
    "tensileStrengthXy": {
      "value": 87,
      "unit": "MPa",
      "tolerance": 5,
      "testStandard": "ISO 527, GB/T 1040",
      "orientation": "XY",
      "source": "src_tds",
      "confidence": "high"
    },
    "tensileStrengthZ": {
      "value": 24,
      "unit": "MPa",
      "tolerance": 3,
      "testStandard": "ISO 527, GB/T 1040",
      "orientation": "Z",
      "source": "src_tds",
      "confidence": "high"
    },
    "tensileModulusXy": {
      "value": 8230,
      "unit": "MPa",
      "tolerance": 270,
      "testStandard": "ISO 527, GB/T 1040",
      "orientation": "XY",
      "source": "src_tds",
      "confidence": "high"
    },
    "flexuralModulusXy": {
      "value": 7160,
      "unit": "MPa",
      "tolerance": 280,
      "testStandard": "ISO 178, GB/T 9341",
      "orientation": "XY",
      "source": "src_tds",
      "confidence": "high"
    },
    "flexuralStrengthXy": {
      "value": 142,
      "unit": "MPa",
      "tolerance": 5,
      "testStandard": "ISO 178, GB/T 9341",
      "orientation": "XY",
      "source": "src_tds",
      "confidence": "high"
    },
    "charpyUnnotchedXy": {
      "value": 27.8,
      "unit": "kJ/m²",
      "tolerance": 2.3,
      "testStandard": "ISO 179, GB/T 1043",
      "orientation": "XY",
      "source": "src_tds",
      "confidence": "high"
    },
    "charpyNotchedXy": {
      "value": 6.2,
      "unit": "kJ/m²",
      "tolerance": 1.6,
      "testStandard": "ISO 179, GB/T 1043",
      "orientation": "XY",
      "source": "src_tds",
      "confidence": "high"
    },
    "hdtA": {
      "value": 235,
      "unit": "°C",
      "testStandard": "ISO 75, 1.8 MPa",
      "source": "src_tds",
      "confidence": "high"
    },
    "hdtB": {
      "value": 264,
      "unit": "°C",
      "testStandard": "ISO 75, 0.45 MPa",
      "source": "src_tds",
      "confidence": "high"
    },
    "vicatA": {
      "value": 268,
      "unit": "°C",
      "testStandard": "ISO 306",
      "source": "src_tds",
      "confidence": "high"
    },
    "glassTransition": {
      "value": 100,
      "unit": "°C",
      "testStandard": "DSC, 10 °C/min",
      "source": "src_tds",
      "confidence": "high"
    },
    "nozzleTemperature": {
      "value": 325,
      "unit": "°C",
      "min": 310,
      "max": 340,
      "source": "src_tds",
      "confidence": "high"
    },
    "bedTemperature": {
      "value": 110,
      "unit": "°C",
      "min": 100,
      "max": 120,
      "source": "src_tds",
      "confidence": "high"
    },
    "chamberTemperature": {
      "value": 75,
      "unit": "°C",
      "min": 60,
      "max": 90,
      "source": "src_tds",
      "confidence": "high"
    }
  },
  "governance": {
    "lastReviewed": "2026-08-01",
    "reviewedBy": "Claude Code (maschineller Import aus dem Herstellerdatenblatt)",
    "sources": [
      {
        "id": "src_tds",
        "type": "manufacturer-tds",
        "publisher": "Bambu Lab",
        "productName": "Bambu PPS-CF",
        "title": "Bambu PPS-CF — Technical Data Sheet",
        "url": "https://cdn.shopify.com/s/files/1/0584/7236/6216/files/Bambu_PPS-CF_Technical_Data_Sheet.pdf",
        "retrievedAt": "2026-08-01",
        "confidenceCeiling": "high",
        "note": {
          "de": "Herstellerdatenblatt mit gedruckten Prüfkörpern, beiden Orientierungen und Streuungsangaben. Nachzuprüfen am verlinkten Originaldokument.",
          "en": "Manufacturer datasheet with printed specimens, both orientations and scatter figures. Verify against the linked original document."
        }
      }
    ]
  }
}

File: data/products/bambu-tpu-85a.json
{
  "$schema": "../../schema/product.schema.json",
  "schemaVersion": "1.0.0",
  "id": "bambu-tpu-85a",
  "materialId": "tpu-85a",
  "brand": "Bambu Lab",
  "manufacturer": "Bambu Lab",
  "productName": "Bambu TPU 85A",
  "origin": "China",
  "specimenType": "printed",
  "specimenNote": {
    "de": "Prüfkörper gedruckt: Das Blatt weist alle mechanischen Kennwerte getrennt nach X-Y und Z aus, und eine Z-Richtung gibt es nur an einem additiv gefertigten Prüfkörper.\n\nHinweis zu diesem Datenblatt: Bruchdehnung und Schlagzähigkeit stehen ohne Streuungsangabe im Blatt, die Dehnung zudem nur als untere Schranke („> 700 %“ beziehungsweise „> 350 %“). Übernommen ist die Schranke als Wert; die tatsächliche Dehnung liegt darüber.",
    "en": "Specimens printed: the sheet reports every mechanical value separately for X-Y and Z, and a Z direction exists only on an additively manufactured specimen.\n\nNote on this datasheet: Elongation at break and impact strength are stated without scatter, the elongation moreover only as a lower bound (“> 700 %” and “> 350 %”). The bound is imported as the value; the actual elongation lies above it."
  },
  "features": {
    "de": "Das weichste Elastomer in der Datenbank mit einem Zug-E-Modul von 6,8 MPa — zum Vergleich: Bambu TPU 95A liegt bei 26 MPa. Bemerkenswert ist die Schichthaftung: 10,5 von 12,0 MPa bleiben quer zur Schicht erhalten, ein Verhältnis von 0,88. Weiche Werkstoffe verschweißen besser, weil die Schmelze länger fließfähig bleibt und die Grenzfläche nicht als Sprödbruchebene wirkt. Die Schlagzähigkeit von 124,3 kJ/m² ist der höchste Wert der Datenbank.",
    "en": "The softest elastomer in the dataset with a tensile modulus of 6.8 MPa — for comparison, Bambu TPU 95A sits at 26 MPa. Remarkable is the layer adhesion: 10.5 of 12.0 MPa remain across the layers, a ratio of 0.88. Soft materials weld better because the melt stays flowable longer and the interface does not act as a brittle fracture plane. The impact strength of 124.3 kJ/m² is the highest in the database."
  },
  "datasheet": {
    "title": "Bambu TPU 85A — Technical Data Sheet",
    "url": "https://cdn.shopify.com/s/files/1/0645/5876/0155/files/Bambu_TPU_85A_Technical_Data_Sheet.pdf",
    "retrievedAt": "2026-08-05"
  },
  "productUrl": "https://eu.store.bambulab.com/collections/all",
  "properties": {
    "density": {
      "value": 1.18,
      "unit": "g/cm³",
      "testStandard": "ISO 1183",
      "source": "src_tds",
      "confidence": "medium"
    },
    "meltingTemperature": {
      "value": 177,
      "unit": "°C",
      "testStandard": "DSC",
      "conditions": "10 °C/min",
      "source": "src_tds",
      "confidence": "medium"
    },
    "waterAbsorption": {
      "value": 0.67,
      "unit": "%",
      "conditions": "25 °C, 55 % rF, gesättigt",
      "source": "src_tds",
      "confidence": "medium"
    },
    "tensileModulusXy": {
      "value": 6.8,
      "unit": "MPa",
      "tolerance": 0.7,
      "testStandard": "ISO 527 / GB/T 1040",
      "orientation": "XY",
      "source": "src_tds",
      "confidence": "medium"
    },
    "tensileModulusZ": {
      "value": 5.2,
      "unit": "MPa",
      "tolerance": 0.6,
      "testStandard": "ISO 527 / GB/T 1040",
      "orientation": "Z",
      "source": "src_tds",
      "confidence": "medium"
    },
    "tensileStrengthXy": {
      "value": 12,
      "unit": "MPa",
      "tolerance": 0.8,
      "testStandard": "ISO 527 / GB/T 1040",
      "orientation": "XY",
      "source": "src_tds",
      "confidence": "medium"
    },
    "tensileStrengthZ": {
      "value": 10.5,
      "unit": "MPa",
      "tolerance": 0.6,
      "testStandard": "ISO 527 / GB/T 1040",
      "orientation": "Z",
      "source": "src_tds",
      "confidence": "medium"
    },
    "elongationAtBreakXy": {
      "value": 700,
      "unit": "%",
      "testStandard": "ISO 527 / GB/T 1040",
      "conditions": "Blattangabe „> 700 %“ — untere Schranke, kein Messwert",
      "orientation": "XY",
      "source": "src_tds",
      "confidence": "medium"
    },
    "elongationAtBreakZ": {
      "value": 350,
      "unit": "%",
      "testStandard": "ISO 527 / GB/T 1040",
      "conditions": "Blattangabe „> 350 %“ — untere Schranke, kein Messwert",
      "orientation": "Z",
      "source": "src_tds",
      "confidence": "medium"
    },
    "charpyUnnotchedXy": {
      "value": 124.3,
      "unit": "kJ/m²",
      "testStandard": "ISO 179 / GB/T 1043",
      "orientation": "XY",
      "source": "src_tds",
      "confidence": "medium"
    },
    "charpyUnnotchedZ": {
      "value": 88.5,
      "unit": "kJ/m²",
      "testStandard": "ISO 179 / GB/T 1043",
      "orientation": "Z",
      "source": "src_tds",
      "confidence": "medium"
    },
    "nozzleTemperature": {
      "value": 225,
      "unit": "°C",
      "min": 200,
      "max": 250,
      "conditions": "Herstellerempfehlung",
      "source": "src_tds",
      "confidence": "medium"
    },
    "bedTemperature": {
      "value": 33,
      "unit": "°C",
      "min": 30,
      "max": 35,
      "conditions": "Herstellerempfehlung",
      "source": "src_tds",
      "confidence": "medium"
    }
  },
  "governance": {
    "lastReviewed": "2026-08-05",
    "reviewedBy": "Claude Code (Erstimport aus Herstellerdatenblatt)",
    "sources": [
      {
        "id": "src_tds",
        "type": "manufacturer-tds",
        "publisher": "Bambu Lab",
        "productName": "Bambu TPU 85A",
        "title": "Bambu TPU 85A — Technical Data Sheet",
        "url": "https://cdn.shopify.com/s/files/1/0645/5876/0155/files/Bambu_TPU_85A_Technical_Data_Sheet.pdf",
        "retrievedAt": "2026-08-05",
        "confidenceCeiling": "high",
        "note": {
          "de": "Herstellerdatenblatt mit gedruckten Prüfkörpern, beiden Orientierungen und Streuungsangaben. Nachzuprüfen am verlinkten Originaldokument.",
          "en": "Manufacturer datasheet with printed specimens, both orientations and scatter figures. Verify against the linked original document."
        }
      }
    ]
  }
}

File: data/products/bambu-tpu-95a-hf.json
{
  "$schema": "../../schema/product.schema.json",
  "schemaVersion": "1.0.0",
  "id": "bambu-tpu-95a-hf",
  "materialId": "tpu-95a",
  "brand": "Bambu Lab",
  "manufacturer": "Bambu Lab",
  "productName": "Bambu TPU 95A HF",
  "origin": "China",
  "specimenType": "printed",
  "specimenNote": {
    "de": "Bambu Lab misst an gedruckten Prüfkörpern und veröffentlicht für jeden Kennwert beide Orientierungen — X-Y in der Schichtebene und Z quer dazu — samt Streuung. Nur daraus lässt sich ablesen, wie viel Festigkeit eine falsche Bauteilorientierung kostet. Von 13 Werkstofftypen mit Z-Kennwert stützen sich 12 auf diese Blätter; außerhalb nennt bislang nur Fillamentum (OBC 905) beide Richtungen.",
    "en": "Bambu Lab measures on printed specimens and publishes both orientations for every value — X-Y in the layer plane and Z across it — including scatter. Only from that can one read how much strength a wrong part orientation costs. Of 13 material types carrying a Z value, 12 rest on these sheets; outside them only Fillamentum (OBC 905) states both directions so far."
  },
  "datasheet": {
    "title": "Bambu TPU 95A HF — Technical Data Sheet",
    "url": "https://cdn.shopify.com/s/files/1/0584/7236/6216/files/Bambu_TPU_95A_HF_Technical_Data_Sheet.pdf",
    "retrievedAt": "2026-08-01"
  },
  "productUrl": "https://eu.store.bambulab.com/collections/all",
  "properties": {
    "density": {
      "value": 1.22,
      "unit": "g/cm³",
      "testStandard": "ISO 1183",
      "source": "src_tds",
      "confidence": "high"
    },
    "tensileStrengthXy": {
      "value": 27.3,
      "unit": "MPa",
      "tolerance": 0.8,
      "testStandard": "ISO 527, GB/T 1040",
      "orientation": "XY",
      "source": "src_tds",
      "confidence": "high"
    },
    "tensileStrengthZ": {
      "value": 22.3,
      "unit": "MPa",
      "tolerance": 0.6,
      "testStandard": "ISO 527, GB/T 1040",
      "orientation": "Z",
      "source": "src_tds",
      "confidence": "high"
    },
    "tensileModulusXy": {
      "value": 9.8,
      "unit": "MPa",
      "tolerance": 0.7,
      "testStandard": "ISO 527, GB/T 1040",
      "orientation": "XY",
      "source": "src_tds",
      "confidence": "high"
    },
    "charpyUnnotchedXy": {
      "value": 123.2,
      "unit": "kJ/m²",
      "testStandard": "ISO 179, GB/T 1043",
      "orientation": "XY",
      "source": "src_tds",
      "confidence": "high"
    },
    "nozzleTemperature": {
      "value": 230,
      "unit": "°C",
      "min": 220,
      "max": 240,
      "source": "src_tds",
      "confidence": "high"
    },
    "bedTemperature": {
      "value": 32.5,
      "unit": "°C",
      "min": 30,
      "max": 35,
      "source": "src_tds",
      "confidence": "high"
    },
    "chamberTemperature": {
      "value": 35,
      "unit": "°C",
      "min": 25,
      "max": 45,
      "source": "src_tds",
      "confidence": "high"
    }
  },
  "governance": {
    "lastReviewed": "2026-08-01",
    "reviewedBy": "Claude Code (maschineller Import aus dem Herstellerdatenblatt)",
    "sources": [
      {
        "id": "src_tds",
        "type": "manufacturer-tds",
        "publisher": "Bambu Lab",
        "productName": "Bambu TPU 95A HF",
        "title": "Bambu TPU 95A HF — Technical Data Sheet",
        "url": "https://cdn.shopify.com/s/files/1/0584/7236/6216/files/Bambu_TPU_95A_HF_Technical_Data_Sheet.pdf",
        "retrievedAt": "2026-08-01",
        "confidenceCeiling": "high",
        "note": {
          "de": "Herstellerdatenblatt mit gedruckten Prüfkörpern, beiden Orientierungen und Streuungsangaben. Nachzuprüfen am verlinkten Originaldokument.",
          "en": "Manufacturer datasheet with printed specimens, both orientations and scatter figures. Verify against the linked original document."
        }
      }
    ]
  }
}

File: data/products/bambu-tpu-95a.json
{
  "$schema": "../../schema/product.schema.json",
  "schemaVersion": "1.0.0",
  "id": "bambu-tpu-95a",
  "materialId": "tpu-95a",
  "brand": "Bambu Lab",
  "manufacturer": "Bambu Lab",
  "productName": "Bambu TPU 95A",
  "origin": "China",
  "specimenType": "printed",
  "specimenNote": {
    "de": "Bambu Lab prueft gedruckte Koerper und weist X-Y- und Z-Werte aus. Dadurch lässt sich die Anisotropie direkt ablesen - bei den meisten Marken fehlt diese Angabe. Von 13 Werkstofftypen mit Z-Wert stuetzen sich 12 auf Bambu-Blaetter; außerhalb dieser Quelle nennt bislang nur Fillamentum (OBC 905) beide Richtungen.",
    "en": "Bambu Lab tests printed specimens and reports X-Y and Z values. That makes anisotropy directly readable - most brands omit it. Of 13 material types carrying a Z value, 12 rest on Bambu sheets; outside that source only Fillamentum (OBC 905) states both directions so far."
  },
  "datasheet": {
    "title": "Bambu Filament Technical Data Sheet - TPU 95A",
    "url": "https://sourcegraphics.com/wp-content/uploads/2023/06/Bambu_TPU_95A_Technical_Data_Sheet.pdf",
    "version": "V2.0",
    "retrievedAt": "2026-08-01"
  },
  "properties": {
    "density": {
      "value": 1.2,
      "unit": "g/cm³",
      "source": "src_tds",
      "confidence": "medium",
      "testStandard": "ISO 1183"
    },
    "tensileStrengthXy": {
      "value": 29.6,
      "unit": "MPa",
      "source": "src_tds",
      "confidence": "medium",
      "tolerance": 0.6,
      "testStandard": "ISO 527 / GB/T 1040",
      "orientation": "XY"
    },
    "tensileStrengthZ": {
      "value": 23.2,
      "unit": "MPa",
      "source": "src_tds",
      "confidence": "medium",
      "tolerance": 0.5,
      "testStandard": "ISO 527 / GB/T 1040",
      "orientation": "Z"
    },
    "tensileModulusXy": {
      "value": 9.2,
      "unit": "MPa",
      "source": "src_tds",
      "confidence": "medium",
      "tolerance": 0.4,
      "testStandard": "ISO 527 / GB/T 1040",
      "orientation": "XY",
      "note": {
        "de": "Der E-Modul von 9,2 MPa liegt drei Größenordnungen unter allen anderen Werkstoffen im Feld. TPU gehört in keinen Steifigkeitsvergleich - es löst eine völlig andere Aufgabe.",
        "en": "The 9.2 MPa modulus is three orders of magnitude below every other material here. TPU does not belong in a stiffness comparison - it solves an entirely different problem."
      }
    },
    "elongationAtBreakXy": {
      "value": 700,
      "unit": "%",
      "source": "src_tds",
      "confidence": "medium",
      "testStandard": "ISO 527 / GB/T 1040",
      "orientation": "XY",
      "conditions": "Datenblattangabe > 700 %; hier als Untergrenze erfasst"
    },
    "nozzleTemperature": {
      "value": 230,
      "unit": "°C",
      "source": "src_tds",
      "confidence": "medium",
      "min": 220,
      "max": 240
    },
    "bedTemperature": {
      "value": 33,
      "unit": "°C",
      "source": "src_tds",
      "confidence": "medium",
      "min": 30,
      "max": 35
    }
  },
  "governance": {
    "lastReviewed": "2026-08-01",
    "reviewedBy": "Claude Code (Erstimport aus Herstellerdatenblatt) - fachliche Freigabe durch Riko Reents ausstehend",
    "sources": [
      {
        "id": "src_tds",
        "type": "manufacturer-tds",
        "publisher": "Bambu Lab",
        "productName": "Bambu TPU 95A",
        "title": "Bambu Filament Technical Data Sheet - TPU 95A",
        "documentVersion": "V2.0",
        "url": "https://sourcegraphics.com/wp-content/uploads/2023/06/Bambu_TPU_95A_Technical_Data_Sheet.pdf",
        "retrievedAt": "2026-08-01",
        "confidenceCeiling": "high",
        "note": {
          "de": "Prüfkörper sind gedruckt, nicht spritzgegossen, und mit X-Y- und Z-Werten ausgewiesen. Das macht die Werte für FDM-Auslegung brauchbar und über alle Bambu-Materialien vergleichbar - anders als Rohstoff-Datenblätter.",
          "en": "Specimens are printed, not injection moulded, and reported with both X-Y and Z values. That makes the figures usable for FDM design and comparable across all Bambu materials - unlike resin datasheets."
        }
      }
    ]
  }
}

File: data/products/bambu-tpu-for-ams.json
{
  "$schema": "../../schema/product.schema.json",
  "schemaVersion": "1.0.0",
  "id": "bambu-tpu-for-ams",
  "materialId": "tpu-95a",
  "brand": "Bambu Lab",
  "manufacturer": "Bambu Lab",
  "productName": "Bambu TPU for AMS",
  "origin": "China",
  "specimenType": "printed",
  "specimenNote": {
    "de": "Bambu Lab misst an gedruckten Prüfkörpern und veröffentlicht für jeden Kennwert beide Orientierungen — X-Y in der Schichtebene und Z quer dazu — samt Streuung. Nur daraus lässt sich ablesen, wie viel Festigkeit eine falsche Bauteilorientierung kostet. Von 13 Werkstofftypen mit Z-Kennwert stützen sich 12 auf diese Blätter; außerhalb nennt bislang nur Fillamentum (OBC 905) beide Richtungen.",
    "en": "Bambu Lab measures on printed specimens and publishes both orientations for every value — X-Y in the layer plane and Z across it — including scatter. Only from that can one read how much strength a wrong part orientation costs. Of 13 material types carrying a Z value, 12 rest on these sheets; outside them only Fillamentum (OBC 905) states both directions so far."
  },
  "datasheet": {
    "title": "Bambu TPU for AMS — Technical Data Sheet",
    "url": "https://cdn.shopify.com/s/files/1/0584/7236/6216/files/Bambu_TPU_for_AMS_Technical_Data_Sheet.pdf",
    "retrievedAt": "2026-08-01"
  },
  "productUrl": "https://eu.store.bambulab.com/collections/all",
  "properties": {
    "density": {
      "value": 1.26,
      "unit": "g/cm³",
      "testStandard": "ISO 1183",
      "source": "src_tds",
      "confidence": "high"
    },
    "tensileStrengthXy": {
      "value": 22.4,
      "unit": "MPa",
      "tolerance": 0.6,
      "testStandard": "ISO 527, GB/T 1040",
      "orientation": "XY",
      "source": "src_tds",
      "confidence": "high"
    },
    "tensileStrengthZ": {
      "value": 11.2,
      "unit": "MPa",
      "tolerance": 0.5,
      "testStandard": "ISO 527, GB/T 1040",
      "orientation": "Z",
      "source": "src_tds",
      "confidence": "high"
    },
    "tensileModulusXy": {
      "value": 1190,
      "unit": "MPa",
      "tolerance": 0.4,
      "testStandard": "ISO 527, GB/T 1040",
      "orientation": "XY",
      "source": "src_tds",
      "confidence": "low",
      "disputed": true,
      "note": {
        "de": "1.190 MPa Zug-E-Modul steht neben 22,4 MPa Zugfestigkeit auf demselben Blatt. Ein linear gerechnetes Bauteil risse damit bei 1,9 % Dehnung — ein Elastomer mit Shore 95A dehnt sich um mehrere hundert Prozent. Bambus eigenes TPU-95A-Blatt nennt 9,2 MPa, das HF-Blatt 9,8. Der Wert bleibt als Blattangabe stehen, wird aber nicht mitgerechnet.",
        "en": "1,190 MPa tensile modulus sits next to 22.4 MPa tensile strength on the same sheet. A part computed linearly would break at 1.9 % strain — a Shore 95A elastomer stretches several hundred percent. Bambu's own TPU 95A sheet states 9.2 MPa, the HF sheet 9.8. The value stays on record but is not aggregated."
      }
    },
    "charpyUnnotchedXy": {
      "value": 124.3,
      "unit": "kJ/m²",
      "testStandard": "ISO 179, GB/T 1043",
      "orientation": "XY",
      "source": "src_tds",
      "confidence": "high"
    },
    "nozzleTemperature": {
      "value": 230,
      "unit": "°C",
      "min": 220,
      "max": 240,
      "source": "src_tds",
      "confidence": "high"
    },
    "bedTemperature": {
      "value": 32.5,
      "unit": "°C",
      "min": 30,
      "max": 35,
      "source": "src_tds",
      "confidence": "high"
    },
    "chamberTemperature": {
      "value": 35,
      "unit": "°C",
      "min": 25,
      "max": 45,
      "source": "src_tds",
      "confidence": "high"
    }
  },
  "governance": {
    "lastReviewed": "2026-08-01",
    "reviewedBy": "Claude Code (maschineller Import aus dem Herstellerdatenblatt)",
    "sources": [
      {
        "id": "src_tds",
        "type": "manufacturer-tds",
        "publisher": "Bambu Lab",
        "productName": "Bambu TPU for AMS",
        "title": "Bambu TPU for AMS — Technical Data Sheet",
        "url": "https://cdn.shopify.com/s/files/1/0584/7236/6216/files/Bambu_TPU_for_AMS_Technical_Data_Sheet.pdf",
        "retrievedAt": "2026-08-01",
        "confidenceCeiling": "high",
        "note": {
          "de": "Herstellerdatenblatt mit gedruckten Prüfkörpern, beiden Orientierungen und Streuungsangaben. Nachzuprüfen am verlinkten Originaldokument.",
          "en": "Manufacturer datasheet with printed specimens, both orientations and scatter figures. Verify against the linked original document."
        }
      }
    ]
  }
}

File: data/products/extrudr-biofusion.json
{
  "$schema": "../../schema/product.schema.json",
  "schemaVersion": "1.0.0",
  "id": "extrudr-biofusion",
  "materialId": "pla",
  "brand": "Extrudr",
  "manufacturer": "FD3D GmbH (Extrudr)",
  "productName": "Extrudr BioFusion",
  "origin": "Österreich",
  "specimenType": "undeclared",
  "specimenNote": {
    "de": "Extrudr deklariert nicht, ob an gedruckten oder spritzgegossenen Prüfkörpern gemessen wurde. Nominelle Bruchdehnungen über 10 % deuten auf Rohstoffwerte hin. Temperaturwerte laut Fußnote erst ab 4 mm Wanddicke geprüft.\n\nHinweis zu diesem Datenblatt: Bruchspannung und Bruchdehnung tragen im Datenblatt vertauschte Einheiten: „Bruchspannung 5 %“ und „Bruchdehnung 41 MPa“. Eine Spannung wird nicht in Prozent gemessen und eine Dehnung nicht in MPa. Welche der beiden Zahlen zu welcher Größe gehört, geht aus dem Blatt nicht hervor — beide Werte wurden deshalb nicht übernommen.",
    "en": "Extrudr does not declare whether values were measured on printed or moulded specimens. Nominal elongations above 10 % suggest raw-material values. Temperature values verified only from 4 mm wall thickness per the footnote.\n\nNote on this datasheet: Stress and strain at break carry swapped units in the datasheet: “stress at break 5 %” and “elongation at break 41 MPa”. A stress is not measured in percent and a strain not in MPa. Which figure belongs to which quantity is not derivable from the sheet — both values were therefore not imported."
  },
  "datasheet": {
    "title": "Extrudr BioFusion — Technisches Datenblatt (DE)",
    "url": "https://s3.extrudr.com/extrudr-media/datasheets/tds/tds-de/biofusion-TDS-de.pdf",
    "retrievedAt": "2026-08-01"
  },
  "productUrl": "https://extrudr.com/de/de/page/downloads-for-resellers/",
  "properties": {
    "tensileStrengthXy": {
      "value": 55,
      "unit": "MPa",
      "testStandard": "ASTM D882",
      "source": "src_tds",
      "confidence": "medium"
    },
    "tensileModulusXy": {
      "value": 3200,
      "unit": "MPa",
      "testStandard": "ASTM D882",
      "source": "src_tds",
      "confidence": "medium"
    },
    "flexuralModulusXy": {
      "value": 2200,
      "unit": "MPa",
      "testStandard": "ISO 178",
      "source": "src_tds",
      "confidence": "medium"
    },
    "vicatA": {
      "value": 75,
      "unit": "°C",
      "testStandard": "ASTM D1525",
      "conditions": "Temperaturbeständigkeit laut Datenblatt-Fußnote nur bei Wanddicke ab 4 mm geprüft",
      "source": "src_tds",
      "confidence": "medium"
    },
    "density": {
      "value": 1.25,
      "unit": "g/cm³",
      "testStandard": "ASTM D792",
      "source": "src_tds",
      "confidence": "medium"
    },
    "nozzleTemperature": {
      "value": 215,
      "unit": "°C",
      "min": 200,
      "max": 230,
      "source": "src_tds",
      "confidence": "medium"
    },
    "bedTemperature": {
      "value": 40,
      "unit": "°C",
      "min": 20,
      "max": 60,
      "source": "src_tds",
      "confidence": "medium"
    }
  },
  "governance": {
    "lastReviewed": "2026-08-01",
    "reviewedBy": "Claude Code (Erstimport aus Herstellerdatenblatt)",
    "sources": [
      {
        "id": "src_tds",
        "type": "manufacturer-tds",
        "publisher": "FD3D GmbH (Extrudr)",
        "productName": "Extrudr BioFusion",
        "title": "Extrudr BioFusion — Technisches Datenblatt (DE)",
        "url": "https://s3.extrudr.com/extrudr-media/datasheets/tds/tds-de/biofusion-TDS-de.pdf",
        "retrievedAt": "2026-08-01",
        "confidenceCeiling": "high",
        "note": {
          "de": "Herstellerdatenblatt. Die Brandschutz-Einstufungen (UL94, EN 45545) sind entweder erteilt oder nicht und gelten deshalb als gesichert. Bei den mechanischen Werten gibt Extrudr nicht an, ob an gedruckten oder spritzgegossenen Prüfkörpern gemessen wurde; sie gelten deshalb nur als einfach belegt. Temperaturwerte gelten laut Fußnote erst ab 4 mm Wanddicke.",
          "en": "Manufacturer datasheet. The fire ratings (UL94, EN 45545) are either granted or not and therefore count as reliable. For the mechanical values Extrudr does not state whether they were measured on printed or moulded specimens, so they count as singly substantiated only. Temperature values apply only from 4 mm wall thickness according to the footnote."
        }
      }
    ]
  }
}

File: data/products/extrudr-durapro-abs-cf.json
{
  "$schema": "../../schema/product.schema.json",
  "schemaVersion": "1.0.0",
  "id": "extrudr-durapro-abs-cf",
  "materialId": "abs",
  "brand": "Extrudr",
  "manufacturer": "FD3D GmbH (Extrudr)",
  "productName": "Extrudr DuraPro ABS CF",
  "origin": "Österreich",
  "specimenType": "undeclared",
  "specimenNote": {
    "de": "Extrudr deklariert nicht, ob an gedruckten oder spritzgegossenen Prüfkörpern gemessen wurde. Nominelle Bruchdehnungen über 10 % deuten auf Rohstoffwerte hin. Temperaturwerte laut Fußnote erst ab 4 mm Wanddicke geprüft.\n\nHinweis zu diesem Datenblatt: Alle Kennwerte stimmen Zeile für Zeile mit dem unverstärkten DuraPro ABS überein — auch die Dichte von 1,06 g/cm³ und die Kerbschlagzähigkeit. Carbonfaser erhöht die Steifigkeit, senkt die Bruchdehnung und verändert die Dichte; dass sich keine dieser Größen unterscheidet, spricht dafür, dass die CF-Variante nicht eigenständig geprüft wurde. Einziger Unterschied im Datenblatt: die Empfehlung einer gehärteten Düse.",
    "en": "Extrudr does not declare whether values were measured on printed or moulded specimens. Nominal elongations above 10 % suggest raw-material values. Temperature values verified only from 4 mm wall thickness per the footnote.\n\nNote on this datasheet: Every value matches unfilled DuraPro ABS row for row — including the density of 1.06 g/cm³ and the notched impact strength. Carbon fibre raises stiffness, lowers elongation and changes density; that none of these differs suggests the CF grade was not separately tested. The only difference in the datasheet: the recommendation of a hardened nozzle."
  },
  "datasheet": {
    "title": "Extrudr DuraPro ABS CF — Technisches Datenblatt (DE)",
    "url": "https://s3.extrudr.com/extrudr-media/datasheets/tds/tds-de/durapro-abs-cf-TDS-de.pdf",
    "retrievedAt": "2026-08-01"
  },
  "productUrl": "https://extrudr.com/de/de/page/downloads-for-resellers/",
  "properties": {
    "tensileStrengthXy": {
      "value": 49,
      "unit": "MPa",
      "testStandard": "ASTM D638",
      "source": "src_tds",
      "confidence": "medium"
    },
    "tensileModulusXy": {
      "value": 2350,
      "unit": "MPa",
      "testStandard": "ASTM D638",
      "source": "src_tds",
      "confidence": "medium"
    },
    "elongationAtBreakXy": {
      "value": 10,
      "unit": "%",
      "testStandard": "ASTM D638 (nominell)",
      "source": "src_tds",
      "confidence": "medium"
    },
    "flexuralStrengthXy": {
      "value": 78,
      "unit": "MPa",
      "testStandard": "ASTM D790",
      "source": "src_tds",
      "confidence": "medium"
    },
    "flexuralModulusXy": {
      "value": 2550,
      "unit": "MPa",
      "testStandard": "ASTM D790",
      "source": "src_tds",
      "confidence": "medium"
    },
    "izodNotchedXy": {
      "value": 220,
      "unit": "kJ/m²",
      "testStandard": "ASTM D256, 23 °C",
      "source": "src_tds",
      "confidence": "low",
      "disputed": true,
      "note": {
        "de": "220 kJ/m² gekerbte Izod-Schlagzähigkeit ist für ABS nicht möglich: Die vier übrigen ABS-Blätter in der Datenbank nennen 14 bis 24 kJ/m², und ungekerbt liegt ABS bei 20 bis 40. Ein gekerbter Wert kann den ungekerbten nicht um das Zehnfache übertreffen. 220 ist dagegen der Lehrbuchwert für ABS in J/m — die Einheit ist beim Übertragen verlorengegangen. Der Wert bleibt als Blattangabe stehen, wird aber nicht mitgerechnet.",
        "en": "220 kJ/m² notched Izod is impossible for ABS: the four other ABS sheets in the database state 14 to 24 kJ/m², and unnotched ABS sits at 20 to 40. A notched figure cannot exceed the unnotched one tenfold. 220 is however the textbook value for ABS in J/m — the unit was lost in transcription. The value stays on record but is not aggregated."
      }
    },
    "hdtB": {
      "value": 85,
      "unit": "°C",
      "testStandard": "ASTM D648",
      "conditions": "Temperaturbeständigkeit laut Datenblatt-Fußnote nur bei Wanddicke ab 4 mm geprüft",
      "source": "src_tds",
      "confidence": "medium"
    },
    "density": {
      "value": 1.06,
      "unit": "g/cm³",
      "testStandard": "ASTM D792",
      "source": "src_tds",
      "confidence": "medium"
    },
    "nozzleTemperature": {
      "value": 235,
      "unit": "°C",
      "min": 220,
      "max": 250,
      "source": "src_tds",
      "confidence": "medium"
    },
    "bedTemperature": {
      "value": 105,
      "unit": "°C",
      "min": 100,
      "max": 110,
      "source": "src_tds",
      "confidence": "medium"
    }
  },
  "governance": {
    "lastReviewed": "2026-08-01",
    "reviewedBy": "Claude Code (Erstimport aus Herstellerdatenblatt)",
    "sources": [
      {
        "id": "src_tds",
        "type": "manufacturer-tds",
        "publisher": "FD3D GmbH (Extrudr)",
        "productName": "Extrudr DuraPro ABS CF",
        "title": "Extrudr DuraPro ABS CF — Technisches Datenblatt (DE)",
        "url": "https://s3.extrudr.com/extrudr-media/datasheets/tds/tds-de/durapro-abs-cf-TDS-de.pdf",
        "retrievedAt": "2026-08-01",
        "confidenceCeiling": "high",
        "note": {
          "de": "Herstellerdatenblatt. Die Brandschutz-Einstufungen (UL94, EN 45545) sind entweder erteilt oder nicht und gelten deshalb als gesichert. Bei den mechanischen Werten gibt Extrudr nicht an, ob an gedruckten oder spritzgegossenen Prüfkörpern gemessen wurde; sie gelten deshalb nur als einfach belegt. Temperaturwerte gelten laut Fußnote erst ab 4 mm Wanddicke.",
          "en": "Manufacturer datasheet. The fire ratings (UL94, EN 45545) are either granted or not and therefore count as reliable. For the mechanical values Extrudr does not state whether they were measured on printed or moulded specimens, so they count as singly substantiated only. Temperature values apply only from 4 mm wall thickness according to the footnote."
        }
      }
    ]
  },
  "sharedLineage": {
    "with": [
      "3djake-abs",
      "extrudr-durapro-abs"
    ],
    "sharedFields": [
      "bedTemperature",
      "density",
      "elongationAtBreakXy",
      "flexuralModulusXy",
      "flexuralStrengthXy",
      "hdtB",
      "izodNotchedXy",
      "nozzleTemperature",
      "tensileModulusXy",
      "tensileStrengthXy"
    ],
    "note": {
      "de": "10 Kennwerte dieses Datenblatts stehen Ziffer für Ziffer auch bei 3DJAKE 3DJAKE ABS · Extrudr Extrudr DuraPro ABS. Es handelt sich also nicht um 3 unabhängige Belege, sondern um eine einzige Messung. Dieses Blatt ist nachweislich das Original: Wie DuraPro ABS. Seine Werte bleiben deshalb voll gültig; die der übrigen Beteiligten gelten als übernommen.",
      "en": "10 values on this datasheet appear digit for digit at 3DJAKE 3DJAKE ABS · Extrudr Extrudr DuraPro ABS as well. They are therefore not 3 independent pieces of evidence but a single measurement. This sheet is demonstrably the original: Wie DuraPro ABS. Its values therefore remain fully valid; those of the other parties count as copied."
    }
  }
}

File: data/products/extrudr-durapro-abs.json
{
  "$schema": "../../schema/product.schema.json",
  "schemaVersion": "1.0.0",
  "id": "extrudr-durapro-abs",
  "materialId": "abs",
  "brand": "Extrudr",
  "manufacturer": "FD3D GmbH (Extrudr)",
  "productName": "Extrudr DuraPro ABS",
  "origin": "Österreich",
  "specimenType": "undeclared",
  "specimenNote": {
    "de": "Extrudr deklariert nicht, ob an gedruckten oder spritzgegossenen Prüfkörpern gemessen wurde. Nominelle Bruchdehnungen über 10 % deuten auf Rohstoffwerte hin. Temperaturwerte laut Fußnote erst ab 4 mm Wanddicke geprüft.",
    "en": "Extrudr does not declare whether values were measured on printed or moulded specimens. Nominal elongations above 10 % suggest raw-material values. Temperature values verified only from 4 mm wall thickness per the footnote."
  },
  "datasheet": {
    "title": "Extrudr DuraPro ABS — Technisches Datenblatt (DE)",
    "url": "https://s3.extrudr.com/extrudr-media/datasheets/tds/tds-de/durapro-abs-TDS-de.pdf",
    "retrievedAt": "2026-08-01"
  },
  "productUrl": "https://extrudr.com/de/de/page/downloads-for-resellers/",
  "properties": {
    "tensileStrengthXy": {
      "value": 49,
      "unit": "MPa",
      "testStandard": "ASTM D638",
      "source": "src_tds",
      "confidence": "medium"
    },
    "tensileModulusXy": {
      "value": 2350,
      "unit": "MPa",
      "testStandard": "ASTM D638",
      "source": "src_tds",
      "confidence": "medium"
    },
    "elongationAtBreakXy": {
      "value": 10,
      "unit": "%",
      "testStandard": "ASTM D638 (nominell)",
      "source": "src_tds",
      "confidence": "medium"
    },
    "flexuralStrengthXy": {
      "value": 78,
      "unit": "MPa",
      "testStandard": "ASTM D790",
      "source": "src_tds",
      "confidence": "medium"
    },
    "flexuralModulusXy": {
      "value": 2550,
      "unit": "MPa",
      "testStandard": "ASTM D790",
      "source": "src_tds",
      "confidence": "medium"
    },
    "izodNotchedXy": {
      "value": 220,
      "unit": "kJ/m²",
      "testStandard": "ASTM D256, 23 °C",
      "source": "src_tds",
      "confidence": "low",
      "disputed": true,
      "note": {
        "de": "220 kJ/m² gekerbte Izod-Schlagzähigkeit ist für ABS nicht möglich: Die vier übrigen ABS-Blätter in der Datenbank nennen 14 bis 24 kJ/m², und ungekerbt liegt ABS bei 20 bis 40. Ein gekerbter Wert kann den ungekerbten nicht um das Zehnfache übertreffen. 220 ist dagegen der Lehrbuchwert für ABS in J/m — die Einheit ist beim Übertragen verlorengegangen. Der Wert bleibt als Blattangabe stehen, wird aber nicht mitgerechnet.",
        "en": "220 kJ/m² notched Izod is impossible for ABS: the four other ABS sheets in the database state 14 to 24 kJ/m², and unnotched ABS sits at 20 to 40. A notched figure cannot exceed the unnotched one tenfold. 220 is however the textbook value for ABS in J/m — the unit was lost in transcription. The value stays on record but is not aggregated."
      }
    },
    "hdtB": {
      "value": 85,
      "unit": "°C",
      "testStandard": "ASTM D648",
      "conditions": "Temperaturbeständigkeit laut Datenblatt-Fußnote nur bei Wanddicke ab 4 mm geprüft",
      "source": "src_tds",
      "confidence": "medium"
    },
    "vicatA": {
      "value": 92,
      "unit": "°C",
      "testStandard": "ASTM D1525",
      "conditions": "Temperaturbeständigkeit laut Datenblatt-Fußnote nur bei Wanddicke ab 4 mm geprüft",
      "source": "src_tds",
      "confidence": "medium"
    },
    "density": {
      "value": 1.06,
      "unit": "g/cm³",
      "testStandard": "ASTM D792",
      "source": "src_tds",
      "confidence": "medium"
    },
    "nozzleTemperature": {
      "value": 235,
      "unit": "°C",
      "min": 220,
      "max": 250,
      "source": "src_tds",
      "confidence": "medium"
    },
    "bedTemperature": {
      "value": 105,
      "unit": "°C",
      "min": 100,
      "max": 110,
      "source": "src_tds",
      "confidence": "medium"
    }
  },
  "governance": {
    "lastReviewed": "2026-08-01",
    "reviewedBy": "Claude Code (Erstimport aus Herstellerdatenblatt)",
    "sources": [
      {
        "id": "src_tds",
        "type": "manufacturer-tds",
        "publisher": "FD3D GmbH (Extrudr)",
        "productName": "Extrudr DuraPro ABS",
        "title": "Extrudr DuraPro ABS — Technisches Datenblatt (DE)",
        "url": "https://s3.extrudr.com/extrudr-media/datasheets/tds/tds-de/durapro-abs-TDS-de.pdf",
        "retrievedAt": "2026-08-01",
        "confidenceCeiling": "high",
        "note": {
          "de": "Herstellerdatenblatt. Die Brandschutz-Einstufungen (UL94, EN 45545) sind entweder erteilt oder nicht und gelten deshalb als gesichert. Bei den mechanischen Werten gibt Extrudr nicht an, ob an gedruckten oder spritzgegossenen Prüfkörpern gemessen wurde; sie gelten deshalb nur als einfach belegt. Temperaturwerte gelten laut Fußnote erst ab 4 mm Wanddicke.",
          "en": "Manufacturer datasheet. The fire ratings (UL94, EN 45545) are either granted or not and therefore count as reliable. For the mechanical values Extrudr does not state whether they were measured on printed or moulded specimens, so they count as singly substantiated only. Temperature values apply only from 4 mm wall thickness according to the footnote."
        }
      }
    ]
  },
  "sharedLineage": {
    "with": [
      "3djake-abs",
      "extrudr-durapro-abs-cf"
    ],
    "sharedFields": [
      "bedTemperature",
      "density",
      "elongationAtBreakXy",
      "flexuralModulusXy",
      "flexuralStrengthXy",
      "hdtB",
      "izodNotchedXy",
      "nozzleTemperature",
      "tensileModulusXy",
      "tensileStrengthXy",
      "vicatA"
    ],
    "note": {
      "de": "11 Kennwerte dieses Datenblatts stehen Ziffer für Ziffer auch bei 3DJAKE 3DJAKE ABS · Extrudr Extrudr DuraPro ABS CF. Es handelt sich also nicht um 3 unabhängige Belege, sondern um eine einzige Messung. Dieses Blatt ist nachweislich das Original: Extrudr (FD3D GmbH) ist Filamenthersteller, 3DJAKE die Eigenmarke des Shopbetreibers Niceshops GmbH. Ein Shop betreibt kein Polymerlabor. Seine Werte bleiben deshalb voll gültig; die der übrigen Beteiligten gelten als übernommen.",
      "en": "11 values on this datasheet appear digit for digit at 3DJAKE 3DJAKE ABS · Extrudr Extrudr DuraPro ABS CF as well. They are therefore not 3 independent pieces of evidence but a single measurement. This sheet is demonstrably the original: Extrudr (FD3D GmbH) ist Filamenthersteller, 3DJAKE die Eigenmarke des Shopbetreibers Niceshops GmbH. Ein Shop betreibt kein Polymerlabor. Its values therefore remain fully valid; those of the other parties count as copied."
    }
  }
}
