Repository: Reents3D/fdm-material-advisor

# FDM-Materialberater

**[→ Werkzeug öffnen](https://materialberater.reents3d.de/)** · kostenlos, ohne Anmeldung
· ein Werkzeug der [Reents Technologies GmbH](https://reents3d.de/) (Reents3D), XXL-3D-Druck und Exponatebau in Holm bei Hamburg

Welches FDM-Material passt zum Anwendungsfall — und **warum**. Ein quelloffener
Materialberater mit einer offenen Datenbank, in der jeder Kennwert seine Quelle, seine
Prüfnorm und seine Konfidenz mitführt.

**43 Werkstofftypen · 254 Produkte von 17 Marken · 3.182 belegte Einzelaussagen ·
20 Anwendungsfälle · 21 Medien · 29 Glossareinträge**
*[English summary below](#english)*

---

File: data/products/extrudr-durapro-asa-cf.json
{
  "$schema": "../../schema/product.schema.json",
  "schemaVersion": "1.0.0",
  "id": "extrudr-durapro-asa-cf",
  "materialId": "asa-cf",
  "brand": "Extrudr",
  "manufacturer": "FD3D GmbH (Extrudr)",
  "productName": "Extrudr DuraPro ASA CF",
  "origin": "Österreich",
  "specimenType": "undeclared",
  "specimenNote": {
    "de": "Extrudr deklariert nicht, ob an gedruckten oder spritzgegossenen Prüfkörpern gemessen wurde. Nominelle Bruchdehnungen über 10 % deuten auf Rohstoffwerte hin. Temperaturwerte laut Fußnote erst ab 4 mm Wanddicke geprüft.",
    "en": "Extrudr does not declare whether values were measured on printed or moulded specimens. Nominal elongations above 10 % suggest raw-material values. Temperature values verified only from 4 mm wall thickness per the footnote."
  },
  "features": {
    "de": "12 Vol.-% Carbonanteil, ausgewiesen im Datenblatt — eine Angabe, die die meisten Hersteller schuldig bleiben. Biegemodul 4500 MPa gegen 3500 MPa beim ungefüllten DuraPro ASA.",
    "en": "12 vol.-% carbon content, declared in the datasheet — a figure most manufacturers omit. Flexural modulus 4500 MPa against 3500 MPa for unfilled DuraPro ASA."
  },
  "datasheet": {
    "title": "Extrudr DuraPro ASA CF — Technisches Datenblatt (DE)",
    "url": "https://s3.extrudr.com/extrudr-media/datasheets/tds/tds-de/durapro-asa-cf-TDS-de.pdf",
    "retrievedAt": "2026-08-01"
  },
  "productUrl": "https://extrudr.com/de/de/page/downloads-for-resellers/",
  "properties": {
    "tensileStrengthXy": {
      "value": 49,
      "unit": "MPa",
      "testStandard": "ASTM D638",
      "source": "src_tds",
      "confidence": "medium"
    },
    "tensileModulusXy": {
      "value": 2500,
      "unit": "MPa",
      "testStandard": "ASTM D638",
      "source": "src_tds",
      "confidence": "medium"
    },
    "flexuralStrengthXy": {
      "value": 78,
      "unit": "MPa",
      "testStandard": "ASTM D790",
      "source": "src_tds",
      "confidence": "medium"
    },
    "flexuralModulusXy": {
      "value": 4500,
      "unit": "MPa",
      "testStandard": "ASTM D790",
      "source": "src_tds",
      "confidence": "medium"
    },
    "izodNotchedXy": {
      "value": 100,
      "unit": "kJ/m²",
      "testStandard": "ASTM D256, 23 °C",
      "source": "src_tds",
      "confidence": "low",
      "disputed": true,
      "note": {
        "de": "Wie beim Schwesterblatt ABS: Der Wert liegt zehnfach über den übrigen ASA-Blättern (10 bis 18 kJ/m²) und entspricht dem Lehrbuchwert für ASA in J/m. Einheitenfehler; der Wert bleibt als Blattangabe stehen, wird aber nicht mitgerechnet.",
        "en": "As on the ABS sister sheet: the figure is ten times the other ASA sheets (10 to 18 kJ/m²) and matches the textbook value for ASA in J/m. Unit error; the value stays on record but is not aggregated."
      }
    },
    "hdtB": {
      "value": 96,
      "unit": "°C",
      "testStandard": "ASTM D648",
      "conditions": "Temperaturbeständigkeit laut Datenblatt-Fußnote nur bei Wanddicke ab 4 mm geprüft",
      "source": "src_tds",
      "confidence": "medium"
    },
    "vicatA": {
      "value": 101,
      "unit": "°C",
      "testStandard": "ASTM D1525",
      "conditions": "Temperaturbeständigkeit laut Datenblatt-Fußnote nur bei Wanddicke ab 4 mm geprüft",
      "source": "src_tds",
      "confidence": "medium"
    },
    "density": {
      "value": 1.14,
      "unit": "g/cm³",
      "testStandard": "ASTM D792",
      "source": "src_tds",
      "confidence": "medium"
    },
    "nozzleTemperature": {
      "value": 250,
      "unit": "°C",
      "min": 240,
      "max": 260,
      "source": "src_tds",
      "confidence": "medium"
    },
    "bedTemperature": {
      "value": 110,
      "unit": "°C",
      "source": "src_tds",
      "confidence": "medium"
    }
  },
  "governance": {
    "lastReviewed": "2026-08-01",
    "reviewedBy": "Claude Code (Erstimport aus Herstellerdatenblatt)",
    "sources": [
      {
        "id": "src_tds",
        "type": "manufacturer-tds",
        "publisher": "FD3D GmbH (Extrudr)",
        "productName": "Extrudr DuraPro ASA CF",
        "title": "Extrudr DuraPro ASA CF — Technisches Datenblatt (DE)",
        "url": "https://s3.extrudr.com/extrudr-media/datasheets/tds/tds-de/durapro-asa-cf-TDS-de.pdf",
        "retrievedAt": "2026-08-01",
        "confidenceCeiling": "high",
        "note": {
          "de": "Herstellerdatenblatt. Die Brandschutz-Einstufungen (UL94, EN 45545) sind entweder erteilt oder nicht und gelten deshalb als gesichert. Bei den mechanischen Werten gibt Extrudr nicht an, ob an gedruckten oder spritzgegossenen Prüfkörpern gemessen wurde; sie gelten deshalb nur als einfach belegt. Temperaturwerte gelten laut Fußnote erst ab 4 mm Wanddicke.",
          "en": "Manufacturer datasheet. The fire ratings (UL94, EN 45545) are either granted or not and therefore count as reliable. For the mechanical values Extrudr does not state whether they were measured on printed or moulded specimens, so they count as singly substantiated only. Temperature values apply only from 4 mm wall thickness according to the footnote."
        }
      }
    ]
  }
}

File: data/products/extrudr-durapro-asa-gf.json
{
  "$schema": "../../schema/product.schema.json",
  "schemaVersion": "1.0.0",
  "id": "extrudr-durapro-asa-gf",
  "materialId": "asa",
  "brand": "Extrudr",
  "manufacturer": "FD3D GmbH (Extrudr)",
  "productName": "Extrudr DuraPro ASA GF",
  "origin": "Österreich",
  "specimenType": "undeclared",
  "specimenNote": {
    "de": "Extrudr deklariert nicht, ob an gedruckten oder spritzgegossenen Prüfkörpern gemessen wurde. Nominelle Bruchdehnungen über 10 % deuten auf Rohstoffwerte hin. Temperaturwerte laut Fußnote erst ab 4 mm Wanddicke geprüft.",
    "en": "Extrudr does not declare whether values were measured on printed or moulded specimens. Nominal elongations above 10 % suggest raw-material values. Temperature values verified only from 4 mm wall thickness per the footnote."
  },
  "features": {
    "de": "Glasfaser statt Carbon: 95–105 MPa Biegefestigkeit sind der höchste Wert der ASA-Familie in dieser Datenbank. Extrudr gibt hier durchgehend Spannen statt Einzelwerten an, was der Sache angemessener ist.",
    "en": "Glass fibre instead of carbon: 95–105 MPa flexural strength is the highest value in the ASA family in this database. Extrudr states ranges rather than single values throughout, which is more appropriate to the matter."
  },
  "datasheet": {
    "title": "Extrudr DuraPro ASA GF — Technisches Datenblatt (DE)",
    "url": "https://s3.extrudr.com/extrudr-media/datasheets/tds/tds-de/durapro-asa-gf-TDS-de.pdf",
    "retrievedAt": "2026-08-01"
  },
  "productUrl": "https://extrudr.com/de/de/page/downloads-for-resellers/",
  "properties": {
    "tensileStrengthXy": {
      "value": 63,
      "unit": "MPa",
      "min": 60,
      "max": 66,
      "testStandard": "ISO 527",
      "source": "src_tds",
      "confidence": "medium"
    },
    "elongationAtBreakXy": {
      "value": 6.5,
      "unit": "%",
      "min": 5,
      "max": 8,
      "testStandard": "ISO 527",
      "source": "src_tds",
      "confidence": "medium"
    },
    "flexuralStrengthXy": {
      "value": 100,
      "unit": "MPa",
      "min": 95,
      "max": 105,
      "testStandard": "ISO 178",
      "source": "src_tds",
      "confidence": "medium"
    },
    "flexuralModulusXy": {
      "value": 3100,
      "unit": "MPa",
      "min": 2900,
      "max": 3300,
      "testStandard": "ISO 178",
      "source": "src_tds",
      "confidence": "medium"
    },
    "charpyNotchedXy": {
      "value": 9,
      "unit": "kJ/m²",
      "min": 8,
      "max": 10,
      "testStandard": "ISO 179/1eA, 23 °C",
      "source": "src_tds",
      "confidence": "medium"
    },
    "izodNotchedXy": {
      "value": 10,
      "unit": "kJ/m²",
      "min": 9,
      "max": 11,
      "testStandard": "ISO 180/1A, 23 °C",
      "source": "src_tds",
      "confidence": "medium"
    },
    "hdtB": {
      "value": 96,
      "unit": "°C",
      "min": 92,
      "max": 100,
      "testStandard": "ISO 75, 4 mm, ungetempert",
      "conditions": "Temperaturbeständigkeit laut Datenblatt-Fußnote nur bei Wanddicke ab 4 mm geprüft",
      "source": "src_tds",
      "confidence": "low",
      "note": {
        "de": "Das Datenblatt nennt die Laststufe nicht. HDT nach ISO 75 wird bei 1,8 MPa (A) oder 0,45 MPa (B) geprüft; ohne diese Angabe ist der Wert nicht eindeutig einzuordnen. Hier als HDT/B geführt, weil der Zahlenwert dazu passt.",
        "en": "The datasheet does not state the load level. HDT to ISO 75 is tested at 1.8 MPa (A) or 0.45 MPa (B); without that information the value cannot be placed unambiguously. Recorded as HDT/B here because the magnitude fits."
      }
    },
    "vicatB50": {
      "value": 102,
      "unit": "°C",
      "min": 100,
      "max": 104,
      "testStandard": "ISO 306, 50 N",
      "conditions": "Temperaturbeständigkeit laut Datenblatt-Fußnote nur bei Wanddicke ab 4 mm geprüft",
      "source": "src_tds",
      "confidence": "medium"
    },
    "density": {
      "value": 1.18,
      "unit": "g/cm³",
      "testStandard": "ISO 1183",
      "source": "src_tds",
      "confidence": "medium"
    },
    "nozzleTemperature": {
      "value": 250,
      "unit": "°C",
      "min": 230,
      "max": 270,
      "source": "src_tds",
      "confidence": "medium"
    },
    "bedTemperature": {
      "value": 110,
      "unit": "°C",
      "source": "src_tds",
      "confidence": "medium"
    }
  },
  "governance": {
    "lastReviewed": "2026-08-01",
    "reviewedBy": "Claude Code (Erstimport aus Herstellerdatenblatt)",
    "sources": [
      {
        "id": "src_tds",
        "type": "manufacturer-tds",
        "publisher": "FD3D GmbH (Extrudr)",
        "productName": "Extrudr DuraPro ASA GF",
        "title": "Extrudr DuraPro ASA GF — Technisches Datenblatt (DE)",
        "url": "https://s3.extrudr.com/extrudr-media/datasheets/tds/tds-de/durapro-asa-gf-TDS-de.pdf",
        "retrievedAt": "2026-08-01",
        "confidenceCeiling": "high",
        "note": {
          "de": "Herstellerdatenblatt. Die Brandschutz-Einstufungen (UL94, EN 45545) sind entweder erteilt oder nicht und gelten deshalb als gesichert. Bei den mechanischen Werten gibt Extrudr nicht an, ob an gedruckten oder spritzgegossenen Prüfkörpern gemessen wurde; sie gelten deshalb nur als einfach belegt. Temperaturwerte gelten laut Fußnote erst ab 4 mm Wanddicke.",
          "en": "Manufacturer datasheet. The fire ratings (UL94, EN 45545) are either granted or not and therefore count as reliable. For the mechanical values Extrudr does not state whether they were measured on printed or moulded specimens, so they count as singly substantiated only. Temperature values apply only from 4 mm wall thickness according to the footnote."
        }
      }
    ]
  }
}

File: data/products/extrudr-durapro-asa.json
{
  "$schema": "../../schema/product.schema.json",
  "schemaVersion": "1.0.0",
  "id": "extrudr-durapro-asa",
  "materialId": "asa",
  "brand": "Extrudr",
  "manufacturer": "FD3D GmbH (Extrudr)",
  "productName": "Extrudr DuraPro ASA",
  "origin": "Österreich",
  "specimenType": "undeclared",
  "specimenNote": {
    "de": "Extrudr deklariert nicht, ob an gedruckten oder spritzgegossenen Prüfkörpern gemessen wurde. Nominelle Bruchdehnungen über 10 % deuten auf Rohstoffwerte hin. Temperaturwerte laut Fußnote erst ab 4 mm Wanddicke geprüft.",
    "en": "Extrudr does not declare whether values were measured on printed or moulded specimens. Nominal elongations above 10 % suggest raw-material values. Temperature values verified only from 4 mm wall thickness per the footnote."
  },
  "features": {
    "de": "Deutlich fester als das ASA im Feld: 62 MPa gegen 37 MPa bei Bambu ASA und 42 MPa bei Prusament ASA. Achtung, andere Prüfnorm (ASTM D638 statt ISO 527) — die Werte sind nicht 1:1 vergleichbar, der Abstand ist aber zu groß, um allein daher zu kommen. Das Datenblatt enthält zudem einen Bewitterungstest über 2000 Stunden.",
    "en": "Markedly stronger than the ASA in this field: 62 MPa against 37 MPa for Bambu ASA and 42 MPa for Prusament ASA. Note the different standard (ASTM D638 rather than ISO 527) — values are not directly comparable, but the gap is too large to come from that alone. The datasheet also contains a 2000-hour weathering test."
  },
  "datasheet": {
    "title": "Extrudr DuraPro ASA — Technisches Datenblatt (DE)",
    "url": "https://s3.extrudr.com/extrudr-media/datasheets/tds/tds-de/durapro-asa-TDS-de.pdf",
    "retrievedAt": "2026-08-01"
  },
  "productUrl": "https://extrudr.com/de/de/page/downloads-for-resellers/",
  "properties": {
    "tensileStrengthXy": {
      "value": 62.2,
      "unit": "MPa",
      "tolerance": 3,
      "testStandard": "ASTM D638",
      "source": "src_tds",
      "confidence": "medium"
    },
    "tensileModulusXy": {
      "value": 2200,
      "unit": "MPa",
      "testStandard": "ASTM D638",
      "source": "src_tds",
      "confidence": "medium"
    },
    "elongationAtBreakXy": {
      "value": 20,
      "unit": "%",
      "testStandard": "ASTM D638 (nominell)",
      "source": "src_tds",
      "confidence": "medium"
    },
    "flexuralStrengthXy": {
      "value": 78,
      "unit": "MPa",
      "testStandard": "ASTM D790",
      "source": "src_tds",
      "confidence": "medium"
    },
    "flexuralModulusXy": {
      "value": 3500,
      "unit": "MPa",
      "tolerance": 200,
      "testStandard": "ASTM D790",
      "source": "src_tds",
      "confidence": "medium"
    },
    "izodNotchedXy": {
      "value": 140,
      "unit": "kJ/m²",
      "testStandard": "ASTM D256, 23 °C",
      "source": "src_tds",
      "confidence": "low",
      "disputed": true,
      "note": {
        "de": "Wie beim Schwesterblatt ABS: Der Wert liegt zehnfach über den übrigen ASA-Blättern (10 bis 18 kJ/m²) und entspricht dem Lehrbuchwert für ASA in J/m. Einheitenfehler; der Wert bleibt als Blattangabe stehen, wird aber nicht mitgerechnet.",
        "en": "As on the ABS sister sheet: the figure is ten times the other ASA sheets (10 to 18 kJ/m²) and matches the textbook value for ASA in J/m. Unit error; the value stays on record but is not aggregated."
      }
    },
    "hdtB": {
      "value": 96,
      "unit": "°C",
      "testStandard": "ASTM D648",
      "conditions": "Temperaturbeständigkeit laut Datenblatt-Fußnote nur bei Wanddicke ab 4 mm geprüft",
      "source": "src_tds",
      "confidence": "medium"
    },
    "vicatA": {
      "value": 96,
      "unit": "°C",
      "testStandard": "ASTM D1525",
      "conditions": "Temperaturbeständigkeit laut Datenblatt-Fußnote nur bei Wanddicke ab 4 mm geprüft",
      "source": "src_tds",
      "confidence": "medium"
    },
    "density": {
      "value": 1.05,
      "unit": "g/cm³",
      "testStandard": "ASTM D792",
      "source": "src_tds",
      "confidence": "medium"
    },
    "nozzleTemperature": {
      "value": 245,
      "unit": "°C",
      "min": 220,
      "max": 270,
      "source": "src_tds",
      "confidence": "medium"
    },
    "bedTemperature": {
      "value": 105,
      "unit": "°C",
      "min": 100,
      "max": 110,
      "source": "src_tds",
      "confidence": "medium"
    }
  },
  "governance": {
    "lastReviewed": "2026-08-01",
    "reviewedBy": "Claude Code (Erstimport aus Herstellerdatenblatt)",
    "sources": [
      {
        "id": "src_tds",
        "type": "manufacturer-tds",
        "publisher": "FD3D GmbH (Extrudr)",
        "productName": "Extrudr DuraPro ASA",
        "title": "Extrudr DuraPro ASA — Technisches Datenblatt (DE)",
        "url": "https://s3.extrudr.com/extrudr-media/datasheets/tds/tds-de/durapro-asa-TDS-de.pdf",
        "retrievedAt": "2026-08-01",
        "confidenceCeiling": "high",
        "note": {
          "de": "Herstellerdatenblatt. Die Brandschutz-Einstufungen (UL94, EN 45545) sind entweder erteilt oder nicht und gelten deshalb als gesichert. Bei den mechanischen Werten gibt Extrudr nicht an, ob an gedruckten oder spritzgegossenen Prüfkörpern gemessen wurde; sie gelten deshalb nur als einfach belegt. Temperaturwerte gelten laut Fußnote erst ab 4 mm Wanddicke.",
          "en": "Manufacturer datasheet. The fire ratings (UL94, EN 45545) are either granted or not and therefore count as reliable. For the mechanical values Extrudr does not state whether they were measured on printed or moulded specimens, so they count as singly substantiated only. Temperature values apply only from 4 mm wall thickness according to the footnote."
        }
      }
    ]
  }
}

File: data/products/extrudr-durapro-pa12-cf.json
{
  "$schema": "../../schema/product.schema.json",
  "schemaVersion": "1.0.0",
  "id": "extrudr-durapro-pa12-cf",
  "materialId": "pa12-cf",
  "brand": "Extrudr",
  "manufacturer": "FD3D GmbH (Extrudr)",
  "productName": "Extrudr DuraPro PA12 CF",
  "origin": "Österreich",
  "specimenType": "undeclared",
  "specimenNote": {
    "de": "Extrudr deklariert nicht, ob an gedruckten oder spritzgegossenen Prüfkörpern gemessen wurde. Nominelle Bruchdehnungen über 10 % deuten auf Rohstoffwerte hin. Temperaturwerte laut Fußnote erst ab 4 mm Wanddicke geprüft.",
    "en": "Extrudr does not declare whether values were measured on printed or moulded specimens. Nominal elongations above 10 % suggest raw-material values. Temperature values verified only from 4 mm wall thickness per the footnote."
  },
  "features": {
    "de": "Ungewöhnlich für ein carbonverstärktes Polyamid: über 35 % Bruchdehnung bei 2820 MPa Steifigkeit, im ungekerbten Charpy-Versuch kein Bruch bei −30 °C. PA12-CF verliert die Zähigkeit nicht, die faserverstärkte Werkstoffe sonst kostet.",
    "en": "Unusual for a carbon-reinforced polyamide: over 35 % elongation at break at 2820 MPa stiffness, and no break in the unnotched Charpy test at −30 °C. PA12-CF does not lose the toughness that fibre reinforcement normally costs."
  },
  "datasheet": {
    "title": "Extrudr DuraPro PA12 CF — Technisches Datenblatt (DE)",
    "url": "https://s3.extrudr.com/extrudr-media/datasheets/tds/tds-de/durapro-pa12-cf-TDS-de.pdf",
    "retrievedAt": "2026-08-01"
  },
  "productUrl": "https://extrudr.com/de/de/page/downloads-for-resellers/",
  "properties": {
    "tensileStrengthXy": {
      "value": 60.4,
      "unit": "MPa",
      "testStandard": "ISO 527-2",
      "source": "src_tds",
      "confidence": "medium"
    },
    "tensileModulusXy": {
      "value": 2820,
      "unit": "MPa",
      "testStandard": "ISO 527-1",
      "source": "src_tds",
      "confidence": "medium"
    },
    "elongationAtBreakXy": {
      "value": 35,
      "unit": "%",
      "testStandard": "ISO 527-2 (nominell, > 35)",
      "source": "src_tds",
      "confidence": "medium"
    },
    "charpyNotchedXy": {
      "value": 9,
      "unit": "kJ/m²",
      "testStandard": "ISO 179/1eA, 23 °C",
      "source": "src_tds",
      "confidence": "medium"
    },
    "hdtA": {
      "value": 58,
      "unit": "°C",
      "testStandard": "ISO 75-2/A, ungeglüht",
      "conditions": "Temperaturbeständigkeit laut Datenblatt-Fußnote nur bei Wanddicke ab 4 mm geprüft",
      "source": "src_tds",
      "confidence": "medium"
    },
    "hdtB": {
      "value": 139,
      "unit": "°C",
      "testStandard": "ISO 75-2/B, ungeglüht",
      "conditions": "Temperaturbeständigkeit laut Datenblatt-Fußnote nur bei Wanddicke ab 4 mm geprüft",
      "source": "src_tds",
      "confidence": "medium"
    },
    "vicatB50": {
      "value": 145,
      "unit": "°C",
      "testStandard": "ISO 306/B50",
      "conditions": "Temperaturbeständigkeit laut Datenblatt-Fußnote nur bei Wanddicke ab 4 mm geprüft",
      "source": "src_tds",
      "confidence": "medium"
    },
    "density": {
      "value": 1.03,
      "unit": "g/cm³",
      "testStandard": "ISO 1183",
      "source": "src_tds",
      "confidence": "medium"
    },
    "nozzleTemperature": {
      "value": 275,
      "unit": "°C",
      "min": 260,
      "max": 290,
      "source": "src_tds",
      "confidence": "medium"
    },
    "bedTemperature": {
      "value": 110,
      "unit": "°C",
      "source": "src_tds",
      "confidence": "medium"
    }
  },
  "governance": {
    "lastReviewed": "2026-08-01",
    "reviewedBy": "Claude Code (Erstimport aus Herstellerdatenblatt)",
    "sources": [
      {
        "id": "src_tds",
        "type": "manufacturer-tds",
        "publisher": "FD3D GmbH (Extrudr)",
        "productName": "Extrudr DuraPro PA12 CF",
        "title": "Extrudr DuraPro PA12 CF — Technisches Datenblatt (DE)",
        "url": "https://s3.extrudr.com/extrudr-media/datasheets/tds/tds-de/durapro-pa12-cf-TDS-de.pdf",
        "retrievedAt": "2026-08-01",
        "confidenceCeiling": "high",
        "note": {
          "de": "Herstellerdatenblatt. Die Brandschutz-Einstufungen (UL94, EN 45545) sind entweder erteilt oder nicht und gelten deshalb als gesichert. Bei den mechanischen Werten gibt Extrudr nicht an, ob an gedruckten oder spritzgegossenen Prüfkörpern gemessen wurde; sie gelten deshalb nur als einfach belegt. Temperaturwerte gelten laut Fußnote erst ab 4 mm Wanddicke.",
          "en": "Manufacturer datasheet. The fire ratings (UL94, EN 45545) are either granted or not and therefore count as reliable. For the mechanical values Extrudr does not state whether they were measured on printed or moulded specimens, so they count as singly substantiated only. Temperature values apply only from 4 mm wall thickness according to the footnote."
        }
      }
    ]
  }
}

File: data/products/extrudr-durapro-pa12.json
{
  "$schema": "../../schema/product.schema.json",
  "schemaVersion": "1.0.0",
  "id": "extrudr-durapro-pa12",
  "materialId": "pa12",
  "brand": "Extrudr",
  "manufacturer": "FD3D GmbH (Extrudr)",
  "productName": "Extrudr DuraPro PA12",
  "origin": "Österreich",
  "specimenType": "undeclared",
  "specimenNote": {
    "de": "Extrudr deklariert nicht, ob an gedruckten oder spritzgegossenen Prüfkörpern gemessen wurde. Nominelle Bruchdehnungen über 10 % deuten auf Rohstoffwerte hin. Temperaturwerte laut Fußnote erst ab 4 mm Wanddicke geprüft.",
    "en": "Extrudr does not declare whether values were measured on printed or moulded specimens. Nominal elongations above 10 % suggest raw-material values. Temperature values verified only from 4 mm wall thickness per the footnote."
  },
  "datasheet": {
    "title": "Extrudr DuraPro PA12 — Technisches Datenblatt (DE)",
    "url": "https://s3.extrudr.com/extrudr-media/datasheets/tds/tds-de/durapro-pa12-TDS-de.pdf",
    "retrievedAt": "2026-08-01"
  },
  "productUrl": "https://extrudr.com/de/de/page/downloads-for-resellers/",
  "properties": {
    "tensileStrengthXy": {
      "value": 43,
      "unit": "MPa",
      "testStandard": "ISO 527-2",
      "source": "src_tds",
      "confidence": "medium"
    },
    "tensileModulusXy": {
      "value": 1440,
      "unit": "MPa",
      "testStandard": "ISO 527-1",
      "source": "src_tds",
      "confidence": "medium"
    },
    "elongationAtBreakXy": {
      "value": 50,
      "unit": "%",
      "testStandard": "ISO 527-2 (nominell, > 50)",
      "source": "src_tds",
      "confidence": "medium"
    },
    "charpyNotchedXy": {
      "value": 11,
      "unit": "kJ/m²",
      "testStandard": "ISO 179/1eA, 23 °C",
      "source": "src_tds",
      "confidence": "medium"
    },
    "hdtA": {
      "value": 55,
      "unit": "°C",
      "testStandard": "ISO 75-2/A, ungeglüht",
      "conditions": "Temperaturbeständigkeit laut Datenblatt-Fußnote nur bei Wanddicke ab 4 mm geprüft",
      "source": "src_tds",
      "confidence": "medium"
    },
    "hdtB": {
      "value": 135,
      "unit": "°C",
      "testStandard": "ISO 75-2/B, ungeglüht",
      "conditions": "Temperaturbeständigkeit laut Datenblatt-Fußnote nur bei Wanddicke ab 4 mm geprüft",
      "source": "src_tds",
      "confidence": "medium"
    },
    "vicatB50": {
      "value": 142,
      "unit": "°C",
      "testStandard": "ISO 306/B50",
      "conditions": "Temperaturbeständigkeit laut Datenblatt-Fußnote nur bei Wanddicke ab 4 mm geprüft",
      "source": "src_tds",
      "confidence": "medium"
    },
    "density": {
      "value": 1.01,
      "unit": "g/cm³",
      "testStandard": "ISO 1183",
      "source": "src_tds",
      "confidence": "medium"
    },
    "nozzleTemperature": {
      "value": 275,
      "unit": "°C",
      "min": 260,
      "max": 290,
      "source": "src_tds",
      "confidence": "medium"
    },
    "bedTemperature": {
      "value": 110,
      "unit": "°C",
      "source": "src_tds",
      "confidence": "medium"
    }
  },
  "governance": {
    "lastReviewed": "2026-08-01",
    "reviewedBy": "Claude Code (Erstimport aus Herstellerdatenblatt)",
    "sources": [
      {
        "id": "src_tds",
        "type": "manufacturer-tds",
        "publisher": "FD3D GmbH (Extrudr)",
        "productName": "Extrudr DuraPro PA12",
        "title": "Extrudr DuraPro PA12 — Technisches Datenblatt (DE)",
        "url": "https://s3.extrudr.com/extrudr-media/datasheets/tds/tds-de/durapro-pa12-TDS-de.pdf",
        "retrievedAt": "2026-08-01",
        "confidenceCeiling": "high",
        "note": {
          "de": "Herstellerdatenblatt. Die Brandschutz-Einstufungen (UL94, EN 45545) sind entweder erteilt oder nicht und gelten deshalb als gesichert. Bei den mechanischen Werten gibt Extrudr nicht an, ob an gedruckten oder spritzgegossenen Prüfkörpern gemessen wurde; sie gelten deshalb nur als einfach belegt. Temperaturwerte gelten laut Fußnote erst ab 4 mm Wanddicke.",
          "en": "Manufacturer datasheet. The fire ratings (UL94, EN 45545) are either granted or not and therefore count as reliable. For the mechanical values Extrudr does not state whether they were measured on printed or moulded specimens, so they count as singly substantiated only. Temperature values apply only from 4 mm wall thickness according to the footnote."
        }
      }
    ]
  }
}

File: data/products/extrudr-durapro-pa6-cf.json
{
  "$schema": "../../schema/product.schema.json",
  "schemaVersion": "1.0.0",
  "id": "extrudr-durapro-pa6-cf",
  "materialId": "pa6-cf",
  "brand": "Extrudr",
  "manufacturer": "FD3D GmbH (Extrudr)",
  "productName": "Extrudr DuraPro PA6 CF",
  "origin": "Österreich",
  "specimenType": "undeclared",
  "specimenNote": {
    "de": "Extrudr deklariert nicht, ob an gedruckten oder spritzgegossenen Prüfkörpern gemessen wurde. Nominelle Bruchdehnungen über 10 % deuten auf Rohstoffwerte hin. Temperaturwerte laut Fußnote erst ab 4 mm Wanddicke geprüft.\n\nHinweis zu diesem Datenblatt: Das Datenblatt nennt einen Zug-E-Modul von 1100 MPa. Das liegt unter dem unverstärkten DuraPro PA12 (1440 MPa) und unter der GF-Variante desselben Werkstoffs (2400 MPa) — bei einem carbonfaserverstärkten PA6 wäre der drei- bis fünffache Wert zu erwarten. Zusammen mit der angegebenen Wassersättigung von 9 %, die für unverstärktes PA6 typisch ist, deutet das auf Kennwerte des ungefüllten und konditionierten Grundpolymers hin. Der E-Modul wurde deshalb nicht übernommen.",
    "en": "Extrudr does not declare whether values were measured on printed or moulded specimens. Nominal elongations above 10 % suggest raw-material values. Temperature values verified only from 4 mm wall thickness per the footnote.\n\nNote on this datasheet: The datasheet states a tensile modulus of 1100 MPa. That is below unfilled DuraPro PA12 (1440 MPa) and below the GF grade of the same material (2400 MPa) — for a carbon-fibre reinforced PA6 three to five times the value would be expected. Together with the stated 9 % water saturation, typical of unfilled PA6, this points to values for the unfilled and conditioned base polymer. The modulus was therefore not imported."
  },
  "datasheet": {
    "title": "Extrudr DuraPro PA6 CF — Technisches Datenblatt (DE)",
    "url": "https://s3.extrudr.com/extrudr-media/datasheets/tds/tds-de/durapro-pa6-cf-TDS-de.pdf",
    "retrievedAt": "2026-08-01"
  },
  "productUrl": "https://extrudr.com/de/de/page/downloads-for-resellers/",
  "properties": {
    "tensileStrengthXy": {
      "value": 60,
      "unit": "MPa",
      "testStandard": "ISO 527 (Streckspannung)",
      "source": "src_tds",
      "confidence": "medium"
    },
    "elongationAtBreakXy": {
      "value": 4,
      "unit": "%",
      "testStandard": "ISO 527-2 (nominell)",
      "source": "src_tds",
      "confidence": "medium"
    },
    "charpyNotchedXy": {
      "value": 16,
      "unit": "kJ/m²",
      "testStandard": "ISO 179/1eA, 23 °C",
      "source": "src_tds",
      "confidence": "medium"
    },
    "izodNotchedXy": {
      "value": 5,
      "unit": "kJ/m²",
      "testStandard": "ISO 180, 23 °C",
      "source": "src_tds",
      "confidence": "medium"
    },
    "hdtA": {
      "value": 105,
      "unit": "°C",
      "testStandard": "ISO 75-2/A, ungeglüht",
      "conditions": "Temperaturbeständigkeit laut Datenblatt-Fußnote nur bei Wanddicke ab 4 mm geprüft",
      "source": "src_tds",
      "confidence": "medium"
    },
    "hdtB": {
      "value": 170,
      "unit": "°C",
      "testStandard": "ISO 75-2/B, ungeglüht",
      "conditions": "Temperaturbeständigkeit laut Datenblatt-Fußnote nur bei Wanddicke ab 4 mm geprüft",
      "source": "src_tds",
      "confidence": "medium"
    },
    "density": {
      "value": 1.15,
      "unit": "g/cm³",
      "testStandard": "ISO 1183",
      "source": "src_tds",
      "confidence": "medium"
    },
    "nozzleTemperature": {
      "value": 285,
      "unit": "°C",
      "min": 270,
      "max": 300,
      "source": "src_tds",
      "confidence": "medium"
    },
    "bedTemperature": {
      "value": 90,
      "unit": "°C",
      "min": 80,
      "max": 100,
      "source": "src_tds",
      "confidence": "medium"
    }
  },
  "governance": {
    "lastReviewed": "2026-08-01",
    "reviewedBy": "Claude Code (Erstimport aus Herstellerdatenblatt)",
    "sources": [
      {
        "id": "src_tds",
        "type": "manufacturer-tds",
        "publisher": "FD3D GmbH (Extrudr)",
        "productName": "Extrudr DuraPro PA6 CF",
        "title": "Extrudr DuraPro PA6 CF — Technisches Datenblatt (DE)",
        "url": "https://s3.extrudr.com/extrudr-media/datasheets/tds/tds-de/durapro-pa6-cf-TDS-de.pdf",
        "retrievedAt": "2026-08-01",
        "confidenceCeiling": "high",
        "note": {
          "de": "Herstellerdatenblatt. Die Brandschutz-Einstufungen (UL94, EN 45545) sind entweder erteilt oder nicht und gelten deshalb als gesichert. Bei den mechanischen Werten gibt Extrudr nicht an, ob an gedruckten oder spritzgegossenen Prüfkörpern gemessen wurde; sie gelten deshalb nur als einfach belegt. Temperaturwerte gelten laut Fußnote erst ab 4 mm Wanddicke.",
          "en": "Manufacturer datasheet. The fire ratings (UL94, EN 45545) are either granted or not and therefore count as reliable. For the mechanical values Extrudr does not state whether they were measured on printed or moulded specimens, so they count as singly substantiated only. Temperature values apply only from 4 mm wall thickness according to the footnote."
        }
      }
    ]
  }
}

File: data/products/extrudr-durapro-pa6-gf.json
{
  "$schema": "../../schema/product.schema.json",
  "schemaVersion": "1.0.0",
  "id": "extrudr-durapro-pa6-gf",
  "materialId": "pa6-gf",
  "brand": "Extrudr",
  "manufacturer": "FD3D GmbH (Extrudr)",
  "productName": "Extrudr DuraPro PA6 GF",
  "origin": "Österreich",
  "specimenType": "undeclared",
  "specimenNote": {
    "de": "Extrudr deklariert nicht, ob an gedruckten oder spritzgegossenen Prüfkörpern gemessen wurde. Nominelle Bruchdehnungen über 10 % deuten auf Rohstoffwerte hin. Temperaturwerte laut Fußnote erst ab 4 mm Wanddicke geprüft.",
    "en": "Extrudr does not declare whether values were measured on printed or moulded specimens. Nominal elongations above 10 % suggest raw-material values. Temperature values verified only from 4 mm wall thickness per the footnote."
  },
  "features": {
    "de": "210 °C HDT/B ist der höchste Temperaturwert dieser Datenbank. Zu beachten: bei 1,8 MPa Last bleiben davon 95 °C — die Spreizung zwischen den beiden Laststufen ist bei teilkristallinen Polyamiden systembedingt groß und darf nicht als Dauergebrauchstemperatur gelesen werden.",
    "en": "210 °C HDT/B is the highest temperature figure in this database. Note: at 1.8 MPa load only 95 °C remains — the spread between the two load levels is inherently large for semi-crystalline polyamides and must not be read as a continuous service temperature."
  },
  "datasheet": {
    "title": "Extrudr DuraPro PA6 GF — Technisches Datenblatt (DE)",
    "url": "https://s3.extrudr.com/extrudr-media/datasheets/tds/tds-de/durapro-pa6-gf-TDS-de.pdf",
    "retrievedAt": "2026-08-01"
  },
  "productUrl": "https://extrudr.com/de/de/page/downloads-for-resellers/",
  "properties": {
    "tensileStrengthXy": {
      "value": 55,
      "unit": "MPa",
      "testStandard": "ISO 527 (Streckspannung)",
      "source": "src_tds",
      "confidence": "medium"
    },
    "tensileModulusXy": {
      "value": 2400,
      "unit": "MPa",
      "testStandard": "ISO 527-1",
      "source": "src_tds",
      "confidence": "medium"
    },
    "elongationAtBreakXy": {
      "value": 3.8,
      "unit": "%",
      "testStandard": "ISO 527-2 (nominell)",
      "source": "src_tds",
      "confidence": "medium"
    },
    "charpyNotchedXy": {
      "value": 18,
      "unit": "kJ/m²",
      "testStandard": "ISO 179/1eA, 23 °C",
      "source": "src_tds",
      "confidence": "medium"
    },
    "izodNotchedXy": {
      "value": 5.2,
      "unit": "kJ/m²",
      "testStandard": "ISO 180, 23 °C",
      "source": "src_tds",
      "confidence": "medium"
    },
    "hdtA": {
      "value": 95,
      "unit": "°C",
      "testStandard": "ISO 75-2/A, ungeglüht",
      "conditions": "Temperaturbeständigkeit laut Datenblatt-Fußnote nur bei Wanddicke ab 4 mm geprüft",
      "source": "src_tds",
      "confidence": "medium"
    },
    "hdtB": {
      "value": 210,
      "unit": "°C",
      "testStandard": "ISO 75-2/B, ungeglüht",
      "conditions": "Temperaturbeständigkeit laut Datenblatt-Fußnote nur bei Wanddicke ab 4 mm geprüft",
      "source": "src_tds",
      "confidence": "medium"
    },
    "density": {
      "value": 1.21,
      "unit": "g/cm³",
      "testStandard": "ISO 1183",
      "source": "src_tds",
      "confidence": "medium"
    },
    "nozzleTemperature": {
      "value": 285,
      "unit": "°C",
      "min": 270,
      "max": 300,
      "source": "src_tds",
      "confidence": "medium"
    },
    "bedTemperature": {
      "value": 90,
      "unit": "°C",
      "min": 80,
      "max": 100,
      "source": "src_tds",
      "confidence": "medium"
    }
  },
  "governance": {
    "lastReviewed": "2026-08-01",
    "reviewedBy": "Claude Code (Erstimport aus Herstellerdatenblatt)",
    "sources": [
      {
        "id": "src_tds",
        "type": "manufacturer-tds",
        "publisher": "FD3D GmbH (Extrudr)",
        "productName": "Extrudr DuraPro PA6 GF",
        "title": "Extrudr DuraPro PA6 GF — Technisches Datenblatt (DE)",
        "url": "https://s3.extrudr.com/extrudr-media/datasheets/tds/tds-de/durapro-pa6-gf-TDS-de.pdf",
        "retrievedAt": "2026-08-01",
        "confidenceCeiling": "high",
        "note": {
          "de": "Herstellerdatenblatt. Die Brandschutz-Einstufungen (UL94, EN 45545) sind entweder erteilt oder nicht und gelten deshalb als gesichert. Bei den mechanischen Werten gibt Extrudr nicht an, ob an gedruckten oder spritzgegossenen Prüfkörpern gemessen wurde; sie gelten deshalb nur als einfach belegt. Temperaturwerte gelten laut Fußnote erst ab 4 mm Wanddicke.",
          "en": "Manufacturer datasheet. The fire ratings (UL94, EN 45545) are either granted or not and therefore count as reliable. For the mechanical values Extrudr does not state whether they were measured on printed or moulded specimens, so they count as singly substantiated only. Temperature values apply only from 4 mm wall thickness according to the footnote."
        }
      }
    ]
  }
}
