Repository: Reents3D/fdm-material-advisor

# FDM-Materialberater

**[→ Werkzeug öffnen](https://materialberater.reents3d.de/)** · kostenlos, ohne Anmeldung
· ein Werkzeug der [Reents Technologies GmbH](https://reents3d.de/) (Reents3D), XXL-3D-Druck und Exponatebau in Holm bei Hamburg

Welches FDM-Material passt zum Anwendungsfall — und **warum**. Ein quelloffener
Materialberater mit einer offenen Datenbank, in der jeder Kennwert seine Quelle, seine
Prüfnorm und seine Konfidenz mitführt.

**43 Werkstofftypen · 254 Produkte von 17 Marken · 3.182 belegte Einzelaussagen ·
20 Anwendungsfälle · 21 Medien · 29 Glossareinträge**
*[English summary below](#english)*

---

File: data/products/extrudr-durapro-pc-fr-v0.json
{
  "$schema": "../../schema/product.schema.json",
  "schemaVersion": "1.0.0",
  "id": "extrudr-durapro-pc-fr-v0",
  "materialId": "pc-fr",
  "brand": "Extrudr",
  "manufacturer": "FD3D GmbH (Extrudr)",
  "productName": "Extrudr DuraPro PC-FR V0",
  "origin": "Österreich",
  "specimenType": "undeclared",
  "specimenNote": {
    "de": "Extrudr deklariert nicht, ob an gedruckten oder spritzgegossenen Prüfkörpern gemessen wurde. Nominelle Bruchdehnungen über 10 % deuten auf Rohstoffwerte hin. Temperaturwerte laut Fußnote erst ab 4 mm Wanddicke geprüft.",
    "en": "Extrudr does not declare whether values were measured on printed or moulded specimens. Nominal elongations above 10 % suggest raw-material values. Temperature values verified only from 4 mm wall thickness per the footnote."
  },
  "features": {
    "de": "Der einzige Werkstoff in dieser Datenbank mit echtem Brandschutzzeugnis: UL94 V-0 bei 1,5 mm, 5VB bei 2,0 mm, 5VA bei 3,0 mm — zusätzlich bahnzertifiziert nach EN 45545-2 HL3 (R22, R23, R24). Kerbschlagzähigkeit 40 kJ/m² bei 23 °C und noch 10 kJ/m² bei −30 °C. Braucht geschlossenen Bauraum.",
    "en": "The only material in this database with a genuine fire certificate: UL94 V-0 at 1.5 mm, 5VB at 2.0 mm, 5VA at 3.0 mm — plus rail certification to EN 45545-2 HL3 (R22, R23, R24). Notched impact 40 kJ/m² at 23 °C and still 10 kJ/m² at −30 °C. Requires an enclosure."
  },
  "datasheet": {
    "title": "Extrudr DuraPro PC-FR V0 — Technisches Datenblatt (DE)",
    "url": "https://s3.extrudr.com/extrudr-media/datasheets/tds/tds-de/durapro-pc-fr-v0-TDS-de.pdf",
    "retrievedAt": "2026-08-01"
  },
  "productUrl": "https://extrudr.com/de/de/page/downloads-for-resellers/",
  "properties": {
    "tensileStrengthXy": {
      "value": 53,
      "unit": "MPa",
      "testStandard": "ISO 527-1,-2 (Bruchspannung)",
      "source": "src_tds",
      "confidence": "medium"
    },
    "tensileModulusXy": {
      "value": 2650,
      "unit": "MPa",
      "testStandard": "ISO 527-1,-2",
      "source": "src_tds",
      "confidence": "medium"
    },
    "elongationAtBreakXy": {
      "value": 50,
      "unit": "%",
      "testStandard": "ISO 527-1,-2 (nominell, > 50)",
      "source": "src_tds",
      "confidence": "medium"
    },
    "izodNotchedXy": {
      "value": 40,
      "unit": "kJ/m²",
      "testStandard": "ISO 180/A, 23 °C",
      "source": "src_tds",
      "confidence": "medium"
    },
    "hdtA": {
      "value": 98,
      "unit": "°C",
      "testStandard": "ISO 75-1,-2, 1.8 MPa",
      "conditions": "Temperaturbeständigkeit laut Datenblatt-Fußnote nur bei Wanddicke ab 4 mm geprüft",
      "source": "src_tds",
      "confidence": "medium"
    },
    "hdtB": {
      "value": 106,
      "unit": "°C",
      "testStandard": "ISO 75-1,-2, 0.45 MPa",
      "conditions": "Temperaturbeständigkeit laut Datenblatt-Fußnote nur bei Wanddicke ab 4 mm geprüft",
      "source": "src_tds",
      "confidence": "medium"
    },
    "vicatB50": {
      "value": 115,
      "unit": "°C",
      "testStandard": "ISO 306",
      "conditions": "Temperaturbeständigkeit laut Datenblatt-Fußnote nur bei Wanddicke ab 4 mm geprüft",
      "source": "src_tds",
      "confidence": "medium"
    },
    "density": {
      "value": 1.19,
      "unit": "g/cm³",
      "testStandard": "ISO 1183-1",
      "source": "src_tds",
      "confidence": "medium"
    },
    "nozzleTemperature": {
      "value": 275,
      "unit": "°C",
      "min": 260,
      "max": 290,
      "source": "src_tds",
      "confidence": "medium"
    },
    "bedTemperature": {
      "value": 110,
      "unit": "°C",
      "source": "src_tds",
      "confidence": "medium"
    }
  },
  "governance": {
    "lastReviewed": "2026-08-01",
    "reviewedBy": "Claude Code (Erstimport aus Herstellerdatenblatt)",
    "sources": [
      {
        "id": "src_tds",
        "type": "manufacturer-tds",
        "publisher": "FD3D GmbH (Extrudr)",
        "productName": "Extrudr DuraPro PC-FR V0",
        "title": "Extrudr DuraPro PC-FR V0 — Technisches Datenblatt (DE)",
        "url": "https://s3.extrudr.com/extrudr-media/datasheets/tds/tds-de/durapro-pc-fr-v0-TDS-de.pdf",
        "retrievedAt": "2026-08-01",
        "confidenceCeiling": "high",
        "note": {
          "de": "Herstellerdatenblatt. Die Brandschutz-Einstufungen (UL94, EN 45545) sind entweder erteilt oder nicht und gelten deshalb als gesichert. Bei den mechanischen Werten gibt Extrudr nicht an, ob an gedruckten oder spritzgegossenen Prüfkörpern gemessen wurde; sie gelten deshalb nur als einfach belegt. Temperaturwerte gelten laut Fußnote erst ab 4 mm Wanddicke.",
          "en": "Manufacturer datasheet. The fire ratings (UL94, EN 45545) are either granted or not and therefore count as reliable. For the mechanical values Extrudr does not state whether they were measured on printed or moulded specimens, so they count as singly substantiated only. Temperature values apply only from 4 mm wall thickness according to the footnote."
        }
      }
    ]
  }
}

File: data/products/extrudr-durapro-pc-pbt-cf.json
{
  "$schema": "../../schema/product.schema.json",
  "schemaVersion": "1.0.0",
  "id": "extrudr-durapro-pc-pbt-cf",
  "materialId": "pc-pbt",
  "brand": "Extrudr",
  "manufacturer": "FD3D GmbH (Extrudr)",
  "productName": "Extrudr DuraPro PC-PBT CF",
  "origin": "Österreich",
  "specimenType": "undeclared",
  "specimenNote": {
    "de": "Extrudr deklariert nicht, ob an gedruckten oder spritzgegossenen Prüfkörpern gemessen wurde. Nominelle Bruchdehnungen über 10 % deuten auf Rohstoffwerte hin. Temperaturwerte laut Fußnote erst ab 4 mm Wanddicke geprüft.",
    "en": "Extrudr does not declare whether values were measured on printed or moulded specimens. Nominal elongations above 10 % suggest raw-material values. Temperature values verified only from 4 mm wall thickness per the footnote."
  },
  "features": {
    "de": "Die seltene Kombination aus hoher Steifigkeit und hoher Zähigkeit: 4520 MPa E-Modul bei 65 kJ/m² Kerbschlagzähigkeit und über 35 % Bruchdehnung. Faserverstärkte Werkstoffe erkaufen Steifigkeit sonst fast immer mit Sprödigkeit.",
    "en": "The rare combination of high stiffness and high toughness: 4520 MPa modulus at 65 kJ/m² notched impact and over 35 % elongation. Fibre-reinforced materials almost always pay for stiffness with brittleness."
  },
  "datasheet": {
    "title": "Extrudr DuraPro PC-PBT CF — Technisches Datenblatt (DE)",
    "url": "https://s3.extrudr.com/extrudr-media/datasheets/tds/tds-de/durapro-pc-pbt-cf-TDS-de.pdf",
    "retrievedAt": "2026-08-01"
  },
  "productUrl": "https://extrudr.com/de/de/page/downloads-for-resellers/",
  "properties": {
    "tensileStrengthXy": {
      "value": 70.2,
      "unit": "MPa",
      "testStandard": "ISO 527-1,-2 (Streckspannung)",
      "source": "src_tds",
      "confidence": "medium"
    },
    "tensileModulusXy": {
      "value": 4520,
      "unit": "MPa",
      "testStandard": "ISO 527-1,-2",
      "source": "src_tds",
      "confidence": "medium"
    },
    "elongationAtBreakXy": {
      "value": 35,
      "unit": "%",
      "testStandard": "ISO 527-1,-2 (nominell, > 35)",
      "source": "src_tds",
      "confidence": "medium"
    },
    "flexuralStrengthXy": {
      "value": 85,
      "unit": "MPa",
      "testStandard": "ISO 178",
      "source": "src_tds",
      "confidence": "medium"
    },
    "flexuralModulusXy": {
      "value": 3350,
      "unit": "MPa",
      "testStandard": "ISO 178",
      "source": "src_tds",
      "confidence": "medium"
    },
    "charpyNotchedXy": {
      "value": 65,
      "unit": "kJ/m²",
      "testStandard": "ISO 179/1eA",
      "source": "src_tds",
      "confidence": "medium"
    },
    "izodNotchedXy": {
      "value": 55,
      "unit": "kJ/m²",
      "testStandard": "ISO 180/A",
      "source": "src_tds",
      "confidence": "medium"
    },
    "hdtA": {
      "value": 89,
      "unit": "°C",
      "testStandard": "ISO 75-1,-2, 1.8 MPa",
      "conditions": "Temperaturbeständigkeit laut Datenblatt-Fußnote nur bei Wanddicke ab 4 mm geprüft",
      "source": "src_tds",
      "confidence": "medium"
    },
    "hdtB": {
      "value": 115,
      "unit": "°C",
      "testStandard": "ISO 75-1,-2, 0.45 MPa",
      "conditions": "Temperaturbeständigkeit laut Datenblatt-Fußnote nur bei Wanddicke ab 4 mm geprüft",
      "source": "src_tds",
      "confidence": "medium"
    },
    "vicatB50": {
      "value": 130,
      "unit": "°C",
      "testStandard": "ISO 306",
      "conditions": "Temperaturbeständigkeit laut Datenblatt-Fußnote nur bei Wanddicke ab 4 mm geprüft",
      "source": "src_tds",
      "confidence": "medium"
    },
    "density": {
      "value": 1.2,
      "unit": "g/cm³",
      "testStandard": "ISO 1183-1",
      "source": "src_tds",
      "confidence": "medium"
    },
    "nozzleTemperature": {
      "value": 280,
      "unit": "°C",
      "min": 265,
      "max": 295,
      "source": "src_tds",
      "confidence": "medium"
    },
    "bedTemperature": {
      "value": 110,
      "unit": "°C",
      "source": "src_tds",
      "confidence": "medium"
    }
  },
  "governance": {
    "lastReviewed": "2026-08-01",
    "reviewedBy": "Claude Code (Erstimport aus Herstellerdatenblatt)",
    "sources": [
      {
        "id": "src_tds",
        "type": "manufacturer-tds",
        "publisher": "FD3D GmbH (Extrudr)",
        "productName": "Extrudr DuraPro PC-PBT CF",
        "title": "Extrudr DuraPro PC-PBT CF — Technisches Datenblatt (DE)",
        "url": "https://s3.extrudr.com/extrudr-media/datasheets/tds/tds-de/durapro-pc-pbt-cf-TDS-de.pdf",
        "retrievedAt": "2026-08-01",
        "confidenceCeiling": "high",
        "note": {
          "de": "Herstellerdatenblatt. Die Brandschutz-Einstufungen (UL94, EN 45545) sind entweder erteilt oder nicht und gelten deshalb als gesichert. Bei den mechanischen Werten gibt Extrudr nicht an, ob an gedruckten oder spritzgegossenen Prüfkörpern gemessen wurde; sie gelten deshalb nur als einfach belegt. Temperaturwerte gelten laut Fußnote erst ab 4 mm Wanddicke.",
          "en": "Manufacturer datasheet. The fire ratings (UL94, EN 45545) are either granted or not and therefore count as reliable. For the mechanical values Extrudr does not state whether they were measured on printed or moulded specimens, so they count as singly substantiated only. Temperature values apply only from 4 mm wall thickness according to the footnote."
        }
      }
    ]
  }
}

File: data/products/extrudr-durapro-pc-pbt.json
{
  "$schema": "../../schema/product.schema.json",
  "schemaVersion": "1.0.0",
  "id": "extrudr-durapro-pc-pbt",
  "materialId": "pc-pbt",
  "brand": "Extrudr",
  "manufacturer": "FD3D GmbH (Extrudr)",
  "productName": "Extrudr DuraPro PC-PBT",
  "origin": "Österreich",
  "specimenType": "undeclared",
  "specimenNote": {
    "de": "Extrudr deklariert nicht, ob an gedruckten oder spritzgegossenen Prüfkörpern gemessen wurde. Nominelle Bruchdehnungen über 10 % deuten auf Rohstoffwerte hin. Temperaturwerte laut Fußnote erst ab 4 mm Wanddicke geprüft.",
    "en": "Extrudr does not declare whether values were measured on printed or moulded specimens. Nominal elongations above 10 % suggest raw-material values. Temperature values verified only from 4 mm wall thickness per the footnote."
  },
  "features": {
    "de": "PC/PBT-Blend: die Zähigkeit von Polycarbonat mit der Chemikalien- und Kraftstoffbeständigkeit von PBT. 60 kJ/m² Kerbschlagzähigkeit bei über 50 % Bruchdehnung, CTI 600 V für elektrische Anwendungen.",
    "en": "PC/PBT blend: the toughness of polycarbonate with the chemical and fuel resistance of PBT. 60 kJ/m² notched impact at over 50 % elongation, CTI 600 V for electrical applications."
  },
  "datasheet": {
    "title": "Extrudr DuraPro PC-PBT — Technisches Datenblatt (DE)",
    "url": "https://s3.extrudr.com/extrudr-media/datasheets/tds/tds-de/durapro-pc-pbt-TDS-de.pdf",
    "retrievedAt": "2026-08-01"
  },
  "productUrl": "https://extrudr.com/de/de/page/downloads-for-resellers/",
  "properties": {
    "tensileStrengthXy": {
      "value": 60,
      "unit": "MPa",
      "testStandard": "ISO 527-1,-2 (Streckspannung)",
      "source": "src_tds",
      "confidence": "medium"
    },
    "tensileModulusXy": {
      "value": 2200,
      "unit": "MPa",
      "testStandard": "ISO 527-1,-2",
      "source": "src_tds",
      "confidence": "medium"
    },
    "elongationAtBreakXy": {
      "value": 50,
      "unit": "%",
      "testStandard": "ISO 527-1,-2 (nominell, > 50)",
      "source": "src_tds",
      "confidence": "medium"
    },
    "flexuralStrengthXy": {
      "value": 80,
      "unit": "MPa",
      "testStandard": "ISO 178",
      "source": "src_tds",
      "confidence": "medium"
    },
    "flexuralModulusXy": {
      "value": 2150,
      "unit": "MPa",
      "testStandard": "ISO 178",
      "source": "src_tds",
      "confidence": "medium"
    },
    "charpyNotchedXy": {
      "value": 60,
      "unit": "kJ/m²",
      "testStandard": "ISO 179/1eA",
      "source": "src_tds",
      "confidence": "medium"
    },
    "izodNotchedXy": {
      "value": 50,
      "unit": "kJ/m²",
      "testStandard": "ISO 180/A",
      "source": "src_tds",
      "confidence": "medium"
    },
    "hdtA": {
      "value": 85,
      "unit": "°C",
      "testStandard": "ISO 75-1,-2, 1.8 MPa",
      "conditions": "Temperaturbeständigkeit laut Datenblatt-Fußnote nur bei Wanddicke ab 4 mm geprüft",
      "source": "src_tds",
      "confidence": "medium"
    },
    "hdtB": {
      "value": 110,
      "unit": "°C",
      "testStandard": "ISO 75-1,-2, 0.45 MPa",
      "conditions": "Temperaturbeständigkeit laut Datenblatt-Fußnote nur bei Wanddicke ab 4 mm geprüft",
      "source": "src_tds",
      "confidence": "medium"
    },
    "vicatB50": {
      "value": 126,
      "unit": "°C",
      "testStandard": "ISO 306",
      "conditions": "Temperaturbeständigkeit laut Datenblatt-Fußnote nur bei Wanddicke ab 4 mm geprüft",
      "source": "src_tds",
      "confidence": "medium"
    },
    "density": {
      "value": 1.2,
      "unit": "g/cm³",
      "testStandard": "ISO 1183-1",
      "source": "src_tds",
      "confidence": "medium"
    },
    "nozzleTemperature": {
      "value": 275,
      "unit": "°C",
      "min": 260,
      "max": 290,
      "source": "src_tds",
      "confidence": "medium"
    },
    "bedTemperature": {
      "value": 110,
      "unit": "°C",
      "source": "src_tds",
      "confidence": "medium"
    }
  },
  "governance": {
    "lastReviewed": "2026-08-01",
    "reviewedBy": "Claude Code (Erstimport aus Herstellerdatenblatt)",
    "sources": [
      {
        "id": "src_tds",
        "type": "manufacturer-tds",
        "publisher": "FD3D GmbH (Extrudr)",
        "productName": "Extrudr DuraPro PC-PBT",
        "title": "Extrudr DuraPro PC-PBT — Technisches Datenblatt (DE)",
        "url": "https://s3.extrudr.com/extrudr-media/datasheets/tds/tds-de/durapro-pc-pbt-TDS-de.pdf",
        "retrievedAt": "2026-08-01",
        "confidenceCeiling": "high",
        "note": {
          "de": "Herstellerdatenblatt. Die Brandschutz-Einstufungen (UL94, EN 45545) sind entweder erteilt oder nicht und gelten deshalb als gesichert. Bei den mechanischen Werten gibt Extrudr nicht an, ob an gedruckten oder spritzgegossenen Prüfkörpern gemessen wurde; sie gelten deshalb nur als einfach belegt. Temperaturwerte gelten laut Fußnote erst ab 4 mm Wanddicke.",
          "en": "Manufacturer datasheet. The fire ratings (UL94, EN 45545) are either granted or not and therefore count as reliable. For the mechanical values Extrudr does not state whether they were measured on printed or moulded specimens, so they count as singly substantiated only. Temperature values apply only from 4 mm wall thickness according to the footnote."
        }
      }
    ]
  }
}

File: data/products/extrudr-flax.json
{
  "$schema": "../../schema/product.schema.json",
  "schemaVersion": "1.0.0",
  "id": "extrudr-flax",
  "materialId": "pla",
  "brand": "Extrudr",
  "manufacturer": "FD3D GmbH (Extrudr)",
  "productName": "Extrudr Flax",
  "origin": "Österreich",
  "specimenType": "undeclared",
  "specimenNote": {
    "de": "Extrudr deklariert nicht, ob an gedruckten oder spritzgegossenen Prüfkörpern gemessen wurde. Nominelle Bruchdehnungen über 10 % deuten auf Rohstoffwerte hin. Temperaturwerte laut Fußnote erst ab 4 mm Wanddicke geprüft.",
    "en": "Extrudr does not declare whether values were measured on printed or moulded specimens. Nominal elongations above 10 % suggest raw-material values. Temperature values verified only from 4 mm wall thickness per the footnote."
  },
  "features": {
    "de": "Flachsfaserverstärkt und ISO-14885-abbaubar — Naturfaser statt Carbon. 22 % Bruchdehnung bei 3400 MPa Steifigkeit ist für einen faserverstärkten Werkstoff ungewöhnlich zäh.",
    "en": "Flax-fibre reinforced and degradable to ISO 14885 — natural fibre instead of carbon. 22 % elongation at break with 3400 MPa stiffness is unusually tough for a fibre-reinforced material."
  },
  "datasheet": {
    "title": "Extrudr Flax — Technisches Datenblatt (DE)",
    "url": "https://s3.extrudr.com/extrudr-media/datasheets/tds/tds-de/flax-TDS-de.pdf",
    "retrievedAt": "2026-08-01"
  },
  "productUrl": "https://extrudr.com/de/de/page/downloads-for-resellers/",
  "properties": {
    "tensileStrengthXy": {
      "value": 43,
      "unit": "MPa",
      "testStandard": "ISO 527",
      "source": "src_tds",
      "confidence": "medium"
    },
    "tensileModulusXy": {
      "value": 3400,
      "unit": "MPa",
      "testStandard": "ISO 527",
      "source": "src_tds",
      "confidence": "medium"
    },
    "elongationAtBreakXy": {
      "value": 22.3,
      "unit": "%",
      "testStandard": "ISO 527",
      "source": "src_tds",
      "confidence": "medium"
    },
    "vicatA": {
      "value": 48,
      "unit": "°C",
      "testStandard": "ISO 306",
      "conditions": "Temperaturbeständigkeit laut Datenblatt-Fußnote nur bei Wanddicke ab 4 mm geprüft",
      "source": "src_tds",
      "confidence": "medium"
    },
    "density": {
      "value": 1.45,
      "unit": "g/cm³",
      "testStandard": "ISO 2781",
      "source": "src_tds",
      "confidence": "medium"
    },
    "nozzleTemperature": {
      "value": 210,
      "unit": "°C",
      "min": 180,
      "max": 240,
      "source": "src_tds",
      "confidence": "medium"
    },
    "bedTemperature": {
      "value": 40,
      "unit": "°C",
      "min": 20,
      "max": 60,
      "source": "src_tds",
      "confidence": "medium"
    }
  },
  "governance": {
    "lastReviewed": "2026-08-01",
    "reviewedBy": "Claude Code (Erstimport aus Herstellerdatenblatt)",
    "sources": [
      {
        "id": "src_tds",
        "type": "manufacturer-tds",
        "publisher": "FD3D GmbH (Extrudr)",
        "productName": "Extrudr Flax",
        "title": "Extrudr Flax — Technisches Datenblatt (DE)",
        "url": "https://s3.extrudr.com/extrudr-media/datasheets/tds/tds-de/flax-TDS-de.pdf",
        "retrievedAt": "2026-08-01",
        "confidenceCeiling": "high",
        "note": {
          "de": "Herstellerdatenblatt. Die Brandschutz-Einstufungen (UL94, EN 45545) sind entweder erteilt oder nicht und gelten deshalb als gesichert. Bei den mechanischen Werten gibt Extrudr nicht an, ob an gedruckten oder spritzgegossenen Prüfkörpern gemessen wurde; sie gelten deshalb nur als einfach belegt. Temperaturwerte gelten laut Fußnote erst ab 4 mm Wanddicke.",
          "en": "Manufacturer datasheet. The fire ratings (UL94, EN 45545) are either granted or not and therefore count as reliable. For the mechanical values Extrudr does not state whether they were measured on printed or moulded specimens, so they count as singly substantiated only. Temperature values apply only from 4 mm wall thickness according to the footnote."
        }
      }
    ]
  }
}

File: data/products/extrudr-flex-hard-cf.json
{
  "$schema": "../../schema/product.schema.json",
  "schemaVersion": "1.0.0",
  "id": "extrudr-flex-hard-cf",
  "materialId": "tpu-58d",
  "brand": "Extrudr",
  "manufacturer": "FD3D GmbH (Extrudr)",
  "productName": "Extrudr Flex Hard CF",
  "origin": "Österreich",
  "specimenType": "undeclared",
  "specimenNote": {
    "de": "Extrudr deklariert nicht, ob an gedruckten oder spritzgegossenen Prüfkörpern gemessen wurde. Nominelle Bruchdehnungen über 10 % deuten auf Rohstoffwerte hin. Temperaturwerte laut Fußnote erst ab 4 mm Wanddicke geprüft.",
    "en": "Extrudr does not declare whether values were measured on printed or moulded specimens. Nominal elongations above 10 % suggest raw-material values. Temperature values verified only from 4 mm wall thickness per the footnote."
  },
  "features": {
    "de": "Shore D 70 ist das härteste Elastomer dieser Datenbank. Anders als bei den meisten CF-Varianten sind die Werte hier eigenständig geprüft — und zwar erkennbar an der Richtung, in die sie gehen: Gegenüber dem ungefüllten Flex Hard steigen Härte (58 → 70 Shore D), Dichte (1,20 → 1,22 g/cm³) und Druckfestigkeit (40 → 50 MPa), während alle Zuggrößen fallen — E-Modul 40 → 35 MPa, Spannung bei 50, 100 und 300 % Dehnung ebenso, Bruchdehnung 490 → 380 %, Reißfestigkeit 175 → 165 kN/m. Das ist kein übernommenes Blatt, sondern das erwartbare Verhalten kurzer Fasern in einer weichen Matrix: Unter Druck versteifen sie, unter Zug wirken sie als Kerbstellen. Wer ein Bauteil auf Zug auslegt, gewinnt mit dieser CF-Variante nichts.",
    "en": "Shore D 70 is the hardest elastomer in this database. Unlike most CF grades these values were separately tested — recognisably so from the direction they take: against the unfilled Flex Hard, hardness (58 → 70 Shore D), density (1.20 → 1.22 g/cm³) and compressive strength (40 → 50 MPa) rise, while every tensile quantity falls — modulus 40 → 35 MPa, stress at 50, 100 and 300 % elongation likewise, elongation at break 490 → 380 %, tear strength 175 → 165 kN/m. That is not a borrowed table but the expected behaviour of short fibres in a soft matrix: under compression they stiffen, under tension they act as notches. Anyone designing a part for tensile load gains nothing from this CF grade."
  },
  "datasheet": {
    "title": "Extrudr Flex Hard CF — Technisches Datenblatt (DE)",
    "url": "https://s3.extrudr.com/extrudr-media/datasheets/tds/tds-de/flex-hard-cf-TDS-de.pdf",
    "retrievedAt": "2026-08-01"
  },
  "productUrl": "https://extrudr.com/de/de/page/downloads-for-resellers/",
  "properties": {
    "tensileModulusXy": {
      "value": 35,
      "unit": "MPa",
      "testStandard": "ISO 527-2/5A/500",
      "source": "src_tds",
      "confidence": "medium"
    },
    "elongationAtBreakXy": {
      "value": 380,
      "unit": "%",
      "testStandard": "ISO 527-2/5A/500 (max. Dehnung)",
      "source": "src_tds",
      "confidence": "medium"
    },
    "vicatA": {
      "value": 140,
      "unit": "°C",
      "testStandard": "ISO 306",
      "conditions": "Temperaturbeständigkeit laut Datenblatt-Fußnote nur bei Wanddicke ab 4 mm geprüft",
      "source": "src_tds",
      "confidence": "medium"
    },
    "density": {
      "value": 1.22,
      "unit": "g/cm³",
      "testStandard": "ISO 2781",
      "source": "src_tds",
      "confidence": "medium"
    },
    "hardnessShoreD": {
      "value": 70,
      "unit": "Shore D",
      "testStandard": "ISO 868",
      "source": "src_tds",
      "confidence": "medium"
    },
    "tearStrength": {
      "value": 165,
      "unit": "kN/m",
      "testStandard": "ISO 34-1B",
      "source": "src_tds",
      "confidence": "medium"
    },
    "abrasionLoss": {
      "value": 26,
      "unit": "mm³",
      "testStandard": "ISO 4649-A",
      "source": "src_tds",
      "confidence": "medium"
    },
    "glassTransition": {
      "value": -24,
      "unit": "°C",
      "source": "src_tds",
      "confidence": "medium"
    },
    "nozzleTemperature": {
      "value": 245,
      "unit": "°C",
      "min": 230,
      "max": 260,
      "source": "src_tds",
      "confidence": "medium"
    },
    "bedTemperature": {
      "value": 70,
      "unit": "°C",
      "min": 50,
      "max": 90,
      "source": "src_tds",
      "confidence": "medium"
    }
  },
  "governance": {
    "lastReviewed": "2026-08-01",
    "reviewedBy": "Claude Code (Erstimport aus Herstellerdatenblatt)",
    "sources": [
      {
        "id": "src_tds",
        "type": "manufacturer-tds",
        "publisher": "FD3D GmbH (Extrudr)",
        "productName": "Extrudr Flex Hard CF",
        "title": "Extrudr Flex Hard CF — Technisches Datenblatt (DE)",
        "url": "https://s3.extrudr.com/extrudr-media/datasheets/tds/tds-de/flex-hard-cf-TDS-de.pdf",
        "retrievedAt": "2026-08-01",
        "confidenceCeiling": "high",
        "note": {
          "de": "Herstellerdatenblatt. Die Brandschutz-Einstufungen (UL94, EN 45545) sind entweder erteilt oder nicht und gelten deshalb als gesichert. Bei den mechanischen Werten gibt Extrudr nicht an, ob an gedruckten oder spritzgegossenen Prüfkörpern gemessen wurde; sie gelten deshalb nur als einfach belegt. Temperaturwerte gelten laut Fußnote erst ab 4 mm Wanddicke.",
          "en": "Manufacturer datasheet. The fire ratings (UL94, EN 45545) are either granted or not and therefore count as reliable. For the mechanical values Extrudr does not state whether they were measured on printed or moulded specimens, so they count as singly substantiated only. Temperature values apply only from 4 mm wall thickness according to the footnote."
        }
      }
    ]
  }
}

File: data/products/extrudr-flex-hard.json
{
  "$schema": "../../schema/product.schema.json",
  "schemaVersion": "1.0.0",
  "id": "extrudr-flex-hard",
  "materialId": "tpu-58d",
  "brand": "Extrudr",
  "manufacturer": "FD3D GmbH (Extrudr)",
  "productName": "Extrudr Flex Hard",
  "origin": "Österreich",
  "specimenType": "undeclared",
  "specimenNote": {
    "de": "Extrudr deklariert nicht, ob an gedruckten oder spritzgegossenen Prüfkörpern gemessen wurde. Nominelle Bruchdehnungen über 10 % deuten auf Rohstoffwerte hin. Temperaturwerte laut Fußnote erst ab 4 mm Wanddicke geprüft.",
    "en": "Extrudr does not declare whether values were measured on printed or moulded specimens. Nominal elongations above 10 % suggest raw-material values. Temperature values verified only from 4 mm wall thickness per the footnote."
  },
  "features": {
    "de": "Vicat 140 °C bei einem Elastomer — das ist der höchste Wert der Flex-Familie und liegt über dem, was PLA, PETG oder ABS erreichen. Shore D 58 macht daraus einen halbharten Konstruktionswerkstoff statt eines Gummis.",
    "en": "Vicat 140 °C for an elastomer — the highest value in the Flex family and above what PLA, PETG or ABS reach. Shore D 58 makes it a semi-rigid structural material rather than a rubber."
  },
  "datasheet": {
    "title": "Extrudr Flex Hard — Technisches Datenblatt (DE)",
    "url": "https://s3.extrudr.com/extrudr-media/datasheets/tds/tds-de/flex-hard-TDS-de.pdf",
    "retrievedAt": "2026-08-01"
  },
  "productUrl": "https://extrudr.com/de/de/page/downloads-for-resellers/",
  "properties": {
    "tensileModulusXy": {
      "value": 40,
      "unit": "MPa",
      "testStandard": "ISO 527-2/5A/500",
      "source": "src_tds",
      "confidence": "medium"
    },
    "elongationAtBreakXy": {
      "value": 490,
      "unit": "%",
      "testStandard": "ISO 527-2/5A/500 (max. Dehnung)",
      "source": "src_tds",
      "confidence": "medium"
    },
    "vicatA": {
      "value": 140,
      "unit": "°C",
      "testStandard": "ISO 306",
      "conditions": "Temperaturbeständigkeit laut Datenblatt-Fußnote nur bei Wanddicke ab 4 mm geprüft",
      "source": "src_tds",
      "confidence": "medium"
    },
    "density": {
      "value": 1.2,
      "unit": "g/cm³",
      "testStandard": "ISO 2781",
      "source": "src_tds",
      "confidence": "medium"
    },
    "hardnessShoreD": {
      "value": 58,
      "unit": "Shore D",
      "testStandard": "ISO 868",
      "source": "src_tds",
      "confidence": "medium"
    },
    "tearStrength": {
      "value": 175,
      "unit": "kN/m",
      "testStandard": "ISO 34-1B",
      "source": "src_tds",
      "confidence": "medium"
    },
    "abrasionLoss": {
      "value": 26,
      "unit": "mm³",
      "testStandard": "ISO 4649-A",
      "source": "src_tds",
      "confidence": "medium"
    },
    "glassTransition": {
      "value": -24,
      "unit": "°C",
      "source": "src_tds",
      "confidence": "medium"
    },
    "nozzleTemperature": {
      "value": 245,
      "unit": "°C",
      "min": 230,
      "max": 260,
      "source": "src_tds",
      "confidence": "medium"
    },
    "bedTemperature": {
      "value": 70,
      "unit": "°C",
      "min": 50,
      "max": 90,
      "source": "src_tds",
      "confidence": "medium"
    }
  },
  "governance": {
    "lastReviewed": "2026-08-01",
    "reviewedBy": "Claude Code (Erstimport aus Herstellerdatenblatt)",
    "sources": [
      {
        "id": "src_tds",
        "type": "manufacturer-tds",
        "publisher": "FD3D GmbH (Extrudr)",
        "productName": "Extrudr Flex Hard",
        "title": "Extrudr Flex Hard — Technisches Datenblatt (DE)",
        "url": "https://s3.extrudr.com/extrudr-media/datasheets/tds/tds-de/flex-hard-TDS-de.pdf",
        "retrievedAt": "2026-08-01",
        "confidenceCeiling": "high",
        "note": {
          "de": "Herstellerdatenblatt. Die Brandschutz-Einstufungen (UL94, EN 45545) sind entweder erteilt oder nicht und gelten deshalb als gesichert. Bei den mechanischen Werten gibt Extrudr nicht an, ob an gedruckten oder spritzgegossenen Prüfkörpern gemessen wurde; sie gelten deshalb nur als einfach belegt. Temperaturwerte gelten laut Fußnote erst ab 4 mm Wanddicke.",
          "en": "Manufacturer datasheet. The fire ratings (UL94, EN 45545) are either granted or not and therefore count as reliable. For the mechanical values Extrudr does not state whether they were measured on printed or moulded specimens, so they count as singly substantiated only. Temperature values apply only from 4 mm wall thickness according to the footnote."
        }
      }
    ]
  }
}

File: data/products/extrudr-flex-medium-esd.json
{
  "$schema": "../../schema/product.schema.json",
  "schemaVersion": "1.0.0",
  "id": "extrudr-flex-medium-esd",
  "materialId": "tpu-esd",
  "brand": "Extrudr",
  "manufacturer": "FD3D GmbH (Extrudr)",
  "productName": "Extrudr Flex Medium ESD",
  "origin": "Österreich",
  "specimenType": "undeclared",
  "specimenNote": {
    "de": "Extrudr deklariert nicht, ob an gedruckten oder spritzgegossenen Prüfkörpern gemessen wurde. Nominelle Bruchdehnungen über 10 % deuten auf Rohstoffwerte hin. Temperaturwerte laut Fußnote erst ab 4 mm Wanddicke geprüft.",
    "en": "Extrudr does not declare whether values were measured on printed or moulded specimens. Nominal elongations above 10 % suggest raw-material values. Temperature values verified only from 4 mm wall thickness per the footnote."
  },
  "features": {
    "de": "Echter ESD-Schutz statt Kohlenstofffaser-Mythos: 0,7–0,9 MΩ Oberflächenwiderstand, Einstufung ESD-C leitfähig. Zusätzlich beständig gegen Öle, Benzine, Ester, Ketone und Chlorkohlenwasserstoffe sowie UV-beständig. Druckt langsam (max. 50 mm/s), braucht aber weder Kammer noch gehärtete Düse.",
    "en": "Genuine ESD protection rather than the carbon-fibre myth: 0.7–0.9 MΩ surface resistance, classified ESD-C conductive. Also resistant to oils, petrol, esters, ketones and chlorinated hydrocarbons, and UV stable. Prints slowly (max 50 mm/s) but needs neither enclosure nor hardened nozzle."
  },
  "datasheet": {
    "title": "Extrudr Flex Medium ESD — Technisches Datenblatt (DE)",
    "url": "https://s3.extrudr.com/extrudr-media/datasheets/tds/tds-de/flex-medium-esd-TDS-de.pdf",
    "retrievedAt": "2026-08-01"
  },
  "productUrl": "https://extrudr.com/de/de/page/downloads-for-resellers/",
  "properties": {
    "tensileStrengthXy": {
      "value": 40,
      "unit": "MPa",
      "testStandard": "DIN 53.504",
      "source": "src_tds",
      "confidence": "medium"
    },
    "elongationAtBreakXy": {
      "value": 430,
      "unit": "%",
      "testStandard": "DIN 53.504",
      "source": "src_tds",
      "confidence": "medium"
    },
    "density": {
      "value": 1.2,
      "unit": "g/cm³",
      "testStandard": "DIN 53.479",
      "source": "src_tds",
      "confidence": "medium"
    },
    "hardnessShoreA": {
      "value": 95,
      "unit": "Shore A",
      "testStandard": "DIN 53.505",
      "source": "src_tds",
      "confidence": "medium"
    },
    "tearStrength": {
      "value": 110,
      "unit": "kN/m",
      "testStandard": "DIN 53.515",
      "source": "src_tds",
      "confidence": "medium"
    },
    "abrasionLoss": {
      "value": 28,
      "unit": "mm³",
      "testStandard": "DIN 53.516",
      "source": "src_tds",
      "confidence": "medium"
    },
    "nozzleTemperature": {
      "value": 235,
      "unit": "°C",
      "min": 220,
      "max": 250,
      "source": "src_tds",
      "confidence": "medium"
    },
    "bedTemperature": {
      "value": 50,
      "unit": "°C",
      "source": "src_tds",
      "confidence": "medium"
    }
  },
  "governance": {
    "lastReviewed": "2026-08-01",
    "reviewedBy": "Claude Code (Erstimport aus Herstellerdatenblatt)",
    "sources": [
      {
        "id": "src_tds",
        "type": "manufacturer-tds",
        "publisher": "FD3D GmbH (Extrudr)",
        "productName": "Extrudr Flex Medium ESD",
        "title": "Extrudr Flex Medium ESD — Technisches Datenblatt (DE)",
        "url": "https://s3.extrudr.com/extrudr-media/datasheets/tds/tds-de/flex-medium-esd-TDS-de.pdf",
        "retrievedAt": "2026-08-01",
        "confidenceCeiling": "high",
        "note": {
          "de": "Herstellerdatenblatt. Die Brandschutz-Einstufungen (UL94, EN 45545) sind entweder erteilt oder nicht und gelten deshalb als gesichert. Bei den mechanischen Werten gibt Extrudr nicht an, ob an gedruckten oder spritzgegossenen Prüfkörpern gemessen wurde; sie gelten deshalb nur als einfach belegt. Temperaturwerte gelten laut Fußnote erst ab 4 mm Wanddicke.",
          "en": "Manufacturer datasheet. The fire ratings (UL94, EN 45545) are either granted or not and therefore count as reliable. For the mechanical values Extrudr does not state whether they were measured on printed or moulded specimens, so they count as singly substantiated only. Temperature values apply only from 4 mm wall thickness according to the footnote."
        }
      }
    ]
  }
}

File: data/products/extrudr-flex-medium-matt.json
{
  "$schema": "../../schema/product.schema.json",
  "schemaVersion": "1.0.0",
  "id": "extrudr-flex-medium-matt",
  "materialId": "tpu-98a",
  "brand": "Extrudr",
  "manufacturer": "FD3D GmbH (Extrudr)",
  "productName": "Extrudr Flex Medium Matt",
  "origin": "Österreich",
  "specimenType": "undeclared",
  "specimenNote": {
    "de": "Extrudr deklariert nicht, ob an gedruckten oder spritzgegossenen Prüfkörpern gemessen wurde. Nominelle Bruchdehnungen über 10 % deuten auf Rohstoffwerte hin. Temperaturwerte laut Fußnote erst ab 4 mm Wanddicke geprüft.\n\nHinweis zu diesem Datenblatt: Das Datenblatt nennt 6,9 % Bruchdehnung und gleichzeitig eine Spannung bei 300 % Dehnung. Beides kann nicht zutreffen — ein Werkstoff, der bei 6,9 % bricht, erreicht keine 300 %. Zusätzlich steht die Zugfestigkeit mit 470 N/mm², was für ein Elastomer um eine Größenordnung zu hoch ist. Beide Werte wurden nicht übernommen; die übrigen Kennwerte des Blattes sind in sich stimmig.",
    "en": "Extrudr does not declare whether values were measured on printed or moulded specimens. Nominal elongations above 10 % suggest raw-material values. Temperature values verified only from 4 mm wall thickness per the footnote.\n\nNote on this datasheet: The datasheet states 6.9 % elongation at break and at the same time a stress at 300 % strain. Both cannot hold — a material that breaks at 6.9 % never reaches 300 %. In addition tensile strength is given as 470 N/mm², an order of magnitude too high for an elastomer. Neither value was imported; the remaining values on the sheet are internally consistent."
  },
  "datasheet": {
    "title": "Extrudr Flex Medium Matt — Technisches Datenblatt (DE)",
    "url": "https://s3.extrudr.com/extrudr-media/datasheets/tds/tds-de/flex-medium-matt-TDS-de.pdf",
    "retrievedAt": "2026-08-01"
  },
  "productUrl": "https://extrudr.com/de/de/page/downloads-for-resellers/",
  "properties": {
    "density": {
      "value": 1.19,
      "unit": "g/cm³",
      "testStandard": "ISO 1183-1",
      "source": "src_tds",
      "confidence": "medium"
    },
    "hardnessShoreD": {
      "value": 50,
      "unit": "Shore D",
      "testStandard": "DIN ISO 7619-1",
      "source": "src_tds",
      "confidence": "medium"
    },
    "tearStrength": {
      "value": 110,
      "unit": "kN/m",
      "testStandard": "ISO 34-1",
      "source": "src_tds",
      "confidence": "medium"
    },
    "abrasionLoss": {
      "value": 30,
      "unit": "mm³",
      "testStandard": "ISO 4649, A",
      "source": "src_tds",
      "confidence": "medium"
    },
    "reboundResilience": {
      "value": 33,
      "unit": "%",
      "testStandard": "ISO 4662",
      "source": "src_tds",
      "confidence": "medium"
    },
    "compressionSet": {
      "value": 24,
      "unit": "%",
      "testStandard": "DIN ISO 815-1, 72 h bei 23 °C",
      "source": "src_tds",
      "confidence": "medium"
    },
    "nozzleTemperature": {
      "value": 235,
      "unit": "°C",
      "min": 220,
      "max": 250,
      "source": "src_tds",
      "confidence": "medium"
    },
    "bedTemperature": {
      "value": 50,
      "unit": "°C",
      "source": "src_tds",
      "confidence": "medium"
    }
  },
  "governance": {
    "lastReviewed": "2026-08-01",
    "reviewedBy": "Claude Code (Erstimport aus Herstellerdatenblatt)",
    "sources": [
      {
        "id": "src_tds",
        "type": "manufacturer-tds",
        "publisher": "FD3D GmbH (Extrudr)",
        "productName": "Extrudr Flex Medium Matt",
        "title": "Extrudr Flex Medium Matt — Technisches Datenblatt (DE)",
        "url": "https://s3.extrudr.com/extrudr-media/datasheets/tds/tds-de/flex-medium-matt-TDS-de.pdf",
        "retrievedAt": "2026-08-01",
        "confidenceCeiling": "high",
        "note": {
          "de": "Herstellerdatenblatt. Die Brandschutz-Einstufungen (UL94, EN 45545) sind entweder erteilt oder nicht und gelten deshalb als gesichert. Bei den mechanischen Werten gibt Extrudr nicht an, ob an gedruckten oder spritzgegossenen Prüfkörpern gemessen wurde; sie gelten deshalb nur als einfach belegt. Temperaturwerte gelten laut Fußnote erst ab 4 mm Wanddicke.",
          "en": "Manufacturer datasheet. The fire ratings (UL94, EN 45545) are either granted or not and therefore count as reliable. For the mechanical values Extrudr does not state whether they were measured on printed or moulded specimens, so they count as singly substantiated only. Temperature values apply only from 4 mm wall thickness according to the footnote."
        }
      }
    ]
  }
}
