Repository: Reents3D/fdm-material-advisor

# FDM-Materialberater

**[→ Werkzeug öffnen](https://materialberater.reents3d.de/)** · kostenlos, ohne Anmeldung
· ein Werkzeug der [Reents Technologies GmbH](https://reents3d.de/) (Reents3D), XXL-3D-Druck und Exponatebau in Holm bei Hamburg

Welches FDM-Material passt zum Anwendungsfall — und **warum**. Ein quelloffener
Materialberater mit einer offenen Datenbank, in der jeder Kennwert seine Quelle, seine
Prüfnorm und seine Konfidenz mitführt.

**43 Werkstofftypen · 254 Produkte von 17 Marken · 3.182 belegte Einzelaussagen ·
20 Anwendungsfälle · 21 Medien · 29 Glossareinträge**
*[English summary below](#english)*

---

File: data/products/extrudr-flex-medium.json
{
  "$schema": "../../schema/product.schema.json",
  "schemaVersion": "1.0.0",
  "id": "extrudr-flex-medium",
  "materialId": "tpu-98a",
  "brand": "Extrudr",
  "manufacturer": "FD3D GmbH (Extrudr)",
  "productName": "Extrudr Flex Medium",
  "origin": "Österreich",
  "specimenType": "undeclared",
  "specimenNote": {
    "de": "Extrudr deklariert nicht, ob an gedruckten oder spritzgegossenen Prüfkörpern gemessen wurde. Nominelle Bruchdehnungen über 10 % deuten auf Rohstoffwerte hin. Temperaturwerte laut Fußnote erst ab 4 mm Wanddicke geprüft.",
    "en": "Extrudr does not declare whether values were measured on printed or moulded specimens. Nominal elongations above 10 % suggest raw-material values. Temperature values verified only from 4 mm wall thickness per the footnote."
  },
  "features": {
    "de": "Das Datenblatt führt Gaspermeabilität für Luft, N2, O2, CO2 und N2O bei 25 und 60 °C auf — Angaben, die für Dichtungen und Bälge entscheidend sind und die sonst kein Hersteller dieser Datenbank veröffentlicht.",
    "en": "The datasheet lists gas permeability for air, N2, O2, CO2 and N2O at 25 and 60 °C — figures that are decisive for seals and bellows and that no other manufacturer in this database publishes."
  },
  "datasheet": {
    "title": "Extrudr Flex Medium — Technisches Datenblatt (DE)",
    "url": "https://s3.extrudr.com/extrudr-media/datasheets/tds/tds-de/flex-medium-TDS-de.pdf",
    "retrievedAt": "2026-08-01"
  },
  "productUrl": "https://extrudr.com/de/de/page/downloads-for-resellers/",
  "properties": {
    "tensileModulusXy": {
      "value": 40,
      "unit": "MPa",
      "testStandard": "ISO 527-2/5A/500",
      "source": "src_tds",
      "confidence": "medium"
    },
    "elongationAtBreakXy": {
      "value": 475,
      "unit": "%",
      "testStandard": "ISO 527-2/5A/500 (max. Dehnung)",
      "source": "src_tds",
      "confidence": "medium"
    },
    "vicatA": {
      "value": 110,
      "unit": "°C",
      "testStandard": "ISO 306",
      "conditions": "Temperaturbeständigkeit laut Datenblatt-Fußnote nur bei Wanddicke ab 4 mm geprüft",
      "source": "src_tds",
      "confidence": "medium"
    },
    "density": {
      "value": 1.19,
      "unit": "g/cm³",
      "testStandard": "ISO 2781",
      "source": "src_tds",
      "confidence": "medium"
    },
    "hardnessShoreA": {
      "value": 98,
      "unit": "Shore A",
      "testStandard": "ISO 868",
      "source": "src_tds",
      "confidence": "medium"
    },
    "tearStrength": {
      "value": 170,
      "unit": "kN/m",
      "testStandard": "ISO 34-1B",
      "source": "src_tds",
      "confidence": "medium"
    },
    "abrasionLoss": {
      "value": 25,
      "unit": "mm³",
      "testStandard": "ISO 4649-A",
      "source": "src_tds",
      "confidence": "medium"
    },
    "glassTransition": {
      "value": -30,
      "unit": "°C",
      "source": "src_tds",
      "confidence": "medium"
    },
    "nozzleTemperature": {
      "value": 240,
      "unit": "°C",
      "min": 230,
      "max": 250,
      "source": "src_tds",
      "confidence": "medium"
    },
    "bedTemperature": {
      "value": 70,
      "unit": "°C",
      "min": 50,
      "max": 90,
      "source": "src_tds",
      "confidence": "medium"
    }
  },
  "governance": {
    "lastReviewed": "2026-08-01",
    "reviewedBy": "Claude Code (Erstimport aus Herstellerdatenblatt)",
    "sources": [
      {
        "id": "src_tds",
        "type": "manufacturer-tds",
        "publisher": "FD3D GmbH (Extrudr)",
        "productName": "Extrudr Flex Medium",
        "title": "Extrudr Flex Medium — Technisches Datenblatt (DE)",
        "url": "https://s3.extrudr.com/extrudr-media/datasheets/tds/tds-de/flex-medium-TDS-de.pdf",
        "retrievedAt": "2026-08-01",
        "confidenceCeiling": "high",
        "note": {
          "de": "Herstellerdatenblatt. Die Brandschutz-Einstufungen (UL94, EN 45545) sind entweder erteilt oder nicht und gelten deshalb als gesichert. Bei den mechanischen Werten gibt Extrudr nicht an, ob an gedruckten oder spritzgegossenen Prüfkörpern gemessen wurde; sie gelten deshalb nur als einfach belegt. Temperaturwerte gelten laut Fußnote erst ab 4 mm Wanddicke.",
          "en": "Manufacturer datasheet. The fire ratings (UL94, EN 45545) are either granted or not and therefore count as reliable. For the mechanical values Extrudr does not state whether they were measured on printed or moulded specimens, so they count as singly substantiated only. Temperature values apply only from 4 mm wall thickness according to the footnote."
        }
      }
    ]
  }
}

File: data/products/extrudr-flex-semisoft.json
{
  "$schema": "../../schema/product.schema.json",
  "schemaVersion": "1.0.0",
  "id": "extrudr-flex-semisoft",
  "materialId": "tpu-85a",
  "brand": "Extrudr",
  "manufacturer": "FD3D GmbH (Extrudr)",
  "productName": "Extrudr Flex SemiSoft",
  "origin": "Österreich",
  "specimenType": "undeclared",
  "specimenNote": {
    "de": "Extrudr deklariert nicht, ob an gedruckten oder spritzgegossenen Prüfkörpern gemessen wurde. Nominelle Bruchdehnungen über 10 % deuten auf Rohstoffwerte hin. Temperaturwerte laut Fußnote erst ab 4 mm Wanddicke geprüft.",
    "en": "Extrudr does not declare whether values were measured on printed or moulded specimens. Nominal elongations above 10 % suggest raw-material values. Temperature values verified only from 4 mm wall thickness per the footnote."
  },
  "features": {
    "de": "Das weichste Elastomer dieser Datenbank: Shore A 85 bei 550 % Bruchdehnung. Glasübergang bei −34 °C, damit auch im Kalten noch elastisch. FDA-konform und permeabilitätsgeprüft.",
    "en": "The softest elastomer in this database: Shore A 85 at 550 % elongation. Glass transition at −34 °C, so still elastic in the cold. FDA compliant and permeability tested."
  },
  "datasheet": {
    "title": "Extrudr Flex SemiSoft — Technisches Datenblatt (DE)",
    "url": "https://s3.extrudr.com/extrudr-media/datasheets/tds/tds-de/flex-semisoft-TDS-de.pdf",
    "retrievedAt": "2026-08-01"
  },
  "productUrl": "https://extrudr.com/de/de/page/downloads-for-resellers/",
  "properties": {
    "tensileModulusXy": {
      "value": 42,
      "unit": "MPa",
      "testStandard": "ISO 527-2/5A/500",
      "source": "src_tds",
      "confidence": "medium"
    },
    "elongationAtBreakXy": {
      "value": 550,
      "unit": "%",
      "testStandard": "ISO 527-2/5A/500 (max. Dehnung)",
      "source": "src_tds",
      "confidence": "medium"
    },
    "vicatA": {
      "value": 98,
      "unit": "°C",
      "testStandard": "ISO 306",
      "conditions": "Temperaturbeständigkeit laut Datenblatt-Fußnote nur bei Wanddicke ab 4 mm geprüft",
      "source": "src_tds",
      "confidence": "medium"
    },
    "density": {
      "value": 1.18,
      "unit": "g/cm³",
      "testStandard": "ISO 2781",
      "source": "src_tds",
      "confidence": "medium"
    },
    "hardnessShoreA": {
      "value": 85,
      "unit": "Shore A",
      "testStandard": "ISO 868",
      "source": "src_tds",
      "confidence": "medium"
    },
    "tearStrength": {
      "value": 135,
      "unit": "kN/m",
      "testStandard": "ISO 34-1B",
      "source": "src_tds",
      "confidence": "medium"
    },
    "abrasionLoss": {
      "value": 25,
      "unit": "mm³",
      "testStandard": "ISO 4649-A",
      "source": "src_tds",
      "confidence": "medium"
    },
    "glassTransition": {
      "value": -34,
      "unit": "°C",
      "source": "src_tds",
      "confidence": "medium"
    },
    "nozzleTemperature": {
      "value": 235,
      "unit": "°C",
      "min": 220,
      "max": 250,
      "source": "src_tds",
      "confidence": "medium"
    },
    "bedTemperature": {
      "value": 70,
      "unit": "°C",
      "min": 50,
      "max": 90,
      "source": "src_tds",
      "confidence": "medium"
    }
  },
  "governance": {
    "lastReviewed": "2026-08-01",
    "reviewedBy": "Claude Code (Erstimport aus Herstellerdatenblatt)",
    "sources": [
      {
        "id": "src_tds",
        "type": "manufacturer-tds",
        "publisher": "FD3D GmbH (Extrudr)",
        "productName": "Extrudr Flex SemiSoft",
        "title": "Extrudr Flex SemiSoft — Technisches Datenblatt (DE)",
        "url": "https://s3.extrudr.com/extrudr-media/datasheets/tds/tds-de/flex-semisoft-TDS-de.pdf",
        "retrievedAt": "2026-08-01",
        "confidenceCeiling": "high",
        "note": {
          "de": "Herstellerdatenblatt. Die Brandschutz-Einstufungen (UL94, EN 45545) sind entweder erteilt oder nicht und gelten deshalb als gesichert. Bei den mechanischen Werten gibt Extrudr nicht an, ob an gedruckten oder spritzgegossenen Prüfkörpern gemessen wurde; sie gelten deshalb nur als einfach belegt. Temperaturwerte gelten laut Fußnote erst ab 4 mm Wanddicke.",
          "en": "Manufacturer datasheet. The fire ratings (UL94, EN 45545) are either granted or not and therefore count as reliable. For the mechanical values Extrudr does not state whether they were measured on printed or moulded specimens, so they count as singly substantiated only. Temperature values apply only from 4 mm wall thickness according to the footnote."
        }
      }
    ]
  }
}

File: data/products/extrudr-greentec-pro.json
{
  "$schema": "../../schema/product.schema.json",
  "schemaVersion": "1.0.0",
  "id": "extrudr-greentec-pro",
  "materialId": "greentec",
  "brand": "Extrudr",
  "manufacturer": "FD3D GmbH (Extrudr)",
  "productName": "Extrudr GreenTEC Pro",
  "origin": "Österreich",
  "specimenType": "undeclared",
  "specimenNote": {
    "de": "Extrudr deklariert nicht, ob an gedruckten oder spritzgegossenen Prüfkörpern gemessen wurde. Nominelle Bruchdehnungen über 10 % deuten auf Rohstoffwerte hin. Temperaturwerte laut Fußnote erst ab 4 mm Wanddicke geprüft.",
    "en": "Extrudr does not declare whether values were measured on printed or moulded specimens. Nominal elongations above 10 % suggest raw-material values. Temperature values verified only from 4 mm wall thickness per the footnote."
  },
  "features": {
    "de": "Bemerkenswert: 115 °C HDT/B ohne geschlossenen Bauraum und ohne gehärtete Düse. Damit erreicht ein Biopolymer eine Temperaturbeständigkeit, für die sonst PC mit beheizter Kammer nötig wäre — allerdings nur ab 4 mm Wanddicke geprüft.",
    "en": "Notable: 115 °C HDT/B without an enclosure and without a hardened nozzle. A biopolymer reaching temperature resistance that otherwise requires PC with a heated chamber — but only verified from 4 mm wall thickness."
  },
  "datasheet": {
    "title": "Extrudr GreenTEC Pro — Technisches Datenblatt (DE)",
    "url": "https://s3.extrudr.com/extrudr-media/datasheets/tds/tds-de/greentec-pro-TDS-de.pdf",
    "retrievedAt": "2026-08-01"
  },
  "productUrl": "https://extrudr.com/de/de/page/downloads-for-resellers/",
  "properties": {
    "tensileStrengthXy": {
      "value": 58,
      "unit": "MPa",
      "testStandard": "ISO 527",
      "source": "src_tds",
      "confidence": "medium"
    },
    "tensileModulusXy": {
      "value": 4300,
      "unit": "MPa",
      "testStandard": "ISO 527",
      "source": "src_tds",
      "confidence": "medium"
    },
    "elongationAtBreakXy": {
      "value": 2.8,
      "unit": "%",
      "testStandard": "ISO 527",
      "source": "src_tds",
      "confidence": "medium"
    },
    "charpyNotchedXy": {
      "value": 4,
      "unit": "kJ/m²",
      "testStandard": "ISO 179/1eA",
      "source": "src_tds",
      "confidence": "medium"
    },
    "charpyUnnotchedXy": {
      "value": 71,
      "unit": "kJ/m²",
      "testStandard": "ISO 179/1eU",
      "source": "src_tds",
      "confidence": "medium"
    },
    "vicatA": {
      "value": 160,
      "unit": "°C",
      "testStandard": "ISO 306",
      "conditions": "Temperaturbeständigkeit laut Datenblatt-Fußnote nur bei Wanddicke ab 4 mm geprüft",
      "source": "src_tds",
      "confidence": "medium"
    },
    "hdtB": {
      "value": 115,
      "unit": "°C",
      "testStandard": "ISO 75",
      "conditions": "Temperaturbeständigkeit laut Datenblatt-Fußnote nur bei Wanddicke ab 4 mm geprüft",
      "source": "src_tds",
      "confidence": "medium"
    },
    "density": {
      "value": 1.35,
      "unit": "g/cm³",
      "testStandard": "ISO 1183",
      "source": "src_tds",
      "confidence": "medium"
    },
    "nozzleTemperature": {
      "value": 220,
      "unit": "°C",
      "min": 210,
      "max": 230,
      "source": "src_tds",
      "confidence": "medium"
    },
    "bedTemperature": {
      "value": 55,
      "unit": "°C",
      "min": 20,
      "max": 90,
      "source": "src_tds",
      "confidence": "medium"
    }
  },
  "governance": {
    "lastReviewed": "2026-08-01",
    "reviewedBy": "Claude Code (Erstimport aus Herstellerdatenblatt)",
    "sources": [
      {
        "id": "src_tds",
        "type": "manufacturer-tds",
        "publisher": "FD3D GmbH (Extrudr)",
        "productName": "Extrudr GreenTEC Pro",
        "title": "Extrudr GreenTEC Pro — Technisches Datenblatt (DE)",
        "url": "https://s3.extrudr.com/extrudr-media/datasheets/tds/tds-de/greentec-pro-TDS-de.pdf",
        "retrievedAt": "2026-08-01",
        "confidenceCeiling": "high",
        "note": {
          "de": "Herstellerdatenblatt. Die Brandschutz-Einstufungen (UL94, EN 45545) sind entweder erteilt oder nicht und gelten deshalb als gesichert. Bei den mechanischen Werten gibt Extrudr nicht an, ob an gedruckten oder spritzgegossenen Prüfkörpern gemessen wurde; sie gelten deshalb nur als einfach belegt. Temperaturwerte gelten laut Fußnote erst ab 4 mm Wanddicke.",
          "en": "Manufacturer datasheet. The fire ratings (UL94, EN 45545) are either granted or not and therefore count as reliable. For the mechanical values Extrudr does not state whether they were measured on printed or moulded specimens, so they count as singly substantiated only. Temperature values apply only from 4 mm wall thickness according to the footnote."
        }
      }
    ]
  }
}

File: data/products/extrudr-greentec.json
{
  "$schema": "../../schema/product.schema.json",
  "schemaVersion": "1.0.0",
  "id": "extrudr-greentec",
  "materialId": "greentec",
  "brand": "Extrudr",
  "manufacturer": "FD3D GmbH (Extrudr)",
  "productName": "Extrudr GreenTEC",
  "origin": "Österreich",
  "specimenType": "undeclared",
  "specimenNote": {
    "de": "Extrudr deklariert nicht, ob an gedruckten oder spritzgegossenen Prüfkörpern gemessen wurde. Nominelle Bruchdehnungen über 10 % deuten auf Rohstoffwerte hin. Temperaturwerte laut Fußnote erst ab 4 mm Wanddicke geprüft.\n\nHinweis zu diesem Datenblatt: Die Methodenspalte dieses Datenblatts ist um eine Zeile verschoben: Vicat steht auf ISO 3146-C (der Norm für die Schmelztemperatur), die Schmelztemperatur auf ISO 1133 (der Norm für den MFR) und der MFR auf ISO 75 (der Norm für HDT). Die Zahlenwerte selbst sind plausibel, die zugeordneten Prüfnormen sind es nicht — sie wurden deshalb für die betroffenen Zeilen nicht übernommen. Das Schwesterblatt GreenTEC Pro ordnet dieselben Größen korrekt zu.",
    "en": "Extrudr does not declare whether values were measured on printed or moulded specimens. Nominal elongations above 10 % suggest raw-material values. Temperature values verified only from 4 mm wall thickness per the footnote.\n\nNote on this datasheet: The method column of this datasheet is shifted by one row: Vicat is listed against ISO 3146-C (the melt temperature standard), melt temperature against ISO 1133 (the MFR standard) and MFR against ISO 75 (the HDT standard). The values themselves are plausible, the assigned test standards are not — they were therefore not imported for the affected rows. The sister sheet GreenTEC Pro assigns the same quantities correctly."
  },
  "datasheet": {
    "title": "Extrudr GreenTEC — Technisches Datenblatt (DE)",
    "url": "https://s3.extrudr.com/extrudr-media/datasheets/tds/tds-de/greentec-TDS-de.pdf",
    "retrievedAt": "2026-08-01"
  },
  "productUrl": "https://extrudr.com/de/de/page/downloads-for-resellers/",
  "properties": {
    "tensileStrengthXy": {
      "value": 46,
      "unit": "MPa",
      "testStandard": "ISO 527",
      "source": "src_tds",
      "confidence": "medium"
    },
    "tensileModulusXy": {
      "value": 3200,
      "unit": "MPa",
      "testStandard": "ISO 527",
      "source": "src_tds",
      "confidence": "medium"
    },
    "elongationAtBreakXy": {
      "value": 14,
      "unit": "%",
      "testStandard": "ISO 527-2 (nominell)",
      "source": "src_tds",
      "confidence": "medium"
    },
    "charpyNotchedXy": {
      "value": 19,
      "unit": "kJ/m²",
      "testStandard": "ISO 179/1eA",
      "source": "src_tds",
      "confidence": "medium"
    },
    "charpyUnnotchedXy": {
      "value": 218,
      "unit": "kJ/m²",
      "testStandard": "ISO 179/1eU",
      "source": "src_tds",
      "confidence": "medium"
    },
    "vicatA": {
      "value": 115,
      "unit": "°C",
      "conditions": "Temperaturbeständigkeit laut Datenblatt-Fußnote nur bei Wanddicke ab 4 mm geprüft",
      "source": "src_tds",
      "confidence": "low"
    },
    "density": {
      "value": 1.3,
      "unit": "g/cm³",
      "testStandard": "ISO 1183",
      "source": "src_tds",
      "confidence": "medium"
    },
    "nozzleTemperature": {
      "value": 215,
      "unit": "°C",
      "min": 200,
      "max": 230,
      "source": "src_tds",
      "confidence": "medium"
    },
    "bedTemperature": {
      "value": 55,
      "unit": "°C",
      "min": 20,
      "max": 90,
      "source": "src_tds",
      "confidence": "medium"
    }
  },
  "governance": {
    "lastReviewed": "2026-08-01",
    "reviewedBy": "Claude Code (Erstimport aus Herstellerdatenblatt)",
    "sources": [
      {
        "id": "src_tds",
        "type": "manufacturer-tds",
        "publisher": "FD3D GmbH (Extrudr)",
        "productName": "Extrudr GreenTEC",
        "title": "Extrudr GreenTEC — Technisches Datenblatt (DE)",
        "url": "https://s3.extrudr.com/extrudr-media/datasheets/tds/tds-de/greentec-TDS-de.pdf",
        "retrievedAt": "2026-08-01",
        "confidenceCeiling": "high",
        "note": {
          "de": "Herstellerdatenblatt. Die Brandschutz-Einstufungen (UL94, EN 45545) sind entweder erteilt oder nicht und gelten deshalb als gesichert. Bei den mechanischen Werten gibt Extrudr nicht an, ob an gedruckten oder spritzgegossenen Prüfkörpern gemessen wurde; sie gelten deshalb nur als einfach belegt. Temperaturwerte gelten laut Fußnote erst ab 4 mm Wanddicke.",
          "en": "Manufacturer datasheet. The fire ratings (UL94, EN 45545) are either granted or not and therefore count as reliable. For the mechanical values Extrudr does not state whether they were measured on printed or moulded specimens, so they count as singly substantiated only. Temperature values apply only from 4 mm wall thickness according to the footnote."
        }
      }
    ]
  }
}

File: data/products/extrudr-pearl.json
{
  "$schema": "../../schema/product.schema.json",
  "schemaVersion": "1.0.0",
  "id": "extrudr-pearl",
  "materialId": "pla",
  "brand": "Extrudr",
  "manufacturer": "FD3D GmbH (Extrudr)",
  "productName": "Extrudr Pearl",
  "origin": "Österreich",
  "specimenType": "undeclared",
  "specimenNote": {
    "de": "Extrudr deklariert nicht, ob an gedruckten oder spritzgegossenen Prüfkörpern gemessen wurde. Nominelle Bruchdehnungen über 10 % deuten auf Rohstoffwerte hin. Temperaturwerte laut Fußnote erst ab 4 mm Wanddicke geprüft.",
    "en": "Extrudr does not declare whether values were measured on printed or moulded specimens. Nominal elongations above 10 % suggest raw-material values. Temperature values verified only from 4 mm wall thickness per the footnote."
  },
  "features": {
    "de": "Dekorwerkstoff mit Perlmutteffekt. Druckt bereits ab 140 °C Düsentemperatur — der niedrigste Wert dieser Datenbank. Mechanisch schwächer als Standard-PLA.",
    "en": "Decorative material with a mother-of-pearl effect. Prints from a nozzle temperature of 140 °C — the lowest value in this database. Mechanically weaker than standard PLA."
  },
  "datasheet": {
    "title": "Extrudr Pearl — Technisches Datenblatt (DE)",
    "url": "https://s3.extrudr.com/extrudr-media/datasheets/tds/tds-de/pearl-TDS-de.pdf",
    "retrievedAt": "2026-08-01"
  },
  "productUrl": "https://extrudr.com/de/de/page/downloads-for-resellers/",
  "properties": {
    "tensileStrengthXy": {
      "value": 34,
      "unit": "MPa",
      "testStandard": "ISO 527",
      "source": "src_tds",
      "confidence": "medium"
    },
    "tensileModulusXy": {
      "value": 2500,
      "unit": "MPa",
      "testStandard": "ISO 527",
      "source": "src_tds",
      "confidence": "medium"
    },
    "elongationAtBreakXy": {
      "value": 6.9,
      "unit": "%",
      "testStandard": "ISO 527",
      "source": "src_tds",
      "confidence": "medium"
    },
    "flexuralStrengthXy": {
      "value": 30.1,
      "unit": "MPa",
      "testStandard": "ISO 178",
      "source": "src_tds",
      "confidence": "medium"
    },
    "flexuralModulusXy": {
      "value": 1800,
      "unit": "MPa",
      "testStandard": "ISO 178",
      "source": "src_tds",
      "confidence": "medium"
    },
    "vicatA": {
      "value": 58,
      "unit": "°C",
      "testStandard": "ISO 306",
      "conditions": "Temperaturbeständigkeit laut Datenblatt-Fußnote nur bei Wanddicke ab 4 mm geprüft",
      "source": "src_tds",
      "confidence": "medium"
    },
    "hdtB": {
      "value": 51,
      "unit": "°C",
      "testStandard": "ISO 75",
      "conditions": "Temperaturbeständigkeit laut Datenblatt-Fußnote nur bei Wanddicke ab 4 mm geprüft",
      "source": "src_tds",
      "confidence": "medium"
    },
    "density": {
      "value": 1.25,
      "unit": "g/cm³",
      "testStandard": "ISO 2781",
      "source": "src_tds",
      "confidence": "medium"
    },
    "nozzleTemperature": {
      "value": 175,
      "unit": "°C",
      "min": 140,
      "max": 210,
      "source": "src_tds",
      "confidence": "medium"
    },
    "bedTemperature": {
      "value": 40,
      "unit": "°C",
      "min": 20,
      "max": 60,
      "source": "src_tds",
      "confidence": "medium"
    }
  },
  "governance": {
    "lastReviewed": "2026-08-01",
    "reviewedBy": "Claude Code (Erstimport aus Herstellerdatenblatt)",
    "sources": [
      {
        "id": "src_tds",
        "type": "manufacturer-tds",
        "publisher": "FD3D GmbH (Extrudr)",
        "productName": "Extrudr Pearl",
        "title": "Extrudr Pearl — Technisches Datenblatt (DE)",
        "url": "https://s3.extrudr.com/extrudr-media/datasheets/tds/tds-de/pearl-TDS-de.pdf",
        "retrievedAt": "2026-08-01",
        "confidenceCeiling": "high",
        "note": {
          "de": "Herstellerdatenblatt. Die Brandschutz-Einstufungen (UL94, EN 45545) sind entweder erteilt oder nicht und gelten deshalb als gesichert. Bei den mechanischen Werten gibt Extrudr nicht an, ob an gedruckten oder spritzgegossenen Prüfkörpern gemessen wurde; sie gelten deshalb nur als einfach belegt. Temperaturwerte gelten laut Fußnote erst ab 4 mm Wanddicke.",
          "en": "Manufacturer datasheet. The fire ratings (UL94, EN 45545) are either granted or not and therefore count as reliable. For the mechanical values Extrudr does not state whether they were measured on printed or moulded specimens, so they count as singly substantiated only. Temperature values apply only from 4 mm wall thickness according to the footnote."
        }
      }
    ]
  }
}

File: data/products/extrudr-petg.json
{
  "$schema": "../../schema/product.schema.json",
  "schemaVersion": "1.0.0",
  "id": "extrudr-petg",
  "materialId": "petg",
  "brand": "Extrudr",
  "manufacturer": "FD3D GmbH (Extrudr)",
  "productName": "Extrudr PETG",
  "origin": "Österreich",
  "specimenType": "undeclared",
  "specimenNote": {
    "de": "Extrudr deklariert nicht, ob an gedruckten oder spritzgegossenen Prüfkörpern gemessen wurde. Nominelle Bruchdehnungen über 10 % deuten auf Rohstoffwerte hin. Temperaturwerte laut Fußnote erst ab 4 mm Wanddicke geprüft.",
    "en": "Extrudr does not declare whether values were measured on printed or moulded specimens. Nominal elongations above 10 % suggest raw-material values. Temperature values verified only from 4 mm wall thickness per the footnote."
  },
  "features": {
    "de": "UL94 V-2 bei 3,2 mm — eine der wenigen Brandschutz-Einstufungen unter Standard-Filamenten. Keine gehärtete Düse nötig.",
    "en": "UL94 V-2 at 3.2 mm — one of the few fire classifications among standard filaments. No hardened nozzle required."
  },
  "datasheet": {
    "title": "Extrudr PETG — Technisches Datenblatt (DE)",
    "url": "https://s3.extrudr.com/extrudr-media/datasheets/tds/tds-de/petg-TDS-de.pdf",
    "retrievedAt": "2026-08-01"
  },
  "productUrl": "https://extrudr.com/de/de/page/downloads-for-resellers/",
  "properties": {
    "tensileStrengthXy": {
      "value": 61,
      "unit": "MPa",
      "testStandard": "ISO 527",
      "source": "src_tds",
      "confidence": "medium"
    },
    "tensileModulusXy": {
      "value": 3100,
      "unit": "MPa",
      "testStandard": "ISO 527",
      "source": "src_tds",
      "confidence": "medium"
    },
    "elongationAtBreakXy": {
      "value": 28,
      "unit": "%",
      "testStandard": "ISO 527-2 (nominell)",
      "source": "src_tds",
      "confidence": "medium"
    },
    "flexuralStrengthXy": {
      "value": 68,
      "unit": "MPa",
      "testStandard": "ISO 178",
      "source": "src_tds",
      "confidence": "medium"
    },
    "flexuralModulusXy": {
      "value": 2100,
      "unit": "MPa",
      "testStandard": "ISO 178",
      "source": "src_tds",
      "confidence": "medium"
    },
    "izodNotchedXy": {
      "value": 4.7,
      "unit": "kJ/m²",
      "testStandard": "ISO 180",
      "source": "src_tds",
      "confidence": "medium"
    },
    "vicatA": {
      "value": 78,
      "unit": "°C",
      "testStandard": "ISO 306",
      "conditions": "Temperaturbeständigkeit laut Datenblatt-Fußnote nur bei Wanddicke ab 4 mm geprüft",
      "source": "src_tds",
      "confidence": "medium"
    },
    "density": {
      "value": 1.29,
      "unit": "g/cm³",
      "testStandard": "ASTM D792",
      "source": "src_tds",
      "confidence": "medium"
    },
    "nozzleTemperature": {
      "value": 220,
      "unit": "°C",
      "min": 210,
      "max": 230,
      "source": "src_tds",
      "confidence": "medium"
    },
    "bedTemperature": {
      "value": 75,
      "unit": "°C",
      "min": 60,
      "max": 90,
      "source": "src_tds",
      "confidence": "medium"
    }
  },
  "governance": {
    "lastReviewed": "2026-08-01",
    "reviewedBy": "Claude Code (Erstimport aus Herstellerdatenblatt)",
    "sources": [
      {
        "id": "src_tds",
        "type": "manufacturer-tds",
        "publisher": "FD3D GmbH (Extrudr)",
        "productName": "Extrudr PETG",
        "title": "Extrudr PETG — Technisches Datenblatt (DE)",
        "url": "https://s3.extrudr.com/extrudr-media/datasheets/tds/tds-de/petg-TDS-de.pdf",
        "retrievedAt": "2026-08-01",
        "confidenceCeiling": "high",
        "note": {
          "de": "Herstellerdatenblatt. Die Brandschutz-Einstufungen (UL94, EN 45545) sind entweder erteilt oder nicht und gelten deshalb als gesichert. Bei den mechanischen Werten gibt Extrudr nicht an, ob an gedruckten oder spritzgegossenen Prüfkörpern gemessen wurde; sie gelten deshalb nur als einfach belegt. Temperaturwerte gelten laut Fußnote erst ab 4 mm Wanddicke.",
          "en": "Manufacturer datasheet. The fire ratings (UL94, EN 45545) are either granted or not and therefore count as reliable. For the mechanical values Extrudr does not state whether they were measured on printed or moulded specimens, so they count as singly substantiated only. Temperature values apply only from 4 mm wall thickness according to the footnote."
        }
      }
    ]
  }
}

File: data/products/extrudr-pla-basic-cf.json
{
  "$schema": "../../schema/product.schema.json",
  "schemaVersion": "1.0.0",
  "id": "extrudr-pla-basic-cf",
  "materialId": "pla",
  "brand": "Extrudr",
  "manufacturer": "FD3D GmbH (Extrudr)",
  "productName": "Extrudr PLA Basic CF",
  "origin": "Österreich",
  "specimenType": "undeclared",
  "specimenNote": {
    "de": "Extrudr deklariert nicht, ob an gedruckten oder spritzgegossenen Prüfkörpern gemessen wurde. Nominelle Bruchdehnungen über 10 % deuten auf Rohstoffwerte hin. Temperaturwerte laut Fußnote erst ab 4 mm Wanddicke geprüft.\n\nHinweis zu diesem Datenblatt: Sämtliche Kennwerte sind mit dem unverstärkten PLA Basic identisch — einschließlich der Dichte von 1,24 g/cm³. Eine Carbonfaser-Füllung verändert die Dichte immer. Der einzige Unterschied im Datenblatt ist die Empfehlung einer gehärteten Düse. Wir gehen davon aus, dass die CF-Variante nicht eigenständig geprüft wurde, und übernehmen die Werte nur zur Dokumentation dieser Auffälligkeit.",
    "en": "Extrudr does not declare whether values were measured on printed or moulded specimens. Nominal elongations above 10 % suggest raw-material values. Temperature values verified only from 4 mm wall thickness per the footnote.\n\nNote on this datasheet: All values are identical to unfilled PLA Basic — including the density of 1.24 g/cm³. Carbon fibre filling always changes density. The only difference in the datasheet is the recommendation of a hardened nozzle. We assume the CF grade was not separately tested and import the values only to document this irregularity."
  },
  "datasheet": {
    "title": "Extrudr PLA Basic CF — Technisches Datenblatt (DE)",
    "url": "https://s3.extrudr.com/extrudr-media/datasheets/tds/tds-de/pla-basic-cf-TDS-de.pdf",
    "retrievedAt": "2026-08-01"
  },
  "productUrl": "https://extrudr.com/de/de/page/downloads-for-resellers/",
  "properties": {
    "tensileStrengthXy": {
      "value": 53,
      "unit": "MPa",
      "testStandard": "ASTM D882",
      "source": "src_tds",
      "confidence": "low"
    },
    "elongationAtBreakXy": {
      "value": 6,
      "unit": "%",
      "testStandard": "ASTM D882 (nominell)",
      "source": "src_tds",
      "confidence": "medium"
    },
    "izodNotchedXy": {
      "value": 0.3,
      "unit": "kJ/m²",
      "testStandard": "ASTM D256",
      "source": "src_tds",
      "confidence": "low",
      "disputed": true,
      "note": {
        "de": "0,3 kJ/m² liegt zehnfach unter dem niedrigsten anderen PLA-Blatt (3 kJ/m²) und ist für einen gekerbten Izod-Versuch kaum messbar. Welcher Fehler dahintersteckt, lässt sich ohne das Originalblatt nicht sagen — anders als bei ABS und ASA passt hier auch keine Einheitenumrechnung. Der Wert bleibt als Blattangabe stehen, wird aber nicht mitgerechnet.",
        "en": "0.3 kJ/m² is ten times below the lowest other PLA sheet (3 kJ/m²) and barely measurable in a notched Izod test. Which error lies behind it cannot be said without the original sheet — unlike ABS and ASA, no unit conversion fits here either. The value stays on record but is not aggregated."
      }
    },
    "hdtB": {
      "value": 55,
      "unit": "°C",
      "testStandard": "ASTM E2092",
      "conditions": "Temperaturbeständigkeit laut Datenblatt-Fußnote nur bei Wanddicke ab 4 mm geprüft",
      "source": "src_tds",
      "confidence": "medium"
    },
    "density": {
      "value": 1.24,
      "unit": "g/cm³",
      "testStandard": "ASTM D792",
      "source": "src_tds",
      "confidence": "medium"
    },
    "nozzleTemperature": {
      "value": 215,
      "unit": "°C",
      "min": 200,
      "max": 230,
      "source": "src_tds",
      "confidence": "medium"
    },
    "bedTemperature": {
      "value": 40,
      "unit": "°C",
      "min": 20,
      "max": 60,
      "source": "src_tds",
      "confidence": "medium"
    }
  },
  "governance": {
    "lastReviewed": "2026-08-01",
    "reviewedBy": "Claude Code (Erstimport aus Herstellerdatenblatt)",
    "sources": [
      {
        "id": "src_tds",
        "type": "manufacturer-tds",
        "publisher": "FD3D GmbH (Extrudr)",
        "productName": "Extrudr PLA Basic CF",
        "title": "Extrudr PLA Basic CF — Technisches Datenblatt (DE)",
        "url": "https://s3.extrudr.com/extrudr-media/datasheets/tds/tds-de/pla-basic-cf-TDS-de.pdf",
        "retrievedAt": "2026-08-01",
        "confidenceCeiling": "high",
        "note": {
          "de": "Herstellerdatenblatt. Die Brandschutz-Einstufungen (UL94, EN 45545) sind entweder erteilt oder nicht und gelten deshalb als gesichert. Bei den mechanischen Werten gibt Extrudr nicht an, ob an gedruckten oder spritzgegossenen Prüfkörpern gemessen wurde; sie gelten deshalb nur als einfach belegt. Temperaturwerte gelten laut Fußnote erst ab 4 mm Wanddicke.",
          "en": "Manufacturer datasheet. The fire ratings (UL94, EN 45545) are either granted or not and therefore count as reliable. For the mechanical values Extrudr does not state whether they were measured on printed or moulded specimens, so they count as singly substantiated only. Temperature values apply only from 4 mm wall thickness according to the footnote."
        }
      }
    ]
  }
}

File: data/products/extrudr-pla-basic.json
{
  "$schema": "../../schema/product.schema.json",
  "schemaVersion": "1.0.0",
  "id": "extrudr-pla-basic",
  "materialId": "pla",
  "brand": "Extrudr",
  "manufacturer": "FD3D GmbH (Extrudr)",
  "productName": "Extrudr PLA Basic",
  "origin": "Österreich",
  "specimenType": "undeclared",
  "specimenNote": {
    "de": "Extrudr deklariert nicht, ob an gedruckten oder spritzgegossenen Prüfkörpern gemessen wurde. Nominelle Bruchdehnungen über 10 % deuten auf Rohstoffwerte hin. Temperaturwerte laut Fußnote erst ab 4 mm Wanddicke geprüft.\n\nHinweis zu diesem Datenblatt: Das Datenblatt nennt als Zug-E-Modul „500 (3,5)“ MPa. 500 MPa sind für PLA um den Faktor sechs zu niedrig — PLA liegt bei 3000 bis 3500 MPa. Der Wert wurde deshalb nicht übernommen. Zusätzlich sind PLA Basic, PLA Basic CF und PLA Basic CMYK bei Extrudr zeilengleich dokumentiert, obwohl eine Carbonfaser-Füllung Steifigkeit und Dichte zwangsläufig verändert.",
    "en": "Extrudr does not declare whether values were measured on printed or moulded specimens. Nominal elongations above 10 % suggest raw-material values. Temperature values verified only from 4 mm wall thickness per the footnote.\n\nNote on this datasheet: The datasheet gives a tensile modulus of “500 (3.5)” MPa. 500 MPa is six times too low for PLA, which sits at 3000 to 3500 MPa. The value was therefore not imported. In addition, PLA Basic, PLA Basic CF and PLA Basic CMYK are documented with identical rows at Extrudr, although carbon fibre filling necessarily changes stiffness and density."
  },
  "datasheet": {
    "title": "Extrudr PLA Basic — Technisches Datenblatt (DE)",
    "url": "https://s3.extrudr.com/extrudr-media/datasheets/tds/tds-de/pla-basic-TDS-de.pdf",
    "retrievedAt": "2026-08-01"
  },
  "productUrl": "https://extrudr.com/de/de/page/downloads-for-resellers/",
  "properties": {
    "tensileStrengthXy": {
      "value": 53,
      "unit": "MPa",
      "testStandard": "ASTM D882",
      "source": "src_tds",
      "confidence": "low",
      "note": {
        "de": "ASTM D882 ist eine Prüfnorm für dünne Folien, nicht für Zugstäbe. Der Wert ist deshalb nur eingeschränkt mit ISO-527-Werten anderer Hersteller vergleichbar.",
        "en": "ASTM D882 is a test standard for thin films, not tensile bars. The value is therefore only of limited comparability with the ISO 527 values of other manufacturers."
      }
    },
    "elongationAtBreakXy": {
      "value": 6,
      "unit": "%",
      "testStandard": "ASTM D882 (nominell)",
      "source": "src_tds",
      "confidence": "medium"
    },
    "izodNotchedXy": {
      "value": 0.3,
      "unit": "kJ/m²",
      "testStandard": "ASTM D256",
      "source": "src_tds",
      "confidence": "low",
      "disputed": true,
      "note": {
        "de": "0,3 kJ/m² liegt zehnfach unter dem niedrigsten anderen PLA-Blatt (3 kJ/m²) und ist für einen gekerbten Izod-Versuch kaum messbar. Welcher Fehler dahintersteckt, lässt sich ohne das Originalblatt nicht sagen — anders als bei ABS und ASA passt hier auch keine Einheitenumrechnung. Der Wert bleibt als Blattangabe stehen, wird aber nicht mitgerechnet.",
        "en": "0.3 kJ/m² is ten times below the lowest other PLA sheet (3 kJ/m²) and barely measurable in a notched Izod test. Which error lies behind it cannot be said without the original sheet — unlike ABS and ASA, no unit conversion fits here either. The value stays on record but is not aggregated."
      }
    },
    "hdtB": {
      "value": 55,
      "unit": "°C",
      "testStandard": "ASTM E2092",
      "conditions": "Temperaturbeständigkeit laut Datenblatt-Fußnote nur bei Wanddicke ab 4 mm geprüft",
      "source": "src_tds",
      "confidence": "medium"
    },
    "density": {
      "value": 1.24,
      "unit": "g/cm³",
      "testStandard": "ASTM D792",
      "source": "src_tds",
      "confidence": "medium"
    },
    "nozzleTemperature": {
      "value": 215,
      "unit": "°C",
      "min": 200,
      "max": 230,
      "source": "src_tds",
      "confidence": "medium"
    },
    "bedTemperature": {
      "value": 40,
      "unit": "°C",
      "min": 20,
      "max": 60,
      "source": "src_tds",
      "confidence": "medium"
    }
  },
  "governance": {
    "lastReviewed": "2026-08-01",
    "reviewedBy": "Claude Code (Erstimport aus Herstellerdatenblatt)",
    "sources": [
      {
        "id": "src_tds",
        "type": "manufacturer-tds",
        "publisher": "FD3D GmbH (Extrudr)",
        "productName": "Extrudr PLA Basic",
        "title": "Extrudr PLA Basic — Technisches Datenblatt (DE)",
        "url": "https://s3.extrudr.com/extrudr-media/datasheets/tds/tds-de/pla-basic-TDS-de.pdf",
        "retrievedAt": "2026-08-01",
        "confidenceCeiling": "high",
        "note": {
          "de": "Herstellerdatenblatt. Die Brandschutz-Einstufungen (UL94, EN 45545) sind entweder erteilt oder nicht und gelten deshalb als gesichert. Bei den mechanischen Werten gibt Extrudr nicht an, ob an gedruckten oder spritzgegossenen Prüfkörpern gemessen wurde; sie gelten deshalb nur als einfach belegt. Temperaturwerte gelten laut Fußnote erst ab 4 mm Wanddicke.",
          "en": "Manufacturer datasheet. The fire ratings (UL94, EN 45545) are either granted or not and therefore count as reliable. For the mechanical values Extrudr does not state whether they were measured on printed or moulded specimens, so they count as singly substantiated only. Temperature values apply only from 4 mm wall thickness according to the footnote."
        }
      }
    ]
  }
}

File: data/products/extrudr-pla-hs.json
{
  "$schema": "../../schema/product.schema.json",
  "schemaVersion": "1.0.0",
  "id": "extrudr-pla-hs",
  "materialId": "pla",
  "brand": "Extrudr",
  "manufacturer": "FD3D GmbH (Extrudr)",
  "productName": "Extrudr PLA High Speed",
  "origin": "Österreich",
  "specimenType": "undeclared",
  "specimenNote": {
    "de": "Extrudr deklariert nicht, ob an gedruckten oder spritzgegossenen Prüfkörpern gemessen wurde. Nominelle Bruchdehnungen über 10 % deuten auf Rohstoffwerte hin. Temperaturwerte laut Fußnote erst ab 4 mm Wanddicke geprüft.",
    "en": "Extrudr does not declare whether values were measured on printed or moulded specimens. Nominal elongations above 10 % suggest raw-material values. Temperature values verified only from 4 mm wall thickness per the footnote."
  },
  "features": {
    "de": "Freigegeben bis 1000 mm/s Druckgeschwindigkeit — der schnellste Werkstoff dieser Datenbank. Getempert steigt die Wärmeformbeständigkeit von 60 auf 105 °C.",
    "en": "Released for up to 1000 mm/s print speed — the fastest material in this database. Annealed, heat resistance rises from 60 to 105 °C."
  },
  "datasheet": {
    "title": "Extrudr PLA High Speed — Technisches Datenblatt (DE)",
    "url": "https://s3.extrudr.com/extrudr-media/datasheets/tds/tds-de/pla-hs-TDS-de.pdf",
    "retrievedAt": "2026-08-01"
  },
  "productUrl": "https://extrudr.com/de/de/page/downloads-for-resellers/",
  "properties": {
    "tensileStrengthXy": {
      "value": 50,
      "unit": "MPa",
      "testStandard": "ISO 527-1",
      "source": "src_tds",
      "confidence": "medium"
    },
    "tensileModulusXy": {
      "value": 3500,
      "unit": "MPa",
      "testStandard": "ISO 527-1",
      "source": "src_tds",
      "confidence": "medium"
    },
    "elongationAtBreakXy": {
      "value": 5,
      "unit": "%",
      "testStandard": "ISO 527-1 (≤ 5)",
      "source": "src_tds",
      "confidence": "medium"
    },
    "charpyNotchedXy": {
      "value": 5,
      "unit": "kJ/m²",
      "testStandard": "ISO 179-1eA, 23 °C (≤ 5)",
      "source": "src_tds",
      "confidence": "medium"
    },
    "hdtB": {
      "value": 60,
      "unit": "°C",
      "testStandard": "ISO 75-1, amorph",
      "conditions": "Temperaturbeständigkeit laut Datenblatt-Fußnote nur bei Wanddicke ab 4 mm geprüft",
      "source": "src_tds",
      "confidence": "medium",
      "note": {
        "de": "Nach Kristallisation (Tempern) nennt das Datenblatt 105 °C statt 60 °C — bei PLA ist das der größte Temperatursprung, den Tempern in dieser Datenbank bewirkt.",
        "en": "After crystallisation (annealing) the datasheet states 105 °C instead of 60 °C — for PLA this is the largest temperature gain from annealing in this database."
      }
    },
    "density": {
      "value": 1.24,
      "unit": "g/cm³",
      "testStandard": "ISO 1183",
      "source": "src_tds",
      "confidence": "medium"
    },
    "nozzleTemperature": {
      "value": 225,
      "unit": "°C",
      "min": 210,
      "max": 240,
      "source": "src_tds",
      "confidence": "medium"
    },
    "bedTemperature": {
      "value": 40,
      "unit": "°C",
      "min": 20,
      "max": 60,
      "source": "src_tds",
      "confidence": "medium"
    }
  },
  "governance": {
    "lastReviewed": "2026-08-01",
    "reviewedBy": "Claude Code (Erstimport aus Herstellerdatenblatt)",
    "sources": [
      {
        "id": "src_tds",
        "type": "manufacturer-tds",
        "publisher": "FD3D GmbH (Extrudr)",
        "productName": "Extrudr PLA High Speed",
        "title": "Extrudr PLA High Speed — Technisches Datenblatt (DE)",
        "url": "https://s3.extrudr.com/extrudr-media/datasheets/tds/tds-de/pla-hs-TDS-de.pdf",
        "retrievedAt": "2026-08-01",
        "confidenceCeiling": "high",
        "note": {
          "de": "Herstellerdatenblatt. Die Brandschutz-Einstufungen (UL94, EN 45545) sind entweder erteilt oder nicht und gelten deshalb als gesichert. Bei den mechanischen Werten gibt Extrudr nicht an, ob an gedruckten oder spritzgegossenen Prüfkörpern gemessen wurde; sie gelten deshalb nur als einfach belegt. Temperaturwerte gelten laut Fußnote erst ab 4 mm Wanddicke.",
          "en": "Manufacturer datasheet. The fire ratings (UL94, EN 45545) are either granted or not and therefore count as reliable. For the mechanical values Extrudr does not state whether they were measured on printed or moulded specimens, so they count as singly substantiated only. Temperature values apply only from 4 mm wall thickness according to the footnote."
        }
      }
    ]
  }
}
