Repository: Reents3D/fdm-material-advisor

# FDM-Materialberater

**[→ Werkzeug öffnen](https://materialberater.reents3d.de/)** · kostenlos, ohne Anmeldung
· ein Werkzeug der [Reents Technologies GmbH](https://reents3d.de/) (Reents3D), XXL-3D-Druck und Exponatebau in Holm bei Hamburg

Welches FDM-Material passt zum Anwendungsfall — und **warum**. Ein quelloffener
Materialberater mit einer offenen Datenbank, in der jeder Kennwert seine Quelle, seine
Prüfnorm und seine Konfidenz mitführt.

**43 Werkstofftypen · 254 Produkte von 17 Marken · 3.182 belegte Einzelaussagen ·
20 Anwendungsfälle · 21 Medien · 29 Glossareinträge**
*[English summary below](#english)*

---

File: data/products/extrudr-pla-nx2-matt.json
{
  "$schema": "../../schema/product.schema.json",
  "schemaVersion": "1.0.0",
  "id": "extrudr-pla-nx2-matt",
  "materialId": "pla",
  "brand": "Extrudr",
  "manufacturer": "FD3D GmbH (Extrudr)",
  "productName": "Extrudr PLA NX2 Matt",
  "origin": "Österreich",
  "specimenType": "undeclared",
  "specimenNote": {
    "de": "Extrudr deklariert nicht, ob an gedruckten oder spritzgegossenen Prüfkörpern gemessen wurde. Nominelle Bruchdehnungen über 10 % deuten auf Rohstoffwerte hin. Temperaturwerte laut Fußnote erst ab 4 mm Wanddicke geprüft.",
    "en": "Extrudr does not declare whether values were measured on printed or moulded specimens. Nominal elongations above 10 % suggest raw-material values. Temperature values verified only from 4 mm wall thickness per the footnote."
  },
  "features": {
    "de": "Matte Oberfläche, CO2-neutral, verbesserte UV-Beständigkeit. FDA, RoHS und Spielzeugsicherheit. Kein geschlossener Bauraum, keine gehärtete Düse.",
    "en": "Matte surface, CO2-neutral, improved UV resistance. FDA, RoHS and toy safety. No enclosure, no hardened nozzle."
  },
  "datasheet": {
    "title": "Extrudr PLA NX2 Matt — Technisches Datenblatt (DE)",
    "url": "https://s3.extrudr.com/extrudr-media/datasheets/tds/tds-de/pla-nx2-matt-TDS-de.pdf",
    "retrievedAt": "2026-08-01"
  },
  "productUrl": "https://extrudr.com/de/de/page/downloads-for-resellers/",
  "properties": {
    "tensileStrengthXy": {
      "value": 47,
      "unit": "MPa",
      "testStandard": "ISO 527",
      "source": "src_tds",
      "confidence": "medium"
    },
    "tensileModulusXy": {
      "value": 2600,
      "unit": "MPa",
      "testStandard": "ISO 527",
      "source": "src_tds",
      "confidence": "medium"
    },
    "elongationAtBreakXy": {
      "value": 19,
      "unit": "%",
      "testStandard": "ISO 527-2 (nominell)",
      "source": "src_tds",
      "confidence": "medium"
    },
    "flexuralModulusXy": {
      "value": 2650,
      "unit": "MPa",
      "testStandard": "ISO 178",
      "source": "src_tds",
      "confidence": "medium"
    },
    "charpyNotchedXy": {
      "value": 7,
      "unit": "kJ/m²",
      "testStandard": "ISO 179/1eA",
      "source": "src_tds",
      "confidence": "medium"
    },
    "vicatA": {
      "value": 60,
      "unit": "°C",
      "testStandard": "ISO 306",
      "conditions": "Temperaturbeständigkeit laut Datenblatt-Fußnote nur bei Wanddicke ab 4 mm geprüft",
      "source": "src_tds",
      "confidence": "medium"
    },
    "density": {
      "value": 1.3,
      "unit": "g/cm³",
      "testStandard": "ISO 1183",
      "source": "src_tds",
      "confidence": "medium"
    },
    "nozzleTemperature": {
      "value": 215,
      "unit": "°C",
      "min": 200,
      "max": 230,
      "source": "src_tds",
      "confidence": "medium"
    },
    "bedTemperature": {
      "value": 40,
      "unit": "°C",
      "min": 20,
      "max": 60,
      "source": "src_tds",
      "confidence": "medium"
    }
  },
  "governance": {
    "lastReviewed": "2026-08-01",
    "reviewedBy": "Claude Code (Erstimport aus Herstellerdatenblatt)",
    "sources": [
      {
        "id": "src_tds",
        "type": "manufacturer-tds",
        "publisher": "FD3D GmbH (Extrudr)",
        "productName": "Extrudr PLA NX2 Matt",
        "title": "Extrudr PLA NX2 Matt — Technisches Datenblatt (DE)",
        "url": "https://s3.extrudr.com/extrudr-media/datasheets/tds/tds-de/pla-nx2-matt-TDS-de.pdf",
        "retrievedAt": "2026-08-01",
        "confidenceCeiling": "high",
        "note": {
          "de": "Herstellerdatenblatt. Die Brandschutz-Einstufungen (UL94, EN 45545) sind entweder erteilt oder nicht und gelten deshalb als gesichert. Bei den mechanischen Werten gibt Extrudr nicht an, ob an gedruckten oder spritzgegossenen Prüfkörpern gemessen wurde; sie gelten deshalb nur als einfach belegt. Temperaturwerte gelten laut Fußnote erst ab 4 mm Wanddicke.",
          "en": "Manufacturer datasheet. The fire ratings (UL94, EN 45545) are either granted or not and therefore count as reliable. For the mechanical values Extrudr does not state whether they were measured on printed or moulded specimens, so they count as singly substantiated only. Temperature values apply only from 4 mm wall thickness according to the footnote."
        }
      }
    ]
  },
  "sharedLineage": {
    "with": [
      "3djake-mattepla"
    ],
    "sharedFields": [
      "density",
      "elongationAtBreakXy",
      "flexuralModulusXy",
      "nozzleTemperature",
      "tensileModulusXy",
      "tensileStrengthXy",
      "vicatA"
    ],
    "note": {
      "de": "7 Kennwerte dieses Datenblatts stehen Ziffer für Ziffer auch bei 3DJAKE 3DJAKE mattePLA. Es handelt sich also nicht um 2 unabhängige Belege, sondern um eine einzige Messung. Dieses Blatt ist nachweislich das Original: Wie DuraPro ABS: Hersteller gegen Shop-Eigenmarke. Seine Werte bleiben deshalb voll gültig; die der übrigen Beteiligten gelten als übernommen.",
      "en": "7 values on this datasheet appear digit for digit at 3DJAKE 3DJAKE mattePLA as well. They are therefore not 2 independent pieces of evidence but a single measurement. This sheet is demonstrably the original: Wie DuraPro ABS: Hersteller gegen Shop-Eigenmarke. Its values therefore remain fully valid; those of the other parties count as copied."
    }
  }
}

File: data/products/extrudr-pla-tough.json
{
  "$schema": "../../schema/product.schema.json",
  "schemaVersion": "1.0.0",
  "id": "extrudr-pla-tough",
  "materialId": "pla-tough",
  "brand": "Extrudr",
  "manufacturer": "FD3D GmbH (Extrudr)",
  "productName": "Extrudr PLA Tough",
  "origin": "Österreich",
  "specimenType": "undeclared",
  "specimenNote": {
    "de": "Extrudr deklariert nicht, ob an gedruckten oder spritzgegossenen Prüfkörpern gemessen wurde. Nominelle Bruchdehnungen über 10 % deuten auf Rohstoffwerte hin. Temperaturwerte laut Fußnote erst ab 4 mm Wanddicke geprüft.",
    "en": "Extrudr does not declare whether values were measured on printed or moulded specimens. Nominal elongations above 10 % suggest raw-material values. Temperature values verified only from 4 mm wall thickness per the footnote."
  },
  "features": {
    "de": "Das Datenblatt gibt die Bruchspannung als „unzerbrechlich“ an — im Zugversuch tritt kein Sprödbruch auf. Bemerkenswert ist der Temper-Effekt: Vicat springt von 65 °C auf über 150 °C, das ist PC-Niveau aus einem PLA-Werkstoff. Voraussetzung ist ein Temperofen.",
    "en": "The datasheet reports elongation at break as “unbreakable” — no brittle fracture occurs in the tensile test. The annealing effect is notable: Vicat jumps from 65 °C to over 150 °C, PC territory from a PLA material. An annealing oven is required."
  },
  "datasheet": {
    "title": "Extrudr PLA Tough — Technisches Datenblatt (DE)",
    "url": "https://s3.extrudr.com/extrudr-media/datasheets/tds/tds-de/pla-tough-TDS-de.pdf",
    "retrievedAt": "2026-08-01"
  },
  "productUrl": "https://extrudr.com/de/de/page/downloads-for-resellers/",
  "properties": {
    "tensileStrengthXy": {
      "value": 56.9,
      "unit": "MPa",
      "testStandard": "ISO 527-2 (Streckspannung)",
      "source": "src_tds",
      "confidence": "medium"
    },
    "tensileModulusXy": {
      "value": 3200,
      "unit": "MPa",
      "testStandard": "ISO 527-2",
      "source": "src_tds",
      "confidence": "medium"
    },
    "elongationAtBreakXy": {
      "value": 14,
      "unit": "%",
      "testStandard": "ISO 527-2",
      "source": "src_tds",
      "confidence": "medium"
    },
    "flexuralStrengthXy": {
      "value": 89.8,
      "unit": "MPa",
      "testStandard": "ISO 178",
      "source": "src_tds",
      "confidence": "medium"
    },
    "flexuralModulusXy": {
      "value": 3340,
      "unit": "MPa",
      "testStandard": "ISO 178",
      "source": "src_tds",
      "confidence": "medium"
    },
    "vicatA": {
      "value": 65,
      "unit": "°C",
      "testStandard": "ISO 306 A50",
      "conditions": "Temperaturbeständigkeit laut Datenblatt-Fußnote nur bei Wanddicke ab 4 mm geprüft",
      "source": "src_tds",
      "confidence": "medium",
      "note": {
        "de": "Getempert nennt das Datenblatt über 150 °C statt 65 °C. Ohne Temperofen ist der hohe Wert nicht erreichbar.",
        "en": "Annealed, the datasheet states over 150 °C instead of 65 °C. Without an annealing oven the high value is not achievable."
      }
    },
    "density": {
      "value": 1.2,
      "unit": "g/cm³",
      "testStandard": "ISO 1183",
      "source": "src_tds",
      "confidence": "medium"
    },
    "nozzleTemperature": {
      "value": 215,
      "unit": "°C",
      "min": 200,
      "max": 230,
      "source": "src_tds",
      "confidence": "medium"
    },
    "bedTemperature": {
      "value": 40,
      "unit": "°C",
      "min": 20,
      "max": 60,
      "source": "src_tds",
      "confidence": "medium"
    }
  },
  "governance": {
    "lastReviewed": "2026-08-01",
    "reviewedBy": "Claude Code (Erstimport aus Herstellerdatenblatt)",
    "sources": [
      {
        "id": "src_tds",
        "type": "manufacturer-tds",
        "publisher": "FD3D GmbH (Extrudr)",
        "productName": "Extrudr PLA Tough",
        "title": "Extrudr PLA Tough — Technisches Datenblatt (DE)",
        "url": "https://s3.extrudr.com/extrudr-media/datasheets/tds/tds-de/pla-tough-TDS-de.pdf",
        "retrievedAt": "2026-08-01",
        "confidenceCeiling": "high",
        "note": {
          "de": "Herstellerdatenblatt. Die Brandschutz-Einstufungen (UL94, EN 45545) sind entweder erteilt oder nicht und gelten deshalb als gesichert. Bei den mechanischen Werten gibt Extrudr nicht an, ob an gedruckten oder spritzgegossenen Prüfkörpern gemessen wurde; sie gelten deshalb nur als einfach belegt. Temperaturwerte gelten laut Fußnote erst ab 4 mm Wanddicke.",
          "en": "Manufacturer datasheet. The fire ratings (UL94, EN 45545) are either granted or not and therefore count as reliable. For the mechanical values Extrudr does not state whether they were measured on printed or moulded specimens, so they count as singly substantiated only. Temperature values apply only from 4 mm wall thickness according to the footnote."
        }
      }
    ]
  }
}

File: data/products/extrudr-wood.json
{
  "$schema": "../../schema/product.schema.json",
  "schemaVersion": "1.0.0",
  "id": "extrudr-wood",
  "materialId": "pla",
  "brand": "Extrudr",
  "manufacturer": "FD3D GmbH (Extrudr)",
  "productName": "Extrudr Wood",
  "origin": "Österreich",
  "specimenType": "undeclared",
  "specimenNote": {
    "de": "Extrudr deklariert nicht, ob an gedruckten oder spritzgegossenen Prüfkörpern gemessen wurde. Nominelle Bruchdehnungen über 10 % deuten auf Rohstoffwerte hin. Temperaturwerte laut Fußnote erst ab 4 mm Wanddicke geprüft.",
    "en": "Extrudr does not declare whether values were measured on printed or moulded specimens. Nominal elongations above 10 % suggest raw-material values. Temperature values verified only from 4 mm wall thickness per the footnote."
  },
  "features": {
    "de": "Holzgefüllter Dekorwerkstoff, ISO-14885-abbaubar. Enges Temperaturfenster von nur 170 bis 190 °C — darüber verbrennt der Holzanteil.",
    "en": "Wood-filled decorative material, degradable to ISO 14885. Narrow temperature window of just 170 to 190 °C — above that the wood content scorches."
  },
  "datasheet": {
    "title": "Extrudr Wood — Technisches Datenblatt (DE)",
    "url": "https://s3.extrudr.com/extrudr-media/datasheets/tds/tds-de/wood-TDS-de.pdf",
    "retrievedAt": "2026-08-01"
  },
  "productUrl": "https://extrudr.com/de/de/page/downloads-for-resellers/",
  "properties": {
    "tensileStrengthXy": {
      "value": 40,
      "unit": "MPa",
      "testStandard": "ISO 527",
      "source": "src_tds",
      "confidence": "medium"
    },
    "tensileModulusXy": {
      "value": 3200,
      "unit": "MPa",
      "testStandard": "ISO 527",
      "source": "src_tds",
      "confidence": "medium"
    },
    "vicatA": {
      "value": 48,
      "unit": "°C",
      "testStandard": "ISO 306",
      "conditions": "Temperaturbeständigkeit laut Datenblatt-Fußnote nur bei Wanddicke ab 4 mm geprüft",
      "source": "src_tds",
      "confidence": "medium"
    },
    "density": {
      "value": 1.23,
      "unit": "g/cm³",
      "testStandard": "ISO 2781",
      "source": "src_tds",
      "confidence": "medium"
    },
    "nozzleTemperature": {
      "value": 180,
      "unit": "°C",
      "min": 170,
      "max": 190,
      "source": "src_tds",
      "confidence": "medium"
    },
    "bedTemperature": {
      "value": 40,
      "unit": "°C",
      "min": 20,
      "max": 60,
      "source": "src_tds",
      "confidence": "medium"
    }
  },
  "governance": {
    "lastReviewed": "2026-08-01",
    "reviewedBy": "Claude Code (Erstimport aus Herstellerdatenblatt)",
    "sources": [
      {
        "id": "src_tds",
        "type": "manufacturer-tds",
        "publisher": "FD3D GmbH (Extrudr)",
        "productName": "Extrudr Wood",
        "title": "Extrudr Wood — Technisches Datenblatt (DE)",
        "url": "https://s3.extrudr.com/extrudr-media/datasheets/tds/tds-de/wood-TDS-de.pdf",
        "retrievedAt": "2026-08-01",
        "confidenceCeiling": "high",
        "note": {
          "de": "Herstellerdatenblatt. Die Brandschutz-Einstufungen (UL94, EN 45545) sind entweder erteilt oder nicht und gelten deshalb als gesichert. Bei den mechanischen Werten gibt Extrudr nicht an, ob an gedruckten oder spritzgegossenen Prüfkörpern gemessen wurde; sie gelten deshalb nur als einfach belegt. Temperaturwerte gelten laut Fußnote erst ab 4 mm Wanddicke.",
          "en": "Manufacturer datasheet. The fire ratings (UL94, EN 45545) are either granted or not and therefore count as reliable. For the mechanical values Extrudr does not state whether they were measured on printed or moulded specimens, so they count as singly substantiated only. Temperature values apply only from 4 mm wall thickness according to the footnote."
        }
      }
    ]
  }
}

File: data/products/extrudr-xpetg-cf.json
{
  "$schema": "../../schema/product.schema.json",
  "schemaVersion": "1.0.0",
  "id": "extrudr-xpetg-cf",
  "materialId": "petg-cf",
  "brand": "Extrudr",
  "manufacturer": "FD3D GmbH (Extrudr)",
  "productName": "Extrudr XPETG CF",
  "origin": "Österreich",
  "specimenType": "undeclared",
  "specimenNote": {
    "de": "Extrudr deklariert nicht, ob an gedruckten oder spritzgegossenen Prüfkörpern gemessen wurde. Nominelle Bruchdehnungen über 10 % deuten auf Rohstoffwerte hin. Temperaturwerte laut Fußnote erst ab 4 mm Wanddicke geprüft.",
    "en": "Extrudr does not declare whether values were measured on printed or moulded specimens. Nominal elongations above 10 % suggest raw-material values. Temperature values verified only from 4 mm wall thickness per the footnote."
  },
  "datasheet": {
    "title": "Extrudr XPETG CF — Technisches Datenblatt (DE)",
    "url": "https://s3.extrudr.com/extrudr-media/datasheets/tds/tds-de/xpetg-cf-TDS-de.pdf",
    "retrievedAt": "2026-08-01"
  },
  "productUrl": "https://extrudr.com/de/de/page/downloads-for-resellers/",
  "properties": {
    "tensileStrengthXy": {
      "value": 59,
      "unit": "MPa",
      "tolerance": 0.4,
      "testStandard": "ISO 527 (Streckspannung)",
      "source": "src_tds",
      "confidence": "medium"
    },
    "tensileModulusXy": {
      "value": 3350,
      "unit": "MPa",
      "tolerance": 50,
      "testStandard": "ISO 527",
      "source": "src_tds",
      "confidence": "medium"
    },
    "elongationAtBreakXy": {
      "value": 9.4,
      "unit": "%",
      "tolerance": 1.5,
      "testStandard": "ISO 527-2",
      "source": "src_tds",
      "confidence": "medium"
    },
    "izodNotchedXy": {
      "value": 1.7,
      "unit": "kJ/m²",
      "tolerance": 0.4,
      "testStandard": "ISO 180",
      "source": "src_tds",
      "confidence": "medium"
    },
    "izodUnnotchedXy": {
      "value": 67,
      "unit": "kJ/m²",
      "tolerance": 7,
      "testStandard": "ISO 180",
      "source": "src_tds",
      "confidence": "medium"
    },
    "hdtB": {
      "value": 69,
      "unit": "°C",
      "testStandard": "ISO 75",
      "conditions": "Temperaturbeständigkeit laut Datenblatt-Fußnote nur bei Wanddicke ab 4 mm geprüft",
      "source": "src_tds",
      "confidence": "medium"
    },
    "vicatA": {
      "value": 85,
      "unit": "°C",
      "testStandard": "ISO 306",
      "conditions": "Temperaturbeständigkeit laut Datenblatt-Fußnote nur bei Wanddicke ab 4 mm geprüft",
      "source": "src_tds",
      "confidence": "medium"
    },
    "density": {
      "value": 1.29,
      "unit": "g/cm³",
      "testStandard": "ISO 1183-1XA",
      "source": "src_tds",
      "confidence": "medium"
    },
    "nozzleTemperature": {
      "value": 235,
      "unit": "°C",
      "min": 220,
      "max": 250,
      "source": "src_tds",
      "confidence": "medium"
    },
    "bedTemperature": {
      "value": 75,
      "unit": "°C",
      "min": 60,
      "max": 90,
      "source": "src_tds",
      "confidence": "medium"
    }
  },
  "governance": {
    "lastReviewed": "2026-08-01",
    "reviewedBy": "Claude Code (Erstimport aus Herstellerdatenblatt)",
    "sources": [
      {
        "id": "src_tds",
        "type": "manufacturer-tds",
        "publisher": "FD3D GmbH (Extrudr)",
        "productName": "Extrudr XPETG CF",
        "title": "Extrudr XPETG CF — Technisches Datenblatt (DE)",
        "url": "https://s3.extrudr.com/extrudr-media/datasheets/tds/tds-de/xpetg-cf-TDS-de.pdf",
        "retrievedAt": "2026-08-01",
        "confidenceCeiling": "high",
        "note": {
          "de": "Herstellerdatenblatt. Die Brandschutz-Einstufungen (UL94, EN 45545) sind entweder erteilt oder nicht und gelten deshalb als gesichert. Bei den mechanischen Werten gibt Extrudr nicht an, ob an gedruckten oder spritzgegossenen Prüfkörpern gemessen wurde; sie gelten deshalb nur als einfach belegt. Temperaturwerte gelten laut Fußnote erst ab 4 mm Wanddicke.",
          "en": "Manufacturer datasheet. The fire ratings (UL94, EN 45545) are either granted or not and therefore count as reliable. For the mechanical values Extrudr does not state whether they were measured on printed or moulded specimens, so they count as singly substantiated only. Temperature values apply only from 4 mm wall thickness according to the footnote."
        }
      }
    ]
  }
}

File: data/products/extrudr-xpetg-matt.json
{
  "$schema": "../../schema/product.schema.json",
  "schemaVersion": "1.0.0",
  "id": "extrudr-xpetg-matt",
  "materialId": "petg",
  "brand": "Extrudr",
  "manufacturer": "FD3D GmbH (Extrudr)",
  "productName": "Extrudr XPETG Matt",
  "origin": "Österreich",
  "specimenType": "undeclared",
  "specimenNote": {
    "de": "Extrudr deklariert nicht, ob an gedruckten oder spritzgegossenen Prüfkörpern gemessen wurde. Nominelle Bruchdehnungen über 10 % deuten auf Rohstoffwerte hin. Temperaturwerte laut Fußnote erst ab 4 mm Wanddicke geprüft.",
    "en": "Extrudr does not declare whether values were measured on printed or moulded specimens. Nominal elongations above 10 % suggest raw-material values. Temperature values verified only from 4 mm wall thickness per the footnote."
  },
  "features": {
    "de": "Eines der wenigen Datenblätter mit Streuungsangaben statt nackter Zahlen — ±46 MPa auf den E-Modul, ±1,1 % auf die Bruchdehnung. Das sagt mehr über die Belastbarkeit der Werte aus als jede Nachkommastelle.",
    "en": "One of the few datasheets with scatter figures instead of bare numbers — ±46 MPa on the modulus, ±1.1 % on elongation. That says more about how much the values can bear than any decimal place."
  },
  "datasheet": {
    "title": "Extrudr XPETG Matt — Technisches Datenblatt (DE)",
    "url": "https://s3.extrudr.com/extrudr-media/datasheets/tds/tds-de/xpetg-matt-TDS-de.pdf",
    "retrievedAt": "2026-08-01"
  },
  "productUrl": "https://extrudr.com/de/de/page/downloads-for-resellers/",
  "properties": {
    "tensileStrengthXy": {
      "value": 53,
      "unit": "MPa",
      "tolerance": 0.2,
      "testStandard": "ISO 527 (Streckspannung)",
      "source": "src_tds",
      "confidence": "medium"
    },
    "tensileModulusXy": {
      "value": 3100,
      "unit": "MPa",
      "tolerance": 46,
      "testStandard": "ISO 527",
      "source": "src_tds",
      "confidence": "medium"
    },
    "elongationAtBreakXy": {
      "value": 7.6,
      "unit": "%",
      "tolerance": 1.1,
      "testStandard": "ISO 527-2",
      "source": "src_tds",
      "confidence": "medium"
    },
    "izodNotchedXy": {
      "value": 1.7,
      "unit": "kJ/m²",
      "tolerance": 0.4,
      "testStandard": "ISO 180",
      "source": "src_tds",
      "confidence": "medium"
    },
    "izodUnnotchedXy": {
      "value": 78,
      "unit": "kJ/m²",
      "tolerance": 6,
      "testStandard": "ISO 180",
      "source": "src_tds",
      "confidence": "medium"
    },
    "hdtB": {
      "value": 67,
      "unit": "°C",
      "testStandard": "ISO 75",
      "conditions": "Temperaturbeständigkeit laut Datenblatt-Fußnote nur bei Wanddicke ab 4 mm geprüft",
      "source": "src_tds",
      "confidence": "medium"
    },
    "vicatA": {
      "value": 85,
      "unit": "°C",
      "testStandard": "ISO 306",
      "conditions": "Temperaturbeständigkeit laut Datenblatt-Fußnote nur bei Wanddicke ab 4 mm geprüft",
      "source": "src_tds",
      "confidence": "medium"
    },
    "density": {
      "value": 1.41,
      "unit": "g/cm³",
      "testStandard": "ISO 1183-1/A",
      "source": "src_tds",
      "confidence": "medium"
    },
    "hardnessShoreD": {
      "value": 76,
      "unit": "Shore D",
      "testStandard": "ISO 868/D",
      "source": "src_tds",
      "confidence": "medium"
    },
    "nozzleTemperature": {
      "value": 225,
      "unit": "°C",
      "min": 210,
      "max": 240,
      "source": "src_tds",
      "confidence": "medium"
    },
    "bedTemperature": {
      "value": 75,
      "unit": "°C",
      "min": 60,
      "max": 90,
      "source": "src_tds",
      "confidence": "medium"
    }
  },
  "governance": {
    "lastReviewed": "2026-08-01",
    "reviewedBy": "Claude Code (Erstimport aus Herstellerdatenblatt)",
    "sources": [
      {
        "id": "src_tds",
        "type": "manufacturer-tds",
        "publisher": "FD3D GmbH (Extrudr)",
        "productName": "Extrudr XPETG Matt",
        "title": "Extrudr XPETG Matt — Technisches Datenblatt (DE)",
        "url": "https://s3.extrudr.com/extrudr-media/datasheets/tds/tds-de/xpetg-matt-TDS-de.pdf",
        "retrievedAt": "2026-08-01",
        "confidenceCeiling": "high",
        "note": {
          "de": "Herstellerdatenblatt. Die Brandschutz-Einstufungen (UL94, EN 45545) sind entweder erteilt oder nicht und gelten deshalb als gesichert. Bei den mechanischen Werten gibt Extrudr nicht an, ob an gedruckten oder spritzgegossenen Prüfkörpern gemessen wurde; sie gelten deshalb nur als einfach belegt. Temperaturwerte gelten laut Fußnote erst ab 4 mm Wanddicke.",
          "en": "Manufacturer datasheet. The fire ratings (UL94, EN 45545) are either granted or not and therefore count as reliable. For the mechanical values Extrudr does not state whether they were measured on printed or moulded specimens, so they count as singly substantiated only. Temperature values apply only from 4 mm wall thickness according to the footnote."
        }
      }
    ]
  }
}

File: data/products/fiberlogy-abs-esd.json
{
  "$schema": "../../schema/product.schema.json",
  "schemaVersion": "1.0.0",
  "id": "fiberlogy-abs-esd",
  "materialId": "esd-abs",
  "brand": "Fiberlogy",
  "manufacturer": "Fiberlab S.A. (Fiberlogy)",
  "productName": "Fiberlogy ESD ABS",
  "origin": "Polen",
  "specimenType": "undeclared",
  "specimenNote": {
    "de": "Fiberlogy schreibt in jedes Datenblatt: „The information set forth herein has been gathered from standard reference materials and/or supplier test data.“ Der Hersteller sagt damit ausdrücklich, dass die Werte aus Referenzwerken und von den Rohstofflieferanten stammen und nicht aus eigener Messung. Das ist offener als das Schweigen der meisten Blätter — und es heißt zugleich, dass keine dieser Zahlen an einem gedruckten Bauteil entstanden ist. Für einen Vergleich mit den gedruckten Werten von Ultrafuse, Bambu Lab oder Prusa Polymers sind sie deshalb nicht geeignet.",
    "en": "Fiberlogy writes in every datasheet: “The information set forth herein has been gathered from standard reference materials and/or supplier test data.” The manufacturer thereby says explicitly that the values come from reference works and from the raw-material suppliers, not from its own measurement. That is more open than the silence of most sheets — and it also means none of these figures arose on a printed part. They are therefore not suitable for comparison with the printed values from Ultrafuse, Bambu Lab or Prusa Polymers."
  },
  "features": {
    "de": "Eines der wenigen Blätter, das die ESD-Werte differenziert angibt: Oberflächenwiderstand 3,8·10⁷ bis 8,1·10⁷ Ω, Durchgangswiderstand 4,1·10⁷ Ω·cm. Beide liegen im dissipativen Bereich — das Material leitet nicht, es baut Ladung kontrolliert ab.",
    "en": "One of few sheets giving the ESD figures in detail: surface resistivity 3.8·10⁷ to 8.1·10⁷ Ω, volume resistivity 4.1·10⁷ Ω·cm. Both sit in the dissipative range — the material does not conduct, it dissipates charge in a controlled way."
  },
  "datasheet": {
    "title": "Fiberlogy ESD ABS — Technical Data Sheet",
    "url": "https://fiberlogy.com/en_US/p/file/ea13014b3a227261b6b5018c7c851a39/FIBERLOGY_ABS_ESD_TDS.pdf",
    "retrievedAt": "2026-08-02"
  },
  "productUrl": "https://fiberlogy.com/en_US/c/Our-Filaments/136",
  "properties": {
    "density": {
      "value": 1.05,
      "unit": "g/cm³",
      "testStandard": "ISO 1183",
      "source": "src_tds",
      "confidence": "low"
    },
    "tensileStrengthXy": {
      "value": 55,
      "unit": "MPa",
      "testStandard": "ISO 527",
      "conditions": "Bruchspannung",
      "source": "src_tds",
      "confidence": "low"
    },
    "tensileModulusXy": {
      "value": 2100,
      "unit": "MPa",
      "testStandard": "ISO 527",
      "source": "src_tds",
      "confidence": "low"
    },
    "elongationAtBreakXy": {
      "value": 5,
      "unit": "%",
      "testStandard": "ISO 527",
      "source": "src_tds",
      "confidence": "low"
    },
    "izodNotchedXy": {
      "value": 5,
      "unit": "kJ/m²",
      "testStandard": "ISO 180, 23 °C",
      "source": "src_tds",
      "confidence": "low"
    },
    "nozzleTemperature": {
      "value": 258,
      "unit": "°C",
      "min": 250,
      "max": 265,
      "source": "src_tds",
      "confidence": "low"
    },
    "bedTemperature": {
      "value": 100,
      "unit": "°C",
      "min": 90,
      "max": 110,
      "source": "src_tds",
      "confidence": "low"
    }
  },
  "governance": {
    "lastReviewed": "2026-08-02",
    "reviewedBy": "Claude Code (Erstimport aus Herstellerdatenblatt)",
    "sources": [
      {
        "id": "src_tds",
        "type": "manufacturer-tds",
        "publisher": "Fiberlab S.A. (Fiberlogy)",
        "productName": "Fiberlogy ESD ABS",
        "title": "Fiberlogy ESD ABS — Technical Data Sheet",
        "url": "https://fiberlogy.com/en_US/p/file/ea13014b3a227261b6b5018c7c851a39/FIBERLOGY_ABS_ESD_TDS.pdf",
        "retrievedAt": "2026-08-02",
        "confidenceCeiling": "low",
        "note": {
          "de": "Herstellerdatenblatt. Der Hersteller gibt selbst an, dass die Werte aus Referenzwerken und Lieferantendaten stammen und nicht aus eigener Messung; sie gelten deshalb als schwach belegt. Blatt mit Textebene, maschinell ausgelesen.",
          "en": "Manufacturer datasheet. The manufacturer itself states that the values come from reference works and supplier data rather than its own measurements, so they count as weakly substantiated. Sheet with text layer, read by machine."
        }
      }
    ]
  }
}

File: data/products/fiberlogy-asa-af.json
{
  "$schema": "../../schema/product.schema.json",
  "schemaVersion": "1.0.0",
  "id": "fiberlogy-asa-af",
  "materialId": "asa",
  "brand": "Fiberlogy",
  "manufacturer": "Fiberlab S.A. (Fiberlogy)",
  "productName": "Fiberlogy ASA+AF",
  "origin": "Polen",
  "specimenType": "undeclared",
  "specimenNote": {
    "de": "Fiberlogy schreibt in jedes Datenblatt: „The information set forth herein has been gathered from standard reference materials and/or supplier test data.“ Der Hersteller sagt damit ausdrücklich, dass die Werte aus Referenzwerken und von den Rohstofflieferanten stammen und nicht aus eigener Messung. Das ist offener als das Schweigen der meisten Blätter — und es heißt zugleich, dass keine dieser Zahlen an einem gedruckten Bauteil entstanden ist. Für einen Vergleich mit den gedruckten Werten von Ultrafuse, Bambu Lab oder Prusa Polymers sind sie deshalb nicht geeignet.\n\nHinweis zu diesem Datenblatt: Wofür „AF“ steht, sagt das Blatt nicht. Die Dichte von 1,07 g/cm³ liegt im Bereich von normalem ASA — für einen aufschäumenden Typ (wie ASA Aero mit 0,99) ist sie zu hoch, und eine Brandschutzklasse nennt das Blatt auch nicht. Das Produkt ist deshalb dem Grundtyp ASA zugeordnet.",
    "en": "Fiberlogy writes in every datasheet: “The information set forth herein has been gathered from standard reference materials and/or supplier test data.” The manufacturer thereby says explicitly that the values come from reference works and from the raw-material suppliers, not from its own measurement. That is more open than the silence of most sheets — and it also means none of these figures arose on a printed part. They are therefore not suitable for comparison with the printed values from Ultrafuse, Bambu Lab or Prusa Polymers.\n\nNote on this datasheet: What “AF” stands for the sheet does not say. The density of 1.07 g/cm³ sits in the range of normal ASA — too high for a foaming grade (like ASA Aero at 0.99), and the sheet names no flame class either. The product is therefore assigned to the base ASA type."
  },
  "datasheet": {
    "title": "Fiberlogy ASA+AF — Technical Data Sheet",
    "url": "https://fiberlogy.com/en_US/p/file/8155c1da1791d89e2516617d17591044/FIBERLOGY_ASA-AF_TDS.pdf",
    "retrievedAt": "2026-08-02"
  },
  "productUrl": "https://fiberlogy.com/en_US/c/Our-Filaments/136",
  "properties": {
    "density": {
      "value": 1.07,
      "unit": "g/cm³",
      "testStandard": "ISO 1183",
      "source": "src_tds",
      "confidence": "low"
    },
    "tensileStrengthXy": {
      "value": 40,
      "unit": "MPa",
      "testStandard": "ISO 527",
      "conditions": "Streckspannung; Bruchspannung 35 MPa",
      "source": "src_tds",
      "confidence": "low"
    },
    "tensileModulusXy": {
      "value": 2200,
      "unit": "MPa",
      "testStandard": "ISO 527",
      "source": "src_tds",
      "confidence": "low"
    },
    "elongationAtYieldXy": {
      "value": 2.8,
      "unit": "%",
      "testStandard": "ISO 527",
      "source": "src_tds",
      "confidence": "low"
    },
    "elongationAtBreakXy": {
      "value": 6,
      "unit": "%",
      "testStandard": "ISO 527",
      "source": "src_tds",
      "confidence": "low"
    },
    "charpyNotchedXy": {
      "value": 7.5,
      "unit": "kJ/m²",
      "testStandard": "ISO 179",
      "source": "src_tds",
      "confidence": "low"
    },
    "charpyUnnotchedXy": {
      "value": 25,
      "unit": "kJ/m²",
      "testStandard": "ISO 179",
      "source": "src_tds",
      "confidence": "low"
    },
    "nozzleTemperature": {
      "value": 268,
      "unit": "°C",
      "min": 255,
      "max": 280,
      "source": "src_tds",
      "confidence": "low"
    },
    "bedTemperature": {
      "value": 100,
      "unit": "°C",
      "min": 90,
      "max": 110,
      "source": "src_tds",
      "confidence": "low"
    }
  },
  "governance": {
    "lastReviewed": "2026-08-02",
    "reviewedBy": "Claude Code (Erstimport aus Herstellerdatenblatt)",
    "sources": [
      {
        "id": "src_tds",
        "type": "manufacturer-tds",
        "publisher": "Fiberlab S.A. (Fiberlogy)",
        "productName": "Fiberlogy ASA+AF",
        "title": "Fiberlogy ASA+AF — Technical Data Sheet",
        "url": "https://fiberlogy.com/en_US/p/file/8155c1da1791d89e2516617d17591044/FIBERLOGY_ASA-AF_TDS.pdf",
        "retrievedAt": "2026-08-02",
        "confidenceCeiling": "low",
        "note": {
          "de": "Herstellerdatenblatt. Der Hersteller gibt selbst an, dass die Werte aus Referenzwerken und Lieferantendaten stammen und nicht aus eigener Messung; sie gelten deshalb als schwach belegt. Blatt mit Textebene, maschinell ausgelesen.",
          "en": "Manufacturer datasheet. The manufacturer itself states that the values come from reference works and supplier data rather than its own measurements, so they count as weakly substantiated. Sheet with text layer, read by machine."
        }
      }
    ]
  },
  "sharedLineage": {
    "with": [
      "formfutura-apollox-kevlar"
    ],
    "sharedFields": [
      "charpyNotchedXy",
      "charpyUnnotchedXy",
      "density",
      "elongationAtBreakXy",
      "elongationAtYieldXy",
      "tensileModulusXy",
      "tensileStrengthXy"
    ],
    "note": {
      "de": "7 Kennwerte dieses Datenblatts stehen Ziffer für Ziffer auch bei FormFutura ApolloX Kevlar. Es handelt sich also nicht um 2 unabhängige Belege, sondern um eine einzige Messung. Welche Marke gemessen hat, lässt sich nicht feststellen; vermutlich stammen die Zahlen von einem gemeinsamen Compoundeur, den kein Blatt nennt. Keines der Blätter gilt deshalb als Original, und die geteilten Werte gelten bei allen Beteiligten als schwach belegt.",
      "en": "7 values on this datasheet appear digit for digit at FormFutura ApolloX Kevlar as well. They are therefore not 2 independent pieces of evidence but a single measurement. Which brand did the measuring cannot be established; the figures presumably come from a shared compounder that no sheet names. None of the sheets therefore counts as the original, and the shared values count as weakly substantiated for every party involved."
    }
  }
}

File: data/products/fiberlogy-easy-petg.json
{
  "$schema": "../../schema/product.schema.json",
  "schemaVersion": "1.0.0",
  "id": "fiberlogy-easy-petg",
  "materialId": "petg",
  "brand": "Fiberlogy",
  "manufacturer": "Fiberlab S.A. (Fiberlogy)",
  "productName": "Fiberlogy Easy PET-G",
  "origin": "Polen",
  "specimenType": "undeclared",
  "specimenNote": {
    "de": "Fiberlogy schreibt in jedes Datenblatt: „The information set forth herein has been gathered from standard reference materials and/or supplier test data.“ Der Hersteller sagt damit ausdrücklich, dass die Werte aus Referenzwerken und von den Rohstofflieferanten stammen und nicht aus eigener Messung. Das ist offener als das Schweigen der meisten Blätter — und es heißt zugleich, dass keine dieser Zahlen an einem gedruckten Bauteil entstanden ist. Für einen Vergleich mit den gedruckten Werten von Ultrafuse, Bambu Lab oder Prusa Polymers sind sie deshalb nicht geeignet.\n\nDieses Blatt ist eine reine Bild-PDF ohne Textebene; die Werte wurden von der gerenderten Seite abgelesen statt maschinell extrahiert.",
    "en": "Fiberlogy writes in every datasheet: “The information set forth herein has been gathered from standard reference materials and/or supplier test data.” The manufacturer thereby says explicitly that the values come from reference works and from the raw-material suppliers, not from its own measurement. That is more open than the silence of most sheets — and it also means none of these figures arose on a printed part. They are therefore not suitable for comparison with the printed values from Ultrafuse, Bambu Lab or Prusa Polymers.\n\nThis sheet is a pure image PDF without a text layer; the values were read off the rendered page rather than extracted mechanically."
  },
  "features": {
    "de": "Der meistverkaufte Werkstoff des Hauses und eines der wenigen PETG-Blätter, das beide HDT-Lasten und zusätzlich die Glasübergangstemperatur nennt. 29 % Bruchdehnung bei 51 MPa Streckspannung ist die Zähigkeit, für die PETG gewählt wird.",
    "en": "The house's best-selling material and one of few PETG sheets stating both HDT loads plus the glass transition. 29 % elongation at break at 51 MPa yield stress is the toughness PETG is chosen for."
  },
  "datasheet": {
    "title": "Fiberlogy Easy PET-G — Technical Data Sheet",
    "url": "https://fiberlogy.com/en_US/p/file/382d10e153b41349d577adb3c47b11fd/FIBERLOGY_EASYPETG_TDS.pdf",
    "retrievedAt": "2026-08-02"
  },
  "productUrl": "https://fiberlogy.com/en_US/c/Our-Filaments/136",
  "properties": {
    "density": {
      "value": 1.29,
      "unit": "g/cm³",
      "testStandard": "ASTM D792",
      "source": "src_tds",
      "confidence": "low"
    },
    "tensileStrengthXy": {
      "value": 51,
      "unit": "MPa",
      "testStandard": "ISO 527",
      "conditions": "Streckspannung",
      "source": "src_tds",
      "confidence": "low"
    },
    "tensileModulusXy": {
      "value": 2800,
      "unit": "MPa",
      "testStandard": "ISO 527",
      "source": "src_tds",
      "confidence": "low"
    },
    "elongationAtYieldXy": {
      "value": 4,
      "unit": "%",
      "testStandard": "ISO 527",
      "source": "src_tds",
      "confidence": "low"
    },
    "elongationAtBreakXy": {
      "value": 29,
      "unit": "%",
      "testStandard": "ISO 527",
      "source": "src_tds",
      "confidence": "low"
    },
    "flexuralStrengthXy": {
      "value": 70,
      "unit": "MPa",
      "testStandard": "ISO 178",
      "source": "src_tds",
      "confidence": "low"
    },
    "flexuralModulusXy": {
      "value": 2000,
      "unit": "MPa",
      "testStandard": "ISO 178",
      "source": "src_tds",
      "confidence": "low"
    },
    "izodNotchedXy": {
      "value": 5,
      "unit": "kJ/m²",
      "testStandard": "ISO 180, 23 °C",
      "source": "src_tds",
      "confidence": "low"
    },
    "hdtA": {
      "value": 62,
      "unit": "°C",
      "testStandard": "ISO 75, 1,8 MPa",
      "source": "src_tds",
      "confidence": "low"
    },
    "hdtB": {
      "value": 68,
      "unit": "°C",
      "testStandard": "ISO 75, 0,45 MPa",
      "source": "src_tds",
      "confidence": "low"
    },
    "vicatB50": {
      "value": 78,
      "unit": "°C",
      "testStandard": "ISO 306",
      "source": "src_tds",
      "confidence": "low"
    },
    "glassTransition": {
      "value": 80,
      "unit": "°C",
      "testStandard": "ASTM D3418",
      "source": "src_tds",
      "confidence": "low"
    },
    "nozzleTemperature": {
      "value": 235,
      "unit": "°C",
      "min": 220,
      "max": 250,
      "source": "src_tds",
      "confidence": "low"
    },
    "bedTemperature": {
      "value": 90,
      "unit": "°C",
      "source": "src_tds",
      "confidence": "low"
    }
  },
  "governance": {
    "lastReviewed": "2026-08-02",
    "reviewedBy": "Claude Code (Erstimport aus Herstellerdatenblatt)",
    "sources": [
      {
        "id": "src_tds",
        "type": "manufacturer-tds",
        "publisher": "Fiberlab S.A. (Fiberlogy)",
        "productName": "Fiberlogy Easy PET-G",
        "title": "Fiberlogy Easy PET-G — Technical Data Sheet",
        "url": "https://fiberlogy.com/en_US/p/file/382d10e153b41349d577adb3c47b11fd/FIBERLOGY_EASYPETG_TDS.pdf",
        "retrievedAt": "2026-08-02",
        "confidenceCeiling": "low",
        "note": {
          "de": "Herstellerdatenblatt. Der Hersteller gibt selbst an, dass die Werte aus Referenzwerken und Lieferantendaten stammen und nicht aus eigener Messung; sie gelten deshalb als schwach belegt. Reine Bild-PDF, Werte von der dargestellten Seite abgelesen.",
          "en": "Manufacturer datasheet. The manufacturer itself states that the values come from reference works and supplier data rather than its own measurements, so they count as weakly substantiated. Pure image PDF, values read off the rendered page."
        }
      }
    ]
  }
}
