Repository: Reents3D/fdm-material-advisor

# FDM-Materialberater

**[→ Werkzeug öffnen](https://materialberater.reents3d.de/)** · kostenlos, ohne Anmeldung
· ein Werkzeug der [Reents Technologies GmbH](https://reents3d.de/) (Reents3D), XXL-3D-Druck und Exponatebau in Holm bei Hamburg

Welches FDM-Material passt zum Anwendungsfall — und **warum**. Ein quelloffener
Materialberater mit einer offenen Datenbank, in der jeder Kennwert seine Quelle, seine
Prüfnorm und seine Konfidenz mitführt.

**43 Werkstofftypen · 254 Produkte von 17 Marken · 3.182 belegte Einzelaussagen ·
20 Anwendungsfälle · 21 Medien · 29 Glossareinträge**
*[English summary below](#english)*

---

File: data/products/fiberlogy-easy-pla.json
{
  "$schema": "../../schema/product.schema.json",
  "schemaVersion": "1.0.0",
  "id": "fiberlogy-easy-pla",
  "materialId": "pla",
  "brand": "Fiberlogy",
  "manufacturer": "Fiberlab S.A. (Fiberlogy)",
  "productName": "Fiberlogy Easy PLA",
  "origin": "Polen",
  "specimenType": "undeclared",
  "specimenNote": {
    "de": "Fiberlogy schreibt in jedes Datenblatt: „The information set forth herein has been gathered from standard reference materials and/or supplier test data.“ Der Hersteller sagt damit ausdrücklich, dass die Werte aus Referenzwerken und von den Rohstofflieferanten stammen und nicht aus eigener Messung. Das ist offener als das Schweigen der meisten Blätter — und es heißt zugleich, dass keine dieser Zahlen an einem gedruckten Bauteil entstanden ist. Für einen Vergleich mit den gedruckten Werten von Ultrafuse, Bambu Lab oder Prusa Polymers sind sie deshalb nicht geeignet.\n\nDieses Blatt ist eine reine Bild-PDF ohne Textebene; die Werte wurden von der gerenderten Seite abgelesen statt maschinell extrahiert.\n\nHinweis zu diesem Datenblatt: Zwei Prüfnormen passen nicht zur Eigenschaft. Die Zugwerte stehen unter ASTM D882 — das ist die Norm für dünne FOLIEN, nicht für Formteile; für Zug an Kunststoffprüfkörpern wäre D638 einschlägig. Und die Wärmeformbeständigkeit steht unter ASTM E2092, einer thermomechanischen Analyse; die HDT ist ASTM D648. Dieselbe Folien-Verwechslung steht auch im PLA-Blatt von Material4Print — offenbar reist sie mit dem Rohstoffdatenblatt durch die Branche.",
    "en": "Fiberlogy writes in every datasheet: “The information set forth herein has been gathered from standard reference materials and/or supplier test data.” The manufacturer thereby says explicitly that the values come from reference works and from the raw-material suppliers, not from its own measurement. That is more open than the silence of most sheets — and it also means none of these figures arose on a printed part. They are therefore not suitable for comparison with the printed values from Ultrafuse, Bambu Lab or Prusa Polymers.\n\nThis sheet is a pure image PDF without a text layer; the values were read off the rendered page rather than extracted mechanically.\n\nNote on this datasheet: Two test standards do not fit the property. The tensile values sit under ASTM D882 — the standard for thin FILMS, not for mouldings; for tensile on plastic specimens D638 would apply. And heat deflection sits under ASTM E2092, a thermomechanical analysis; HDT is ASTM D648. The same film mix-up appears in the PLA sheet from Material4Print — apparently it travels with the raw-material datasheet through the industry."
  },
  "datasheet": {
    "title": "Fiberlogy Easy PLA — Technical Data Sheet",
    "url": "https://fiberlogy.com/en_US/p/file/c612c2bddb7a71aa950b9a3d64fad640/FIBERLOGY_EASYPLA_TDS.pdf",
    "retrievedAt": "2026-08-02"
  },
  "productUrl": "https://fiberlogy.com/en_US/c/Our-Filaments/136",
  "properties": {
    "density": {
      "value": 1.24,
      "unit": "g/cm³",
      "testStandard": "ASTM D792",
      "source": "src_tds",
      "confidence": "low"
    },
    "tensileStrengthXy": {
      "value": 60,
      "unit": "MPa",
      "testStandard": "ASTM D882 (siehe Hinweis)",
      "conditions": "Streckspannung; Bruchspannung 53 MPa",
      "source": "src_tds",
      "confidence": "low"
    },
    "tensileModulusXy": {
      "value": 3500,
      "unit": "MPa",
      "testStandard": "ASTM D882 (siehe Hinweis)",
      "source": "src_tds",
      "confidence": "low"
    },
    "elongationAtYieldXy": {
      "value": 6,
      "unit": "%",
      "testStandard": "ASTM D882 (siehe Hinweis)",
      "source": "src_tds",
      "confidence": "low"
    },
    "flexuralStrengthXy": {
      "value": 81,
      "unit": "MPa",
      "testStandard": "ASTM D790",
      "source": "src_tds",
      "confidence": "low"
    },
    "flexuralModulusXy": {
      "value": 3800,
      "unit": "MPa",
      "testStandard": "ASTM D790",
      "source": "src_tds",
      "confidence": "low"
    },
    "izodNotchedXy": {
      "value": 16,
      "unit": "J/m",
      "testStandard": "ASTM D256, 23 °C",
      "source": "src_tds",
      "confidence": "low"
    },
    "hdtB": {
      "value": 55,
      "unit": "°C",
      "testStandard": "im Blatt als ASTM E2092 angegeben (siehe Hinweis)",
      "source": "src_tds",
      "confidence": "low"
    },
    "glassTransition": {
      "value": 57.5,
      "unit": "°C",
      "min": 55,
      "max": 60,
      "testStandard": "ASTM D3418",
      "source": "src_tds",
      "confidence": "low"
    },
    "meltingTemperature": {
      "value": 152.5,
      "unit": "°C",
      "min": 145,
      "max": 160,
      "testStandard": "ASTM D3418",
      "source": "src_tds",
      "confidence": "low"
    },
    "nozzleTemperature": {
      "value": 215,
      "unit": "°C",
      "min": 200,
      "max": 230,
      "source": "src_tds",
      "confidence": "low"
    },
    "bedTemperature": {
      "value": 60,
      "unit": "°C",
      "min": 50,
      "max": 70,
      "source": "src_tds",
      "confidence": "low"
    }
  },
  "governance": {
    "lastReviewed": "2026-08-02",
    "reviewedBy": "Claude Code (Erstimport aus Herstellerdatenblatt)",
    "sources": [
      {
        "id": "src_tds",
        "type": "manufacturer-tds",
        "publisher": "Fiberlab S.A. (Fiberlogy)",
        "productName": "Fiberlogy Easy PLA",
        "title": "Fiberlogy Easy PLA — Technical Data Sheet",
        "url": "https://fiberlogy.com/en_US/p/file/c612c2bddb7a71aa950b9a3d64fad640/FIBERLOGY_EASYPLA_TDS.pdf",
        "retrievedAt": "2026-08-02",
        "confidenceCeiling": "low",
        "note": {
          "de": "Herstellerdatenblatt. Der Hersteller gibt selbst an, dass die Werte aus Referenzwerken und Lieferantendaten stammen und nicht aus eigener Messung; sie gelten deshalb als schwach belegt. Reine Bild-PDF, Werte von der dargestellten Seite abgelesen.",
          "en": "Manufacturer datasheet. The manufacturer itself states that the values come from reference works and supplier data rather than its own measurements, so they count as weakly substantiated. Pure image PDF, values read off the rendered page."
        }
      }
    ]
  },
  "sharedLineage": {
    "with": [
      "fillamentum-pla-extrafill",
      "nebula-pla-art-glitter",
      "nebula-pla-art-glowing",
      "nebula-pla-art-marble",
      "nebula-pla-art-mystic-green",
      "nebula-pla-art-thermo",
      "nebula-pla-premium",
      "spectrum-pla-premium"
    ],
    "sharedFields": [
      "density",
      "flexuralModulusXy",
      "glassTransition",
      "hdtB",
      "izodNotchedXy",
      "nozzleTemperature",
      "tensileModulusXy",
      "tensileStrengthXy"
    ],
    "note": {
      "de": "8 Kennwerte dieses Datenblatts stehen Ziffer für Ziffer auch bei Fillamentum Fillamentum PLA Extrafill · Nebula Filaments PLA Art Glitter · Nebula Filaments PLA Art Glowing · Nebula Filaments PLA Art Marble · Nebula Filaments PLA Art Mystic Green · Nebula Filaments PLA Art Thermo · Nebula Filaments PLA Premium · Spectrum Spectrum PLA Premium. Es handelt sich also nicht um 9 unabhängige Belege, sondern um eine einzige Messung. Welche Marke gemessen hat, lässt sich nicht feststellen; vermutlich stammen die Zahlen von einem gemeinsamen Compoundeur, den kein Blatt nennt. Keines der Blätter gilt deshalb als Original, und die geteilten Werte gelten bei allen Beteiligten als schwach belegt.",
      "en": "8 values on this datasheet appear digit for digit at Fillamentum Fillamentum PLA Extrafill · Nebula Filaments PLA Art Glitter · Nebula Filaments PLA Art Glowing · Nebula Filaments PLA Art Marble · Nebula Filaments PLA Art Mystic Green · Nebula Filaments PLA Art Thermo · Nebula Filaments PLA Premium · Spectrum Spectrum PLA Premium as well. They are therefore not 9 independent pieces of evidence but a single measurement. Which brand did the measuring cannot be established; the figures presumably come from a shared compounder that no sheet names. None of the sheets therefore counts as the original, and the shared values count as weakly substantiated for every party involved."
    }
  }
}

File: data/products/fiberlogy-fiberflex-40d.json
{
  "$schema": "../../schema/product.schema.json",
  "schemaVersion": "1.0.0",
  "id": "fiberlogy-fiberflex-40d",
  "materialId": "tpu-95a",
  "brand": "Fiberlogy",
  "manufacturer": "Fiberlab S.A. (Fiberlogy)",
  "productName": "Fiberlogy FiberFlex 40D",
  "origin": "Polen",
  "specimenType": "undeclared",
  "specimenNote": {
    "de": "Fiberlogy schreibt in jedes Datenblatt: „The information set forth herein has been gathered from standard reference materials and/or supplier test data.“ Der Hersteller sagt damit ausdrücklich, dass die Werte aus Referenzwerken und von den Rohstofflieferanten stammen und nicht aus eigener Messung. Das ist offener als das Schweigen der meisten Blätter — und es heißt zugleich, dass keine dieser Zahlen an einem gedruckten Bauteil entstanden ist. Für einen Vergleich mit den gedruckten Werten von Ultrafuse, Bambu Lab oder Prusa Polymers sind sie deshalb nicht geeignet.\n\nDieses Blatt ist eine reine Bild-PDF ohne Textebene; die Werte wurden von der gerenderten Seite abgelesen statt maschinell extrahiert.\n\nHinweis zu diesem Datenblatt: Shore A 91 liegt zwischen den beiden in der Datenbank geführten Typen TPU 85A und TPU 95A. Das Produkt ist dem TPU 95A zugeordnet, weil es mit 91 A näher daran liegt — eine Herstellerangabe ist diese Zuordnung ausdrücklich nicht. Bemerkenswert ist, dass das Blatt die Zugspannung bei definierter Dehnung angibt (2 MPa bei 5 %, 4 MPa bei 10 %): Genau das braucht man für ein Elastomer, und genau das fehlt in fast allen anderen Blättern.",
    "en": "Fiberlogy writes in every datasheet: “The information set forth herein has been gathered from standard reference materials and/or supplier test data.” The manufacturer thereby says explicitly that the values come from reference works and from the raw-material suppliers, not from its own measurement. That is more open than the silence of most sheets — and it also means none of these figures arose on a printed part. They are therefore not suitable for comparison with the printed values from Ultrafuse, Bambu Lab or Prusa Polymers.\n\nThis sheet is a pure image PDF without a text layer; the values were read off the rendered page rather than extracted mechanically.\n\nNote on this datasheet: Shore A 91 sits between the two types carried in the database, TPU 85A and TPU 95A. The product is assigned to TPU 95A because at 91 A it is closer — that assignment is expressly not a manufacturer statement. Notable is that the sheet gives tensile stress at defined strain (2 MPa at 5 %, 4 MPa at 10 %): precisely what one needs for an elastomer, and precisely what is missing from almost every other sheet."
  },
  "datasheet": {
    "title": "Fiberlogy FiberFlex 40D — Technical Data Sheet",
    "url": "https://fiberlogy.com/en_US/p/file/d6bf9fbd43348bfb83f3c21d1b14687c/FIBERLOGY_FIBERFLEX40D_TDS.pdf",
    "retrievedAt": "2026-08-02"
  },
  "productUrl": "https://fiberlogy.com/en_US/c/Our-Filaments/136",
  "properties": {
    "density": {
      "value": 1.16,
      "unit": "g/cm³",
      "testStandard": "ASTM D792",
      "source": "src_tds",
      "confidence": "low"
    },
    "hardnessShoreA": {
      "value": 91,
      "unit": "Shore A",
      "testStandard": "ASTM D2240",
      "source": "src_tds",
      "confidence": "low"
    },
    "hardnessShoreD": {
      "value": 40,
      "unit": "Shore D",
      "testStandard": "ASTM D2240",
      "source": "src_tds",
      "confidence": "low"
    },
    "tensileStrengthXy": {
      "value": 28,
      "unit": "MPa",
      "testStandard": "ASTM D638",
      "conditions": "Bruchspannung; bei 5 % Dehnung 2 MPa, bei 10 % 4 MPa",
      "source": "src_tds",
      "confidence": "low"
    },
    "elongationAtBreakXy": {
      "value": 700,
      "unit": "%",
      "testStandard": "ASTM D638",
      "source": "src_tds",
      "confidence": "low"
    },
    "flexuralModulusXy": {
      "value": 67,
      "unit": "MPa",
      "testStandard": "ISO 178",
      "source": "src_tds",
      "confidence": "low"
    },
    "hdtB": {
      "value": 70,
      "unit": "°C",
      "testStandard": "ASTM D648, 0,45 MPa",
      "source": "src_tds",
      "confidence": "low"
    },
    "meltingTemperature": {
      "value": 157,
      "unit": "°C",
      "testStandard": "ASTM D3418",
      "source": "src_tds",
      "confidence": "low"
    },
    "tearStrength": {
      "value": 115,
      "unit": "kN/m",
      "testStandard": "ASTM D1004",
      "source": "src_tds",
      "confidence": "low"
    },
    "nozzleTemperature": {
      "value": 210,
      "unit": "°C",
      "min": 200,
      "max": 220,
      "source": "src_tds",
      "confidence": "low"
    },
    "bedTemperature": {
      "value": 60,
      "unit": "°C",
      "min": 50,
      "max": 70,
      "source": "src_tds",
      "confidence": "low"
    }
  },
  "governance": {
    "lastReviewed": "2026-08-02",
    "reviewedBy": "Claude Code (Erstimport aus Herstellerdatenblatt)",
    "sources": [
      {
        "id": "src_tds",
        "type": "manufacturer-tds",
        "publisher": "Fiberlab S.A. (Fiberlogy)",
        "productName": "Fiberlogy FiberFlex 40D",
        "title": "Fiberlogy FiberFlex 40D — Technical Data Sheet",
        "url": "https://fiberlogy.com/en_US/p/file/d6bf9fbd43348bfb83f3c21d1b14687c/FIBERLOGY_FIBERFLEX40D_TDS.pdf",
        "retrievedAt": "2026-08-02",
        "confidenceCeiling": "low",
        "note": {
          "de": "Herstellerdatenblatt. Der Hersteller gibt selbst an, dass die Werte aus Referenzwerken und Lieferantendaten stammen und nicht aus eigener Messung; sie gelten deshalb als schwach belegt. Reine Bild-PDF, Werte von der dargestellten Seite abgelesen.",
          "en": "Manufacturer datasheet. The manufacturer itself states that the values come from reference works and supplier data rather than its own measurements, so they count as weakly substantiated. Pure image PDF, values read off the rendered page."
        }
      }
    ]
  }
}

File: data/products/fiberlogy-nylon-pa12-cf15.json
{
  "$schema": "../../schema/product.schema.json",
  "schemaVersion": "1.0.0",
  "id": "fiberlogy-nylon-pa12-cf15",
  "materialId": "pa12-cf",
  "brand": "Fiberlogy",
  "manufacturer": "Fiberlab S.A. (Fiberlogy)",
  "productName": "Fiberlogy Nylon PA12+CF15",
  "origin": "Polen",
  "specimenType": "undeclared",
  "specimenNote": {
    "de": "Fiberlogy schreibt in jedes Datenblatt: „The information set forth herein has been gathered from standard reference materials and/or supplier test data.“ Der Hersteller sagt damit ausdrücklich, dass die Werte aus Referenzwerken und von den Rohstofflieferanten stammen und nicht aus eigener Messung. Das ist offener als das Schweigen der meisten Blätter — und es heißt zugleich, dass keine dieser Zahlen an einem gedruckten Bauteil entstanden ist. Für einen Vergleich mit den gedruckten Werten von Ultrafuse, Bambu Lab oder Prusa Polymers sind sie deshalb nicht geeignet.\n\nDieses Blatt ist eine reine Bild-PDF ohne Textebene; die Werte wurden von der gerenderten Seite abgelesen statt maschinell extrahiert.\n\nHinweis zu diesem Datenblatt: Die Zahlen liegen weit über allem anderen im selben Werkstofftyp: 120 MPa Zugfestigkeit und 7300 MPa Steifigkeit gegen 60 MPa und 2820 MPa beim PA12-CF von Extrudr. Ein Schmelzpunkt von 178 °C bei einer HDT-B von 170 °C ist zusätzlich schwer zusammenzubringen — nur acht Kelvin unter dem Schmelzen soll das Material noch formstabil sein. Zusammen mit dem Hinweis des Herstellers, dass die Werte aus Referenzwerken und Lieferantendaten stammen, spricht alles dafür, dass hier das Granulat beschrieben wird.",
    "en": "Fiberlogy writes in every datasheet: “The information set forth herein has been gathered from standard reference materials and/or supplier test data.” The manufacturer thereby says explicitly that the values come from reference works and from the raw-material suppliers, not from its own measurement. That is more open than the silence of most sheets — and it also means none of these figures arose on a printed part. They are therefore not suitable for comparison with the printed values from Ultrafuse, Bambu Lab or Prusa Polymers.\n\nThis sheet is a pure image PDF without a text layer; the values were read off the rendered page rather than extracted mechanically.\n\nNote on this datasheet: The figures sit far above everything else in the same material type: 120 MPa tensile and 7300 MPa stiffness against 60 MPa and 2820 MPa for Extrudr's PA12-CF. A melting point of 178 °C alongside an HDT-B of 170 °C is additionally hard to reconcile — only eight kelvin below melting the material is supposed to still be dimensionally stable. Together with the manufacturer's note that the values come from reference works and supplier data, everything points to the pellets being described here."
  },
  "datasheet": {
    "title": "Fiberlogy Nylon PA12+CF15 — Technical Data Sheet",
    "url": "https://fiberlogy.com/en_US/p/file/b7b3b44f467d07334ce84143e2521e08/FIBERLOGY_NYLONPA12CF15_TDS.pdf",
    "retrievedAt": "2026-08-02"
  },
  "productUrl": "https://fiberlogy.com/en_US/c/Our-Filaments/136",
  "properties": {
    "density": {
      "value": 1.07,
      "unit": "g/cm³",
      "testStandard": "ISO 1183",
      "source": "src_tds",
      "confidence": "low"
    },
    "tensileStrengthXy": {
      "value": 120,
      "unit": "MPa",
      "testStandard": "ISO 527",
      "conditions": "Bruchspannung",
      "source": "src_tds",
      "confidence": "low"
    },
    "tensileModulusXy": {
      "value": 7300,
      "unit": "MPa",
      "testStandard": "ISO 527",
      "source": "src_tds",
      "confidence": "low"
    },
    "elongationAtBreakXy": {
      "value": 5,
      "unit": "%",
      "testStandard": "ISO 527",
      "source": "src_tds",
      "confidence": "low"
    },
    "charpyNotchedXy": {
      "value": 15,
      "unit": "kJ/m²",
      "testStandard": "ISO 179, 23 °C",
      "source": "src_tds",
      "confidence": "low"
    },
    "charpyUnnotchedXy": {
      "value": 75,
      "unit": "kJ/m²",
      "testStandard": "ISO 179, 23 °C",
      "source": "src_tds",
      "confidence": "low"
    },
    "hdtA": {
      "value": 150,
      "unit": "°C",
      "testStandard": "ISO 75, 1,8 MPa",
      "source": "src_tds",
      "confidence": "low"
    },
    "hdtB": {
      "value": 170,
      "unit": "°C",
      "testStandard": "ISO 75, 0,45 MPa",
      "source": "src_tds",
      "confidence": "low"
    },
    "meltingTemperature": {
      "value": 178,
      "unit": "°C",
      "testStandard": "ISO 3146",
      "source": "src_tds",
      "confidence": "low"
    },
    "nozzleTemperature": {
      "value": 263,
      "unit": "°C",
      "min": 255,
      "max": 270,
      "source": "src_tds",
      "confidence": "low"
    },
    "bedTemperature": {
      "value": 100,
      "unit": "°C",
      "min": 90,
      "max": 110,
      "source": "src_tds",
      "confidence": "low"
    }
  },
  "governance": {
    "lastReviewed": "2026-08-02",
    "reviewedBy": "Claude Code (Erstimport aus Herstellerdatenblatt)",
    "sources": [
      {
        "id": "src_tds",
        "type": "manufacturer-tds",
        "publisher": "Fiberlab S.A. (Fiberlogy)",
        "productName": "Fiberlogy Nylon PA12+CF15",
        "title": "Fiberlogy Nylon PA12+CF15 — Technical Data Sheet",
        "url": "https://fiberlogy.com/en_US/p/file/b7b3b44f467d07334ce84143e2521e08/FIBERLOGY_NYLONPA12CF15_TDS.pdf",
        "retrievedAt": "2026-08-02",
        "confidenceCeiling": "low",
        "note": {
          "de": "Herstellerdatenblatt. Der Hersteller gibt selbst an, dass die Werte aus Referenzwerken und Lieferantendaten stammen und nicht aus eigener Messung; sie gelten deshalb als schwach belegt. Reine Bild-PDF, Werte von der dargestellten Seite abgelesen.",
          "en": "Manufacturer datasheet. The manufacturer itself states that the values come from reference works and supplier data rather than its own measurements, so they count as weakly substantiated. Pure image PDF, values read off the rendered page."
        }
      }
    ]
  }
}

File: data/products/fiberlogy-pctg.json
{
  "$schema": "../../schema/product.schema.json",
  "schemaVersion": "1.0.0",
  "id": "fiberlogy-pctg",
  "materialId": "pctg",
  "brand": "Fiberlogy",
  "manufacturer": "Fiberlab S.A. (Fiberlogy)",
  "productName": "Fiberlogy PCTG",
  "origin": "Polen",
  "specimenType": "undeclared",
  "specimenNote": {
    "de": "Fiberlogy schreibt in jedes Datenblatt: „The information set forth herein has been gathered from standard reference materials and/or supplier test data.“ Der Hersteller sagt damit ausdrücklich, dass die Werte aus Referenzwerken und von den Rohstofflieferanten stammen und nicht aus eigener Messung. Das ist offener als das Schweigen der meisten Blätter — und es heißt zugleich, dass keine dieser Zahlen an einem gedruckten Bauteil entstanden ist. Für einen Vergleich mit den gedruckten Werten von Ultrafuse, Bambu Lab oder Prusa Polymers sind sie deshalb nicht geeignet.\n\nDieses Blatt ist eine reine Bild-PDF ohne Textebene; die Werte wurden von der gerenderten Seite abgelesen statt maschinell extrahiert.",
    "en": "Fiberlogy writes in every datasheet: “The information set forth herein has been gathered from standard reference materials and/or supplier test data.” The manufacturer thereby says explicitly that the values come from reference works and from the raw-material suppliers, not from its own measurement. That is more open than the silence of most sheets — and it also means none of these figures arose on a printed part. They are therefore not suitable for comparison with the printed values from Ultrafuse, Bambu Lab or Prusa Polymers.\n\nThis sheet is a pure image PDF without a text layer; the values were read off the rendered page rather than extracted mechanically."
  },
  "features": {
    "de": "Praktisch deckungsgleich mit dem PCTG-Blatt von 3DJAKE: 43 gegen 44 MPa, 220 % Bruchdehnung bei beiden, 1600 MPa Biegemodul bei beiden, HDT 76/64 °C bei beiden. Zwei Marken, dasselbe Granulat — und ein seltener Fall, in dem sich zwei unabhängige Blätter gegenseitig bestätigen. Die 92 kJ/m² gekerbte Izod-Schlagzähigkeit sind der Grund, warum PCTG dort steht, wo PETG zu spröde bricht.",
    "en": "Practically identical with the PCTG sheet from 3DJAKE: 43 against 44 MPa, 220 % elongation at break in both, 1600 MPa flexural modulus in both, HDT 76/64 °C in both. Two brands, the same pellets — and a rare case of two independent sheets confirming each other. The 92 kJ/m² notched Izod is why PCTG is used where PETG breaks too brittle."
  },
  "datasheet": {
    "title": "Fiberlogy PCTG — Technical Data Sheet",
    "url": "https://fiberlogy.com/en_US/p/file/b170d0f24c85647183f2d25df7d5efff/FIBERLOGY_PCTG_TDS.pdf",
    "retrievedAt": "2026-08-02"
  },
  "productUrl": "https://fiberlogy.com/en_US/c/Our-Filaments/136",
  "properties": {
    "density": {
      "value": 1.23,
      "unit": "g/cm³",
      "testStandard": "ASTM D792",
      "source": "src_tds",
      "confidence": "low"
    },
    "tensileStrengthXy": {
      "value": 43,
      "unit": "MPa",
      "testStandard": "ISO 527",
      "conditions": "Streckspannung; Bruchspannung 45 MPa",
      "source": "src_tds",
      "confidence": "low"
    },
    "elongationAtYieldXy": {
      "value": 4,
      "unit": "%",
      "testStandard": "ISO 527",
      "source": "src_tds",
      "confidence": "low"
    },
    "elongationAtBreakXy": {
      "value": 220,
      "unit": "%",
      "testStandard": "ISO 527",
      "source": "src_tds",
      "confidence": "low"
    },
    "flexuralStrengthXy": {
      "value": 60,
      "unit": "MPa",
      "testStandard": "ISO 178",
      "source": "src_tds",
      "confidence": "low"
    },
    "flexuralModulusXy": {
      "value": 1600,
      "unit": "MPa",
      "testStandard": "ISO 178",
      "source": "src_tds",
      "confidence": "low"
    },
    "izodNotchedXy": {
      "value": 92,
      "unit": "kJ/m²",
      "testStandard": "ISO 180, 23 °C",
      "source": "src_tds",
      "confidence": "low"
    },
    "hdtA": {
      "value": 64,
      "unit": "°C",
      "testStandard": "ISO 75, 1,8 MPa",
      "source": "src_tds",
      "confidence": "low"
    },
    "hdtB": {
      "value": 76,
      "unit": "°C",
      "testStandard": "ISO 75, 0,45 MPa",
      "source": "src_tds",
      "confidence": "low"
    },
    "nozzleTemperature": {
      "value": 260,
      "unit": "°C",
      "min": 250,
      "max": 270,
      "source": "src_tds",
      "confidence": "low"
    },
    "bedTemperature": {
      "value": 100,
      "unit": "°C",
      "min": 90,
      "max": 110,
      "source": "src_tds",
      "confidence": "low"
    }
  },
  "governance": {
    "lastReviewed": "2026-08-02",
    "reviewedBy": "Claude Code (Erstimport aus Herstellerdatenblatt)",
    "sources": [
      {
        "id": "src_tds",
        "type": "manufacturer-tds",
        "publisher": "Fiberlab S.A. (Fiberlogy)",
        "productName": "Fiberlogy PCTG",
        "title": "Fiberlogy PCTG — Technical Data Sheet",
        "url": "https://fiberlogy.com/en_US/p/file/b170d0f24c85647183f2d25df7d5efff/FIBERLOGY_PCTG_TDS.pdf",
        "retrievedAt": "2026-08-02",
        "confidenceCeiling": "low",
        "note": {
          "de": "Herstellerdatenblatt. Der Hersteller gibt selbst an, dass die Werte aus Referenzwerken und Lieferantendaten stammen und nicht aus eigener Messung; sie gelten deshalb als schwach belegt. Reine Bild-PDF, Werte von der dargestellten Seite abgelesen.",
          "en": "Manufacturer datasheet. The manufacturer itself states that the values come from reference works and supplier data rather than its own measurements, so they count as weakly substantiated. Pure image PDF, values read off the rendered page."
        }
      }
    ]
  }
}

File: data/products/fiberlogy-petg-v0.json
{
  "$schema": "../../schema/product.schema.json",
  "schemaVersion": "1.0.0",
  "id": "fiberlogy-petg-v0",
  "materialId": "petg",
  "brand": "Fiberlogy",
  "manufacturer": "Fiberlab S.A. (Fiberlogy)",
  "productName": "Fiberlogy PET-G V0",
  "origin": "Polen",
  "specimenType": "undeclared",
  "specimenNote": {
    "de": "Fiberlogy schreibt in jedes Datenblatt: „The information set forth herein has been gathered from standard reference materials and/or supplier test data.“ Der Hersteller sagt damit ausdrücklich, dass die Werte aus Referenzwerken und von den Rohstofflieferanten stammen und nicht aus eigener Messung. Das ist offener als das Schweigen der meisten Blätter — und es heißt zugleich, dass keine dieser Zahlen an einem gedruckten Bauteil entstanden ist. Für einen Vergleich mit den gedruckten Werten von Ultrafuse, Bambu Lab oder Prusa Polymers sind sie deshalb nicht geeignet.\n\nDieses Blatt ist eine reine Bild-PDF ohne Textebene; die Werte wurden von der gerenderten Seite abgelesen statt maschinell extrahiert.\n\nHinweis zu diesem Datenblatt: Das Produkt heißt „PET-G V0“ — das Datenblatt nennt aber keine UL94-Klasse, keine Prüfdicke und keine Prüfstelle. Ein V-0 im Produktnamen ohne Klassifizierung im Blatt ist keine Brandschutzangabe, auf die sich eine Konstruktion stützen kann. Für eine Anwendung mit Brandschutzanforderung müsste ein Prüfzeugnis angefordert werden. Die Datenbank führt deshalb für dieses Produkt keine Flammklasse.",
    "en": "Fiberlogy writes in every datasheet: “The information set forth herein has been gathered from standard reference materials and/or supplier test data.” The manufacturer thereby says explicitly that the values come from reference works and from the raw-material suppliers, not from its own measurement. That is more open than the silence of most sheets — and it also means none of these figures arose on a printed part. They are therefore not suitable for comparison with the printed values from Ultrafuse, Bambu Lab or Prusa Polymers.\n\nThis sheet is a pure image PDF without a text layer; the values were read off the rendered page rather than extracted mechanically.\n\nNote on this datasheet: The product is called “PET-G V0” — but the datasheet names NO UL94 class, no test thickness and no test house. A V-0 in the product name without a classification on the sheet is not a flame-retardancy statement a design can rest on. For an application with a fire requirement a test certificate would have to be requested. The database therefore carries no flame class for this product."
  },
  "features": {
    "de": "Gegenüber dem Easy PET-G desselben Hauses kostet die Flammschutzausrüstung erkennbar Festigkeit (40 statt 51 MPa) und Wärmeformbeständigkeit (HDT-B 63 statt 68 °C) — dafür steigt die Bruchdehnung von 29 auf 40 %.",
    "en": "Against this house's Easy PET-G the flame-retardant package visibly costs strength (40 instead of 51 MPa) and heat resistance (HDT-B 63 instead of 68 °C) — in return elongation at break rises from 29 to 40 %."
  },
  "datasheet": {
    "title": "Fiberlogy PET-G V0 — Technical Data Sheet",
    "url": "https://fiberlogy.com/en_US/p/file/19f02e6404902eac8378c5c9cd20136b/FIBERLOGY_PETGV0_TDS.pdf",
    "retrievedAt": "2026-08-02"
  },
  "productUrl": "https://fiberlogy.com/en_US/c/Our-Filaments/136",
  "properties": {
    "density": {
      "value": 1.26,
      "unit": "g/cm³",
      "testStandard": "ISO 1183",
      "source": "src_tds",
      "confidence": "low"
    },
    "tensileStrengthXy": {
      "value": 40,
      "unit": "MPa",
      "testStandard": "ISO 527",
      "conditions": "Streckspannung; Bruchspannung 25 MPa",
      "source": "src_tds",
      "confidence": "low"
    },
    "tensileModulusXy": {
      "value": 2350,
      "unit": "MPa",
      "testStandard": "ISO 527",
      "source": "src_tds",
      "confidence": "low"
    },
    "elongationAtYieldXy": {
      "value": 3.3,
      "unit": "%",
      "testStandard": "ISO 527",
      "source": "src_tds",
      "confidence": "low"
    },
    "elongationAtBreakXy": {
      "value": 40,
      "unit": "%",
      "testStandard": "ISO 527",
      "source": "src_tds",
      "confidence": "low"
    },
    "charpyNotchedXy": {
      "value": 3,
      "unit": "kJ/m²",
      "testStandard": "ISO 179, 23 °C",
      "source": "src_tds",
      "confidence": "low"
    },
    "hdtA": {
      "value": 58,
      "unit": "°C",
      "testStandard": "ISO 75, 1,8 MPa",
      "source": "src_tds",
      "confidence": "low"
    },
    "hdtB": {
      "value": 63,
      "unit": "°C",
      "testStandard": "ISO 75, 0,45 MPa",
      "source": "src_tds",
      "confidence": "low"
    },
    "vicatB50": {
      "value": 70,
      "unit": "°C",
      "testStandard": "ISO 306",
      "source": "src_tds",
      "confidence": "low"
    },
    "nozzleTemperature": {
      "value": 235,
      "unit": "°C",
      "min": 220,
      "max": 250,
      "source": "src_tds",
      "confidence": "low"
    },
    "bedTemperature": {
      "value": 90,
      "unit": "°C",
      "source": "src_tds",
      "confidence": "low"
    }
  },
  "governance": {
    "lastReviewed": "2026-08-02",
    "reviewedBy": "Claude Code (Erstimport aus Herstellerdatenblatt)",
    "sources": [
      {
        "id": "src_tds",
        "type": "manufacturer-tds",
        "publisher": "Fiberlab S.A. (Fiberlogy)",
        "productName": "Fiberlogy PET-G V0",
        "title": "Fiberlogy PET-G V0 — Technical Data Sheet",
        "url": "https://fiberlogy.com/en_US/p/file/19f02e6404902eac8378c5c9cd20136b/FIBERLOGY_PETGV0_TDS.pdf",
        "retrievedAt": "2026-08-02",
        "confidenceCeiling": "low",
        "note": {
          "de": "Herstellerdatenblatt. Der Hersteller gibt selbst an, dass die Werte aus Referenzwerken und Lieferantendaten stammen und nicht aus eigener Messung; sie gelten deshalb als schwach belegt. Reine Bild-PDF, Werte von der dargestellten Seite abgelesen.",
          "en": "Manufacturer datasheet. The manufacturer itself states that the values come from reference works and supplier data rather than its own measurements, so they count as weakly substantiated. Pure image PDF, values read off the rendered page."
        }
      }
    ]
  }
}

File: data/products/fiberlogy-velvet-pla.json
{
  "$schema": "../../schema/product.schema.json",
  "schemaVersion": "1.0.0",
  "id": "fiberlogy-velvet-pla",
  "materialId": "pla",
  "brand": "Fiberlogy",
  "manufacturer": "Fiberlab S.A. (Fiberlogy)",
  "productName": "Fiberlogy Velvet PLA",
  "origin": "Polen",
  "specimenType": "undeclared",
  "specimenNote": {
    "de": "Fiberlogy schreibt in jedes Datenblatt: „The information set forth herein has been gathered from standard reference materials and/or supplier test data.“ Der Hersteller sagt damit ausdrücklich, dass die Werte aus Referenzwerken und von den Rohstofflieferanten stammen und nicht aus eigener Messung. Das ist offener als das Schweigen der meisten Blätter — und es heißt zugleich, dass keine dieser Zahlen an einem gedruckten Bauteil entstanden ist. Für einen Vergleich mit den gedruckten Werten von Ultrafuse, Bambu Lab oder Prusa Polymers sind sie deshalb nicht geeignet.",
    "en": "Fiberlogy writes in every datasheet: “The information set forth herein has been gathered from standard reference materials and/or supplier test data.” The manufacturer thereby says explicitly that the values come from reference works and from the raw-material suppliers, not from its own measurement. That is more open than the silence of most sheets — and it also means none of these figures arose on a printed part. They are therefore not suitable for comparison with the printed values from Ultrafuse, Bambu Lab or Prusa Polymers."
  },
  "features": {
    "de": "Die Dichte von 1,27 g/cm³ gegenüber 1,24 beim Easy PLA desselben Hauses zeigt die Füllung, die den samtigen Effekt macht. Bemerkenswert ist der Abstand zwischen Streck- und Bruchspannung: 56 gegen 28 MPa — das Material fließt deutlich, bevor es reißt.",
    "en": "The density of 1.27 g/cm³ against 1.24 for this house's Easy PLA shows the filler that creates the velvet effect. Notable is the gap between yield and break stress: 56 against 28 MPa — the material yields markedly before it tears."
  },
  "datasheet": {
    "title": "Fiberlogy Velvet PLA — Technical Data Sheet",
    "url": "https://fiberlogy.com/en_US/p/file/d9a18c051bddd4400aa9f2b27e8ed5eb/FIBERLOGY_VELVET-PLA_TDS.pdf",
    "retrievedAt": "2026-08-02"
  },
  "productUrl": "https://fiberlogy.com/en_US/c/Our-Filaments/136",
  "properties": {
    "density": {
      "value": 1.27,
      "unit": "g/cm³",
      "testStandard": "ISO 1183",
      "source": "src_tds",
      "confidence": "low"
    },
    "tensileStrengthXy": {
      "value": 56,
      "unit": "MPa",
      "testStandard": "ISO 527",
      "conditions": "Streckspannung; Bruchspannung 28 MPa",
      "source": "src_tds",
      "confidence": "low"
    },
    "tensileModulusXy": {
      "value": 3100,
      "unit": "MPa",
      "testStandard": "ISO 527",
      "source": "src_tds",
      "confidence": "low"
    },
    "elongationAtYieldXy": {
      "value": 3,
      "unit": "%",
      "testStandard": "ISO 527",
      "source": "src_tds",
      "confidence": "low"
    },
    "elongationAtBreakXy": {
      "value": 5,
      "unit": "%",
      "testStandard": "ISO 527",
      "source": "src_tds",
      "confidence": "low"
    },
    "charpyUnnotchedXy": {
      "value": 17,
      "unit": "kJ/m²",
      "testStandard": "ISO 179, 23 °C",
      "source": "src_tds",
      "confidence": "low"
    },
    "hdtB": {
      "value": 53,
      "unit": "°C",
      "testStandard": "ISO 75, 0,45 MPa",
      "source": "src_tds",
      "confidence": "low"
    },
    "vicatB50": {
      "value": 63,
      "unit": "°C",
      "testStandard": "ISO 306",
      "source": "src_tds",
      "confidence": "low"
    },
    "nozzleTemperature": {
      "value": 215,
      "unit": "°C",
      "min": 200,
      "max": 230,
      "source": "src_tds",
      "confidence": "low"
    },
    "bedTemperature": {
      "value": 60,
      "unit": "°C",
      "min": 50,
      "max": 70,
      "source": "src_tds",
      "confidence": "low"
    }
  },
  "governance": {
    "lastReviewed": "2026-08-02",
    "reviewedBy": "Claude Code (Erstimport aus Herstellerdatenblatt)",
    "sources": [
      {
        "id": "src_tds",
        "type": "manufacturer-tds",
        "publisher": "Fiberlab S.A. (Fiberlogy)",
        "productName": "Fiberlogy Velvet PLA",
        "title": "Fiberlogy Velvet PLA — Technical Data Sheet",
        "url": "https://fiberlogy.com/en_US/p/file/d9a18c051bddd4400aa9f2b27e8ed5eb/FIBERLOGY_VELVET-PLA_TDS.pdf",
        "retrievedAt": "2026-08-02",
        "confidenceCeiling": "low",
        "note": {
          "de": "Herstellerdatenblatt. Der Hersteller gibt selbst an, dass die Werte aus Referenzwerken und Lieferantendaten stammen und nicht aus eigener Messung; sie gelten deshalb als schwach belegt. Blatt mit Textebene, maschinell ausgelesen.",
          "en": "Manufacturer datasheet. The manufacturer itself states that the values come from reference works and supplier data rather than its own measurements, so they count as weakly substantiated. Sheet with text layer, read by machine."
        }
      }
    ]
  }
}
