Repository: Reents3D/fdm-material-advisor

# FDM-Materialberater

**[→ Werkzeug öffnen](https://materialberater.reents3d.de/)** · kostenlos, ohne Anmeldung
· ein Werkzeug der [Reents Technologies GmbH](https://reents3d.de/) (Reents3D), XXL-3D-Druck und Exponatebau in Holm bei Hamburg

Welches FDM-Material passt zum Anwendungsfall — und **warum**. Ein quelloffener
Materialberater mit einer offenen Datenbank, in der jeder Kennwert seine Quelle, seine
Prüfnorm und seine Konfidenz mitführt.

**43 Werkstofftypen · 254 Produkte von 17 Marken · 3.182 belegte Einzelaussagen ·
20 Anwendungsfälle · 21 Medien · 29 Glossareinträge**
*[English summary below](#english)*

---

File: data/products/fillamentum-abs-extrafill.json
{
  "$schema": "../../schema/product.schema.json",
  "schemaVersion": "1.0.0",
  "id": "fillamentum-abs-extrafill",
  "materialId": "abs",
  "brand": "Fillamentum",
  "manufacturer": "Fillamentum Manufacturing Czech s.r.o.",
  "productName": "Fillamentum ABS Extrafill",
  "origin": "Tschechien",
  "specimenType": "undeclared",
  "specimenNote": {
    "de": "Dieses Blatt sagt nicht, ob an gedruckten oder spritzgegossenen Prüfkörpern gemessen wurde. Bemerkenswert ist, dass ein anderes Blatt desselben Herstellers (OBC 905) es ausdrücklich tut und dort sogar Düsentemperatur, Betttemperatur, Druckgeschwindigkeit und Infill nennt — der Hersteller kann es also, tut es hier aber nicht.",
    "en": "This sheet does not say whether values were measured on printed or moulded specimens. Notable is that another sheet from the same manufacturer (OBC 905) does so explicitly, even naming nozzle temperature, bed temperature, print speed and infill — the manufacturer is able to, but does not here."
  },
  "features": {
    "de": "Eines der wenigen Blätter, das die Kälteschlagzähigkeit ausweist: 24 kJ/m² bei 23 °C fallen auf 10 kJ/m² bei −30 °C. Wer ein ABS-Gehäuse für den Aussenbereich auslegt, findet genau hier die Zahl, die er braucht.",
    "en": "One of the few sheets giving low-temperature impact: 24 kJ/m² at 23 °C fall to 10 kJ/m² at −30 °C. Anyone designing an ABS housing for outdoor use finds exactly the figure they need here."
  },
  "datasheet": {
    "title": "Fillamentum ABS Extrafill — Technical Data Sheet",
    "url": "https://fillamentum.com/wp-content/uploads/2020/10/Technical-Data-Sheet_ABS-Extrafill_03012019-1.pdf",
    "retrievedAt": "2026-08-02"
  },
  "productUrl": "https://fillamentum.com/collections/",
  "properties": {
    "density": {
      "value": 1.04,
      "unit": "g/cm³",
      "testStandard": "ISO 1183",
      "conditions": "23 °C",
      "source": "src_tds",
      "confidence": "medium"
    },
    "tensileStrengthXy": {
      "value": 39,
      "unit": "MPa",
      "testStandard": "ISO 527",
      "conditions": "Streckspannung, 50 mm/min; Bruchspannung 32 MPa",
      "source": "src_tds",
      "confidence": "medium"
    },
    "elongationAtBreakXy": {
      "value": 20,
      "unit": "%",
      "testStandard": "ISO 527",
      "conditions": "50 mm/min",
      "source": "src_tds",
      "confidence": "medium"
    },
    "flexuralStrengthXy": {
      "value": 60,
      "unit": "MPa",
      "testStandard": "ISO 178",
      "conditions": "2 mm/min",
      "source": "src_tds",
      "confidence": "medium"
    },
    "flexuralModulusXy": {
      "value": 1900,
      "unit": "MPa",
      "testStandard": "ISO 178",
      "conditions": "2 mm/min",
      "source": "src_tds",
      "confidence": "medium"
    },
    "izodNotchedXy": {
      "value": 24,
      "unit": "kJ/m²",
      "testStandard": "ISO 180-1A",
      "conditions": "23 °C, gekerbt; bei −30 °C 10 kJ/m²",
      "source": "src_tds",
      "confidence": "medium"
    },
    "charpyNotchedXy": {
      "value": 25,
      "unit": "kJ/m²",
      "testStandard": "ISO 179",
      "conditions": "23 °C, gekerbt; bei −30 °C 11 kJ/m²",
      "source": "src_tds",
      "confidence": "medium"
    },
    "hdtA": {
      "value": 81,
      "unit": "°C",
      "testStandard": "ISO 75-A",
      "conditions": "1,8 MPa",
      "source": "src_tds",
      "confidence": "medium"
    },
    "vicatB50": {
      "value": 96,
      "unit": "°C",
      "testStandard": "ISO 306",
      "conditions": "50 °C/h, 5 kg; bei 1 kg 103 °C",
      "source": "src_tds",
      "confidence": "medium"
    },
    "nozzleTemperature": {
      "value": 230,
      "unit": "°C",
      "min": 220,
      "max": 240,
      "source": "src_tds",
      "confidence": "medium"
    },
    "bedTemperature": {
      "value": 92,
      "unit": "°C",
      "min": 80,
      "max": 105,
      "source": "src_tds",
      "confidence": "medium"
    }
  },
  "governance": {
    "lastReviewed": "2026-08-02",
    "reviewedBy": "Claude Code (Erstimport aus Herstellerdatenblatt)",
    "sources": [
      {
        "id": "src_tds",
        "type": "manufacturer-tds",
        "publisher": "Fillamentum Manufacturing Czech s.r.o.",
        "productName": "Fillamentum ABS Extrafill",
        "title": "Fillamentum ABS Extrafill — Technical Data Sheet",
        "url": "https://fillamentum.com/wp-content/uploads/2020/10/Technical-Data-Sheet_ABS-Extrafill_03012019-1.pdf",
        "retrievedAt": "2026-08-02",
        "confidenceCeiling": "medium",
        "note": {
          "de": "Herstellerdatenblatt mit Textebene. Prüfkörper nicht deklariert.",
          "en": "Manufacturer datasheet with text layer. Specimen not declared."
        }
      }
    ]
  }
}

File: data/products/fillamentum-asa-extrafill.json
{
  "$schema": "../../schema/product.schema.json",
  "schemaVersion": "1.0.0",
  "id": "fillamentum-asa-extrafill",
  "materialId": "asa",
  "brand": "Fillamentum",
  "manufacturer": "Fillamentum Manufacturing Czech s.r.o.",
  "productName": "Fillamentum ASA Extrafill",
  "origin": "Tschechien",
  "specimenType": "undeclared",
  "specimenNote": {
    "de": "Dieses Blatt sagt nicht, ob an gedruckten oder spritzgegossenen Prüfkörpern gemessen wurde. Bemerkenswert ist, dass ein anderes Blatt desselben Herstellers (OBC 905) es ausdrücklich tut und dort sogar Düsentemperatur, Betttemperatur, Druckgeschwindigkeit und Infill nennt — der Hersteller kann es also, tut es hier aber nicht.",
    "en": "This sheet does not say whether values were measured on printed or moulded specimens. Notable is that another sheet from the same manufacturer (OBC 905) does so explicitly, even naming nozzle temperature, bed temperature, print speed and infill — the manufacturer is able to, but does not here."
  },
  "datasheet": {
    "title": "Fillamentum ASA Extrafill — Technical Data Sheet",
    "url": "https://fillamentum.com/wp-content/uploads/2020/10/Technical-Data-Sheet_ASA-Extrafill_03012019.pdf",
    "retrievedAt": "2026-08-02"
  },
  "productUrl": "https://fillamentum.com/collections/",
  "properties": {
    "density": {
      "value": 1.07,
      "unit": "g/cm³",
      "source": "src_tds",
      "confidence": "medium"
    },
    "meltFlowRate": {
      "value": 5,
      "unit": "g/10min",
      "conditions": "220 °C, 10 kg",
      "source": "src_tds",
      "confidence": "medium"
    },
    "tensileStrengthXy": {
      "value": 40,
      "unit": "MPa",
      "testStandard": "ASTM D638",
      "conditions": "50 mm/min",
      "source": "src_tds",
      "confidence": "medium"
    },
    "elongationAtBreakXy": {
      "value": 35,
      "unit": "%",
      "testStandard": "ASTM D638",
      "conditions": "50 mm/min",
      "source": "src_tds",
      "confidence": "medium"
    },
    "tensileModulusXy": {
      "value": 1726,
      "unit": "MPa",
      "testStandard": "ASTM D638",
      "conditions": "1 mm/min",
      "source": "src_tds",
      "confidence": "medium"
    },
    "flexuralStrengthXy": {
      "value": 62,
      "unit": "MPa",
      "testStandard": "ASTM D790",
      "conditions": "Streckspannung, 15 mm/min",
      "source": "src_tds",
      "confidence": "medium"
    },
    "flexuralModulusXy": {
      "value": 1814,
      "unit": "MPa",
      "testStandard": "ASTM D790",
      "conditions": "15 mm/min",
      "source": "src_tds",
      "confidence": "medium"
    },
    "izodNotchedXy": {
      "value": 441,
      "unit": "J/m",
      "testStandard": "ASTM D256",
      "conditions": "23 °C, 1/8 Zoll",
      "source": "src_tds",
      "confidence": "medium"
    },
    "vicatB50": {
      "value": 94,
      "unit": "°C",
      "testStandard": "ASTM D1525",
      "conditions": "50 °C/h, 5 kg",
      "source": "src_tds",
      "confidence": "medium"
    },
    "nozzleTemperature": {
      "value": 248,
      "unit": "°C",
      "min": 240,
      "max": 255,
      "source": "src_tds",
      "confidence": "medium"
    },
    "bedTemperature": {
      "value": 97,
      "unit": "°C",
      "min": 90,
      "max": 105,
      "source": "src_tds",
      "confidence": "medium"
    }
  },
  "governance": {
    "lastReviewed": "2026-08-02",
    "reviewedBy": "Claude Code (Erstimport aus Herstellerdatenblatt)",
    "sources": [
      {
        "id": "src_tds",
        "type": "manufacturer-tds",
        "publisher": "Fillamentum Manufacturing Czech s.r.o.",
        "productName": "Fillamentum ASA Extrafill",
        "title": "Fillamentum ASA Extrafill — Technical Data Sheet",
        "url": "https://fillamentum.com/wp-content/uploads/2020/10/Technical-Data-Sheet_ASA-Extrafill_03012019.pdf",
        "retrievedAt": "2026-08-02",
        "confidenceCeiling": "medium",
        "note": {
          "de": "Herstellerdatenblatt mit Textebene. Auszug unter data/_sources/fillamentum-tds/. Prüfkörper nicht deklariert.",
          "en": "Manufacturer datasheet with text layer. Extract at data/_sources/fillamentum-tds/. Specimen not declared."
        }
      }
    ]
  }
}

File: data/products/fillamentum-cpe-cf112.json
{
  "$schema": "../../schema/product.schema.json",
  "schemaVersion": "1.0.0",
  "id": "fillamentum-cpe-cf112",
  "materialId": "petg-cf",
  "brand": "Fillamentum",
  "manufacturer": "Fillamentum Manufacturing Czech s.r.o.",
  "productName": "Fillamentum CPE CF112 Carbon",
  "origin": "Tschechien",
  "specimenType": "undeclared",
  "specimenNote": {
    "de": "Dieses Blatt sagt nicht, ob an gedruckten oder spritzgegossenen Prüfkörpern gemessen wurde. Bemerkenswert ist, dass ein anderes Blatt desselben Herstellers (OBC 905) es ausdrücklich tut und dort sogar Düsentemperatur, Betttemperatur, Druckgeschwindigkeit und Infill nennt — der Hersteller kann es also, tut es hier aber nicht.\n\nHinweis zu diesem Datenblatt: Der Zug-E-Modul wurde bei 0,15 mm/min gemessen, die Festigkeit bei 50 mm/min — zwei Prüfgeschwindigkeiten, die um den Faktor 333 auseinanderliegen. Bei viskoelastischen Kunststoffen ist der Modul geschwindigkeitsabhängig; langsam geprüft fällt er niedriger aus. Der Vergleich mit Modulwerten anderer Hersteller ist damit nur eingeschränkt zulässig.",
    "en": "This sheet does not say whether values were measured on printed or moulded specimens. Notable is that another sheet from the same manufacturer (OBC 905) does so explicitly, even naming nozzle temperature, bed temperature, print speed and infill — the manufacturer is able to, but does not here.\n\nNote on this datasheet: The tensile modulus was measured at 0.15 mm/min, the strength at 50 mm/min — two test speeds a factor of 333 apart. In viscoelastic polymers the modulus is rate dependent; tested slowly it comes out lower. Comparison with other manufacturers' modulus figures is therefore only partly admissible."
  },
  "datasheet": {
    "title": "Fillamentum CPE CF112 Carbon — Technical Data Sheet",
    "url": "https://fillamentum.com/wp-content/uploads/2020/10/TDS_CPE-CF112-Carbon.pdf",
    "retrievedAt": "2026-08-02"
  },
  "productUrl": "https://fillamentum.com/collections/",
  "properties": {
    "density": {
      "value": 1.16,
      "unit": "g/cm³",
      "source": "src_tds",
      "confidence": "medium"
    },
    "tensileStrengthXy": {
      "value": 52.4,
      "unit": "MPa",
      "testStandard": "ISO 527",
      "conditions": "Streckspannung, 50 mm/min; Bruchspannung 37,7 MPa",
      "source": "src_tds",
      "confidence": "medium"
    },
    "elongationAtBreakXy": {
      "value": 8,
      "unit": "%",
      "testStandard": "ISO 527",
      "conditions": "50 mm/min",
      "source": "src_tds",
      "confidence": "medium"
    },
    "tensileModulusXy": {
      "value": 2200,
      "unit": "MPa",
      "testStandard": "ISO 527",
      "conditions": "0,15 mm/min",
      "source": "src_tds",
      "confidence": "medium"
    },
    "charpyUnnotchedXy": {
      "value": 105.9,
      "unit": "kJ/m²",
      "testStandard": "ISO 179",
      "conditions": "25 °C, ungekerbt",
      "source": "src_tds",
      "confidence": "medium"
    },
    "hardnessShoreD": {
      "value": 77,
      "unit": "Shore D",
      "testStandard": "ISO 7619",
      "source": "src_tds",
      "confidence": "medium"
    },
    "nozzleTemperature": {
      "value": 260,
      "unit": "°C",
      "min": 250,
      "max": 270,
      "source": "src_tds",
      "confidence": "medium"
    },
    "bedTemperature": {
      "value": 77,
      "unit": "°C",
      "min": 70,
      "max": 85,
      "source": "src_tds",
      "confidence": "medium"
    }
  },
  "governance": {
    "lastReviewed": "2026-08-02",
    "reviewedBy": "Claude Code (Erstimport aus Herstellerdatenblatt)",
    "sources": [
      {
        "id": "src_tds",
        "type": "manufacturer-tds",
        "publisher": "Fillamentum Manufacturing Czech s.r.o.",
        "productName": "Fillamentum CPE CF112 Carbon",
        "title": "Fillamentum CPE CF112 Carbon — Technical Data Sheet",
        "url": "https://fillamentum.com/wp-content/uploads/2020/10/TDS_CPE-CF112-Carbon.pdf",
        "retrievedAt": "2026-08-02",
        "confidenceCeiling": "low",
        "note": {
          "de": "Herstellerdatenblatt mit Textebene. Prüfkörper nicht deklariert.",
          "en": "Manufacturer datasheet with text layer. Specimen not declared."
        }
      }
    ]
  }
}

File: data/products/fillamentum-cpe-hg100.json
{
  "$schema": "../../schema/product.schema.json",
  "schemaVersion": "1.0.0",
  "id": "fillamentum-cpe-hg100",
  "materialId": "petg",
  "brand": "Fillamentum",
  "manufacturer": "Fillamentum Manufacturing Czech s.r.o.",
  "productName": "Fillamentum CPE HG100",
  "origin": "Tschechien",
  "specimenType": "undeclared",
  "specimenNote": {
    "de": "Dieses Blatt sagt nicht, ob an gedruckten oder spritzgegossenen Prüfkörpern gemessen wurde. Bemerkenswert ist, dass ein anderes Blatt desselben Herstellers (OBC 905) es ausdrücklich tut und dort sogar Düsentemperatur, Betttemperatur, Druckgeschwindigkeit und Infill nennt — der Hersteller kann es also, tut es hier aber nicht.\n\nHinweis zu diesem Datenblatt: Zwei Auffälligkeiten. Erstens ist die Bruchspannung mit 48 MPa höher als die Streckspannung mit 47 MPa. Bei Copolyestern ist Verfestigung nach dem Streckpunkt möglich, aber der Abstand ist so klein, dass er ebenso gut eine Rundung sein kann. Zweitens steht der Glasübergang unter ASTM D1525 — das ist die Norm für die VICAT-Erweichung, nicht für den Glasübergang (dafür wäre ASTM D3418, DSC, einschlägig). Der Wert von 90 °C ist als Vicat-Erweichung plausibel, als Glasübergang für ein Copolyester ungewöhnlich hoch.",
    "en": "This sheet does not say whether values were measured on printed or moulded specimens. Notable is that another sheet from the same manufacturer (OBC 905) does so explicitly, even naming nozzle temperature, bed temperature, print speed and infill — the manufacturer is able to, but does not here.\n\nNote on this datasheet: Two irregularities. First, the stress at break at 48 MPa is higher than the yield stress at 47 MPa. Strain hardening past the yield point is possible in copolyesters, but the gap is small enough to be rounding. Second, the glass transition sits under ASTM D1525 — that is the standard for VICAT softening, not for glass transition (ASTM D3418, DSC, would apply). The figure of 90 °C is plausible as a Vicat softening point but unusually high as a glass transition for a copolyester."
  },
  "features": {
    "de": "Kerbschlagzähigkeit „no break“ nach ASTM D256 bei 23 °C gekerbt — dieses Copolyester bricht im Kerbschlagversuch schlicht nicht. Mit HDT-B 80 °C und einem Glasübergang von 90 °C liegt es zudem deutlich über gewöhnlichem PETG (75 bis 80 °C).",
    "en": "Notched impact “no break” to ASTM D256 at 23 °C — this copolyester simply does not fracture in the notched impact test. With HDT-B 80 °C and a glass transition of 90 °C it also sits clearly above ordinary PETG (75 to 80 °C)."
  },
  "datasheet": {
    "title": "Fillamentum CPE HG100 — Technical Data Sheet",
    "url": "https://fillamentum.com/wp-content/uploads/2020/10/Technical-Data-Sheet_CPE-HG100_03012019.pdf",
    "retrievedAt": "2026-08-02"
  },
  "productUrl": "https://fillamentum.com/collections/",
  "properties": {
    "density": {
      "value": 1.25,
      "unit": "g/cm³",
      "source": "src_tds",
      "confidence": "medium"
    },
    "tensileStrengthXy": {
      "value": 47,
      "unit": "MPa",
      "testStandard": "ASTM D638",
      "conditions": "Streckspannung, 50 mm/min; Bruchspannung 48 MPa (siehe Hinweis)",
      "source": "src_tds",
      "confidence": "medium"
    },
    "elongationAtBreakXy": {
      "value": 150,
      "unit": "%",
      "testStandard": "ASTM D638",
      "conditions": "50 mm/min",
      "source": "src_tds",
      "confidence": "medium"
    },
    "flexuralStrengthXy": {
      "value": 71,
      "unit": "MPa",
      "testStandard": "ASTM D790",
      "conditions": "1,27 mm/min",
      "source": "src_tds",
      "confidence": "medium"
    },
    "flexuralModulusXy": {
      "value": 1860,
      "unit": "MPa",
      "testStandard": "ASTM D790",
      "conditions": "1,27 mm/min",
      "source": "src_tds",
      "confidence": "medium"
    },
    "hdtB": {
      "value": 80,
      "unit": "°C",
      "testStandard": "ASTM D648",
      "conditions": "0,455 MPa",
      "source": "src_tds",
      "confidence": "medium"
    },
    "glassTransition": {
      "value": 90,
      "unit": "°C",
      "testStandard": "im Blatt als ASTM D1525 angegeben (siehe Hinweis)",
      "source": "src_tds",
      "confidence": "medium"
    },
    "nozzleTemperature": {
      "value": 265,
      "unit": "°C",
      "min": 255,
      "max": 275,
      "source": "src_tds",
      "confidence": "medium"
    },
    "bedTemperature": {
      "value": 77,
      "unit": "°C",
      "min": 70,
      "max": 85,
      "source": "src_tds",
      "confidence": "medium"
    },
    "dryingTemperature": {
      "value": 60,
      "unit": "°C",
      "conditions": "3 bis 4 Stunden",
      "source": "src_tds",
      "confidence": "medium"
    }
  },
  "governance": {
    "lastReviewed": "2026-08-02",
    "reviewedBy": "Claude Code (Erstimport aus Herstellerdatenblatt)",
    "sources": [
      {
        "id": "src_tds",
        "type": "manufacturer-tds",
        "publisher": "Fillamentum Manufacturing Czech s.r.o.",
        "productName": "Fillamentum CPE HG100",
        "title": "Fillamentum CPE HG100 — Technical Data Sheet",
        "url": "https://fillamentum.com/wp-content/uploads/2020/10/Technical-Data-Sheet_CPE-HG100_03012019.pdf",
        "retrievedAt": "2026-08-02",
        "confidenceCeiling": "low",
        "note": {
          "de": "Herstellerdatenblatt mit Textebene. Prüfkörper nicht deklariert.",
          "en": "Manufacturer datasheet with text layer. Specimen not declared."
        }
      }
    ]
  }
}

File: data/products/fillamentum-flexfill-peba-90a.json
{
  "$schema": "../../schema/product.schema.json",
  "schemaVersion": "1.0.0",
  "id": "fillamentum-flexfill-peba-90a",
  "materialId": "peba",
  "brand": "Fillamentum",
  "manufacturer": "Fillamentum Manufacturing Czech s.r.o.",
  "productName": "Fillamentum Flexfill PEBA 90A",
  "origin": "Tschechien",
  "specimenType": "undeclared",
  "specimenNote": {
    "de": "Dieses Blatt sagt nicht, ob an gedruckten oder spritzgegossenen Prüfkörpern gemessen wurde. Bemerkenswert ist, dass ein anderes Blatt desselben Herstellers (OBC 905) es ausdrücklich tut und dort sogar Düsentemperatur, Betttemperatur, Druckgeschwindigkeit und Infill nennt — der Hersteller kann es also, tut es hier aber nicht.",
    "en": "This sheet does not say whether values were measured on printed or moulded specimens. Notable is that another sheet from the same manufacturer (OBC 905) does so explicitly, even naming nozzle temperature, bed temperature, print speed and infill — the manufacturer is able to, but does not here."
  },
  "features": {
    "de": "Mit 1,0 g/cm³ das leichteste Elastomer in der Datenbank. Das Blatt nennt Abriebverlust nach ISO 4649 und hebt die Beständigkeit gegen ASTM-Öle und -Kraftstoffe hervor — genau der Punkt, an dem polyesterbasiertes TPU versagt.",
    "en": "At 1.0 g/cm³ the lightest elastomer in the dataset. The sheet gives abrasion loss to ISO 4649 and stresses resistance to ASTM oils and fuels — precisely where polyester-based TPU fails."
  },
  "datasheet": {
    "title": "Fillamentum Flexfill PEBA 90A — Technical Data Sheet",
    "url": "https://fillamentum.com/wp-content/uploads/2020/11/TDS_Flexfill-PEBA-90A_EN.pdf",
    "retrievedAt": "2026-08-02"
  },
  "productUrl": "https://fillamentum.com/collections/",
  "properties": {
    "density": {
      "value": 1,
      "unit": "g/cm³",
      "source": "src_tds",
      "confidence": "medium"
    },
    "tensileStrengthXy": {
      "value": 9,
      "unit": "MPa",
      "testStandard": "ASTM D638",
      "conditions": "Spannung bei 50 % Dehnung, keine Bruchspannung",
      "source": "src_tds",
      "confidence": "medium"
    },
    "elongationAtBreakXy": {
      "value": 1000,
      "unit": "%",
      "testStandard": "ASTM D638",
      "conditions": "Blattangabe „> 1000 %“",
      "source": "src_tds",
      "confidence": "medium"
    },
    "flexuralModulusXy": {
      "value": 65,
      "unit": "MPa",
      "testStandard": "ASTM D790",
      "conditions": "1,27 mm/min",
      "source": "src_tds",
      "confidence": "medium"
    },
    "hardnessShoreD": {
      "value": 42,
      "unit": "Shore D",
      "testStandard": "ASTM D2240",
      "source": "src_tds",
      "confidence": "medium"
    },
    "abrasionLoss": {
      "value": 48,
      "unit": "mm³",
      "testStandard": "ISO 4649",
      "conditions": "10 N, 40 m; Blattangabe „< 48 mm³“",
      "source": "src_tds",
      "confidence": "medium"
    },
    "nozzleTemperature": {
      "value": 235,
      "unit": "°C",
      "min": 225,
      "max": 245,
      "source": "src_tds",
      "confidence": "medium"
    },
    "bedTemperature": {
      "value": 80,
      "unit": "°C",
      "min": 70,
      "max": 90,
      "source": "src_tds",
      "confidence": "medium"
    }
  },
  "governance": {
    "lastReviewed": "2026-08-02",
    "reviewedBy": "Claude Code (Erstimport aus Herstellerdatenblatt)",
    "sources": [
      {
        "id": "src_tds",
        "type": "manufacturer-tds",
        "publisher": "Fillamentum Manufacturing Czech s.r.o.",
        "productName": "Fillamentum Flexfill PEBA 90A",
        "title": "Fillamentum Flexfill PEBA 90A — Technical Data Sheet",
        "url": "https://fillamentum.com/wp-content/uploads/2020/11/TDS_Flexfill-PEBA-90A_EN.pdf",
        "retrievedAt": "2026-08-02",
        "confidenceCeiling": "medium",
        "note": {
          "de": "Herstellerdatenblatt mit Textebene. Prüfkörper nicht deklariert.",
          "en": "Manufacturer datasheet with text layer. Specimen not declared."
        }
      }
    ]
  }
}

File: data/products/fillamentum-flexfill-tpu-92a.json
{
  "$schema": "../../schema/product.schema.json",
  "schemaVersion": "1.0.0",
  "id": "fillamentum-flexfill-tpu-92a",
  "materialId": "tpu-95a",
  "brand": "Fillamentum",
  "manufacturer": "Fillamentum Manufacturing Czech s.r.o.",
  "productName": "Fillamentum Flexfill TPU 92A",
  "origin": "Tschechien",
  "specimenType": "undeclared",
  "specimenNote": {
    "de": "Dieses Blatt sagt nicht, ob an gedruckten oder spritzgegossenen Prüfkörpern gemessen wurde. Bemerkenswert ist, dass ein anderes Blatt desselben Herstellers (OBC 905) es ausdrücklich tut und dort sogar Düsentemperatur, Betttemperatur, Druckgeschwindigkeit und Infill nennt — der Hersteller kann es also, tut es hier aber nicht.\n\nHinweis zu diesem Datenblatt: Shore A 92 liegt zwischen den geführten Typen TPU 85A und TPU 95A; die Zuordnung zu TPU 95A ist eine Einordnung dieser Datenbank, keine Herstellerangabe.",
    "en": "This sheet does not say whether values were measured on printed or moulded specimens. Notable is that another sheet from the same manufacturer (OBC 905) does so explicitly, even naming nozzle temperature, bed temperature, print speed and infill — the manufacturer is able to, but does not here.\n\nNote on this datasheet: Shore A 92 sits between the carried types TPU 85A and TPU 95A; the assignment to TPU 95A is this database's judgement, not a manufacturer statement."
  },
  "features": {
    "de": "Ein Elastomerblatt, wie es sein soll: Spannung bei definierter Dehnung (7,5 MPa bei 100 %, 16 MPa bei 300 %) statt nur einer Bruchspannung, dazu Abriebverlust nach ISO 4649. Genau diese Zahlen entscheiden bei einer Dichtung — und genau sie fehlen bei fast jedem anderen TPU-Blatt.",
    "en": "An elastomer sheet as it should be: stress at defined strain (7.5 MPa at 100 %, 16 MPa at 300 %) instead of only a break stress, plus abrasion loss to ISO 4649. Precisely these figures decide the matter for a seal — and precisely they are missing from almost every other TPU sheet."
  },
  "datasheet": {
    "title": "Fillamentum Flexfill TPU 92A — Technical Data Sheet",
    "url": "https://fillamentum.com/wp-content/uploads/2020/10/Technical-Data-Sheet_Flexfill-TPU-92A_26082019.pdf",
    "retrievedAt": "2026-08-02"
  },
  "productUrl": "https://fillamentum.com/collections/",
  "properties": {
    "density": {
      "value": 1.2,
      "unit": "g/cm³",
      "testStandard": "ISO 1183-1",
      "source": "src_tds",
      "confidence": "medium"
    },
    "tensileStrengthXy": {
      "value": 49,
      "unit": "MPa",
      "testStandard": "DIN 53504",
      "conditions": "bei Bruch",
      "source": "src_tds",
      "confidence": "medium"
    },
    "elongationAtBreakXy": {
      "value": 600,
      "unit": "%",
      "testStandard": "DIN 53504",
      "source": "src_tds",
      "confidence": "medium"
    },
    "hardnessShoreA": {
      "value": 91,
      "unit": "Shore A",
      "testStandard": "ISO 7619",
      "source": "src_tds",
      "confidence": "medium"
    },
    "hardnessShoreD": {
      "value": 42,
      "unit": "Shore D",
      "testStandard": "ISO 7619",
      "source": "src_tds",
      "confidence": "medium"
    },
    "abrasionLoss": {
      "value": 30,
      "unit": "mm³",
      "testStandard": "ISO 4649",
      "source": "src_tds",
      "confidence": "medium"
    },
    "stressAt100Percent": {
      "value": 7.5,
      "unit": "MPa",
      "testStandard": "DIN 53504",
      "conditions": "bei 100 % Dehnung",
      "source": "src_tds",
      "confidence": "medium"
    },
    "stressAt300Percent": {
      "value": 16,
      "unit": "MPa",
      "testStandard": "DIN 53504",
      "conditions": "bei 300 % Dehnung",
      "source": "src_tds",
      "confidence": "medium"
    },
    "nozzleTemperature": {
      "value": 230,
      "unit": "°C",
      "min": 220,
      "max": 240,
      "source": "src_tds",
      "confidence": "medium"
    },
    "bedTemperature": {
      "value": 55,
      "unit": "°C",
      "min": 50,
      "max": 60,
      "source": "src_tds",
      "confidence": "medium"
    }
  },
  "governance": {
    "lastReviewed": "2026-08-02",
    "reviewedBy": "Claude Code (Erstimport aus Herstellerdatenblatt)",
    "sources": [
      {
        "id": "src_tds",
        "type": "manufacturer-tds",
        "publisher": "Fillamentum Manufacturing Czech s.r.o.",
        "productName": "Fillamentum Flexfill TPU 92A",
        "title": "Fillamentum Flexfill TPU 92A — Technical Data Sheet",
        "url": "https://fillamentum.com/wp-content/uploads/2020/10/Technical-Data-Sheet_Flexfill-TPU-92A_26082019.pdf",
        "retrievedAt": "2026-08-02",
        "confidenceCeiling": "low",
        "note": {
          "de": "Herstellerdatenblatt mit Textebene. Prüfkörper nicht deklariert.",
          "en": "Manufacturer datasheet with text layer. Specimen not declared."
        }
      }
    ]
  }
}

File: data/products/fillamentum-flexfill-tpu-98a.json
{
  "$schema": "../../schema/product.schema.json",
  "schemaVersion": "1.0.0",
  "id": "fillamentum-flexfill-tpu-98a",
  "materialId": "tpu-98a",
  "brand": "Fillamentum",
  "manufacturer": "Fillamentum Manufacturing Czech s.r.o.",
  "productName": "Fillamentum Flexfill TPU 98A",
  "origin": "Tschechien",
  "specimenType": "undeclared",
  "specimenNote": {
    "de": "Dieses Blatt sagt nicht, ob an gedruckten oder spritzgegossenen Prüfkörpern gemessen wurde. Bemerkenswert ist, dass ein anderes Blatt desselben Herstellers (OBC 905) es ausdrücklich tut und dort sogar Düsentemperatur, Betttemperatur, Druckgeschwindigkeit und Infill nennt — der Hersteller kann es also, tut es hier aber nicht.",
    "en": "This sheet does not say whether values were measured on printed or moulded specimens. Notable is that another sheet from the same manufacturer (OBC 905) does so explicitly, even naming nozzle temperature, bed temperature, print speed and infill — the manufacturer is able to, but does not here."
  },
  "features": {
    "de": "Der beste Abriebwert in der Datenbank: 23 mm³ nach ISO 4649. Zum Vergleich liegt das weichere TPU 92A desselben Herstellers bei 30 mm³ und PEBA bei unter 48 mm³.",
    "en": "The best abrasion figure in the dataset: 23 mm³ to ISO 4649. For comparison, the same manufacturer's softer TPU 92A sits at 30 mm³ and PEBA below 48 mm³."
  },
  "datasheet": {
    "title": "Fillamentum Flexfill TPU 98A — Technical Data Sheet",
    "url": "https://fillamentum.com/wp-content/uploads/2020/10/Technical-Data-Sheet_Flexfill-TPU-98A_26082019.pdf",
    "retrievedAt": "2026-08-02"
  },
  "productUrl": "https://fillamentum.com/collections/",
  "properties": {
    "density": {
      "value": 1.23,
      "unit": "g/cm³",
      "source": "src_tds",
      "confidence": "medium"
    },
    "tensileStrengthXy": {
      "value": 53.7,
      "unit": "MPa",
      "testStandard": "DIN 53504",
      "conditions": "bei Bruch, 200 mm/min",
      "source": "src_tds",
      "confidence": "medium"
    },
    "elongationAtBreakXy": {
      "value": 318,
      "unit": "%",
      "testStandard": "DIN 53504",
      "conditions": "200 mm/min",
      "source": "src_tds",
      "confidence": "medium"
    },
    "hardnessShoreA": {
      "value": 98,
      "unit": "Shore A",
      "testStandard": "ISO 7619-1",
      "source": "src_tds",
      "confidence": "medium"
    },
    "hardnessShoreD": {
      "value": 60,
      "unit": "Shore D",
      "testStandard": "ISO 7619-1",
      "source": "src_tds",
      "confidence": "medium"
    },
    "abrasionLoss": {
      "value": 23,
      "unit": "mm³",
      "testStandard": "ISO 4649",
      "conditions": "Methode A",
      "source": "src_tds",
      "confidence": "medium"
    },
    "stressAt300Percent": {
      "value": 28.4,
      "unit": "MPa",
      "testStandard": "DIN 53504",
      "conditions": "bei 300 % Dehnung",
      "source": "src_tds",
      "confidence": "medium"
    },
    "nozzleTemperature": {
      "value": 230,
      "unit": "°C",
      "min": 220,
      "max": 240,
      "source": "src_tds",
      "confidence": "medium"
    },
    "bedTemperature": {
      "value": 55,
      "unit": "°C",
      "min": 50,
      "max": 60,
      "source": "src_tds",
      "confidence": "medium"
    }
  },
  "governance": {
    "lastReviewed": "2026-08-02",
    "reviewedBy": "Claude Code (Erstimport aus Herstellerdatenblatt)",
    "sources": [
      {
        "id": "src_tds",
        "type": "manufacturer-tds",
        "publisher": "Fillamentum Manufacturing Czech s.r.o.",
        "productName": "Fillamentum Flexfill TPU 98A",
        "title": "Fillamentum Flexfill TPU 98A — Technical Data Sheet",
        "url": "https://fillamentum.com/wp-content/uploads/2020/10/Technical-Data-Sheet_Flexfill-TPU-98A_26082019.pdf",
        "retrievedAt": "2026-08-02",
        "confidenceCeiling": "medium",
        "note": {
          "de": "Herstellerdatenblatt mit Textebene. Prüfkörper nicht deklariert.",
          "en": "Manufacturer datasheet with text layer. Specimen not declared."
        }
      }
    ]
  }
}

File: data/products/fillamentum-fluorodur.json
{
  "$schema": "../../schema/product.schema.json",
  "schemaVersion": "1.0.0",
  "id": "fillamentum-fluorodur",
  "materialId": "pvdf",
  "brand": "Fillamentum",
  "manufacturer": "Fillamentum Manufacturing Czech s.r.o.",
  "productName": "Fillamentum Fluorodur (PVDF)",
  "origin": "Tschechien",
  "specimenType": "undeclared",
  "specimenNote": {
    "de": "Dieses Blatt sagt nicht, ob an gedruckten oder spritzgegossenen Prüfkörpern gemessen wurde. Bemerkenswert ist, dass ein anderes Blatt desselben Herstellers (OBC 905) es ausdrücklich tut und dort sogar Düsentemperatur, Betttemperatur, Druckgeschwindigkeit und Infill nennt — der Hersteller kann es also, tut es hier aber nicht.\n\nHinweis zu diesem Datenblatt: Das Blatt beschreibt Fluorodur im Fließtext als „high impact strength“, weist im Tabellenteil aber 5 kJ/m² gekerbt aus — einen niedrigen Wert. Beides ist vereinbar, wenn der Fließtext den ungekerbten Fall meint; das Blatt sagt es nicht. Zur Einsatztemperatur nennt es „100 bis 140 °C, abhängig von Substanz, Temperatur und Zeit“ statt eines Kennwerts nach Norm.",
    "en": "This sheet does not say whether values were measured on printed or moulded specimens. Notable is that another sheet from the same manufacturer (OBC 905) does so explicitly, even naming nozzle temperature, bed temperature, print speed and infill — the manufacturer is able to, but does not here.\n\nNote on this datasheet: The sheet describes Fluorodur in prose as “high impact strength” but gives 5 kJ/m² notched in the table — a low figure. Both are reconcilable if the prose means the unnotched case; the sheet does not say so. For service temperature it names “100 to 140 °C, depending on substance, temperature and time” instead of a value to a standard."
  },
  "datasheet": {
    "title": "Fillamentum Fluorodur (PVDF) — Technical Data Sheet",
    "url": "https://fillamentum.com/wp-content/uploads/2021/01/Technical-Data-Sheet_Fluorodur_EN_09122020_FI.pdf",
    "retrievedAt": "2026-08-02"
  },
  "productUrl": "https://fillamentum.com/collections/",
  "properties": {
    "density": {
      "value": 1.79,
      "unit": "g/cm³",
      "testStandard": "ISO 1183",
      "source": "src_tds",
      "confidence": "medium"
    },
    "tensileStrengthXy": {
      "value": 34,
      "unit": "MPa",
      "testStandard": "ASTM D638",
      "conditions": "Streckspannung",
      "source": "src_tds",
      "confidence": "medium"
    },
    "elongationAtBreakXy": {
      "value": 8,
      "unit": "%",
      "testStandard": "ASTM D638",
      "source": "src_tds",
      "confidence": "medium"
    },
    "tensileModulusXy": {
      "value": 2000,
      "unit": "MPa",
      "testStandard": "ASTM D638",
      "source": "src_tds",
      "confidence": "medium"
    },
    "flexuralStrengthXy": {
      "value": 50,
      "unit": "MPa",
      "testStandard": "ASTM D790",
      "source": "src_tds",
      "confidence": "medium"
    },
    "flexuralModulusXy": {
      "value": 1700,
      "unit": "MPa",
      "testStandard": "ASTM D790",
      "conditions": "1,27 mm/min",
      "source": "src_tds",
      "confidence": "medium"
    },
    "izodNotchedXy": {
      "value": 5,
      "unit": "kJ/m²",
      "testStandard": "ASTM D256",
      "conditions": "23 °C, gekerbt",
      "source": "src_tds",
      "confidence": "medium"
    },
    "nozzleTemperature": {
      "value": 260,
      "unit": "°C",
      "min": 250,
      "max": 270,
      "source": "src_tds",
      "confidence": "medium"
    },
    "bedTemperature": {
      "value": 105,
      "unit": "°C",
      "min": 100,
      "max": 120,
      "source": "src_tds",
      "confidence": "medium"
    },
    "coolingFanPct": {
      "value": 7,
      "unit": "%",
      "min": 0,
      "max": 15,
      "source": "src_tds",
      "confidence": "medium"
    }
  },
  "governance": {
    "lastReviewed": "2026-08-02",
    "reviewedBy": "Claude Code (Erstimport aus Herstellerdatenblatt)",
    "sources": [
      {
        "id": "src_tds",
        "type": "manufacturer-tds",
        "publisher": "Fillamentum Manufacturing Czech s.r.o.",
        "productName": "Fillamentum Fluorodur (PVDF)",
        "title": "Fillamentum Fluorodur (PVDF) — Technical Data Sheet",
        "url": "https://fillamentum.com/wp-content/uploads/2021/01/Technical-Data-Sheet_Fluorodur_EN_09122020_FI.pdf",
        "retrievedAt": "2026-08-02",
        "confidenceCeiling": "low",
        "note": {
          "de": "Herstellerdatenblatt mit Textebene. Prüfkörper nicht deklariert.",
          "en": "Manufacturer datasheet with text layer. Specimen not declared."
        }
      }
    ]
  }
}

File: data/products/fillamentum-hips-extrafill.json
{
  "$schema": "../../schema/product.schema.json",
  "schemaVersion": "1.0.0",
  "id": "fillamentum-hips-extrafill",
  "materialId": "hips",
  "brand": "Fillamentum",
  "manufacturer": "Fillamentum Manufacturing Czech s.r.o.",
  "productName": "Fillamentum HIPS Extrafill",
  "origin": "Tschechien",
  "specimenType": "undeclared",
  "specimenNote": {
    "de": "Dieses Blatt sagt nicht, ob an gedruckten oder spritzgegossenen Prüfkörpern gemessen wurde. Bemerkenswert ist, dass ein anderes Blatt desselben Herstellers (OBC 905) es ausdrücklich tut und dort sogar Düsentemperatur, Betttemperatur, Druckgeschwindigkeit und Infill nennt — der Hersteller kann es also, tut es hier aber nicht.",
    "en": "This sheet does not say whether values were measured on printed or moulded specimens. Notable is that another sheet from the same manufacturer (OBC 905) does so explicitly, even naming nozzle temperature, bed temperature, print speed and infill — the manufacturer is able to, but does not here."
  },
  "features": {
    "de": "Das Blatt macht die Kerbempfindlichkeit sichtbar wie kein zweites: ungekerbt bei 23 °C „kein Bruch“, bei −30 °C noch 130 kJ/m² — gekerbt dagegen nur 17 kJ/m². Es nennt zudem ausdrücklich, dass beim Drucken kleine Mengen Styrol frei werden.",
    "en": "The sheet makes notch sensitivity visible like no other: unnotched at 23 °C “no break”, at −30 °C still 130 kJ/m² — notched, by contrast, only 17 kJ/m². It also states explicitly that small quantities of styrene are released during printing."
  },
  "datasheet": {
    "title": "Fillamentum HIPS Extrafill — Technical Data Sheet",
    "url": "https://fillamentum.com/wp-content/uploads/2020/10/Technical-Data-Sheet_HIPS-Extrafill_03012019.pdf",
    "retrievedAt": "2026-08-02"
  },
  "productUrl": "https://fillamentum.com/collections/",
  "properties": {
    "density": {
      "value": 1.05,
      "unit": "g/cm³",
      "testStandard": "ISO 1183",
      "source": "src_tds",
      "confidence": "medium"
    },
    "tensileStrengthXy": {
      "value": 26,
      "unit": "MPa",
      "testStandard": "ISO 527",
      "source": "src_tds",
      "confidence": "medium"
    },
    "elongationAtBreakXy": {
      "value": 40,
      "unit": "%",
      "testStandard": "ISO 527",
      "source": "src_tds",
      "confidence": "medium"
    },
    "tensileModulusXy": {
      "value": 2000,
      "unit": "MPa",
      "testStandard": "ISO 527",
      "source": "src_tds",
      "confidence": "medium"
    },
    "flexuralStrengthXy": {
      "value": 40,
      "unit": "MPa",
      "testStandard": "ISO 178",
      "source": "src_tds",
      "confidence": "medium"
    },
    "flexuralModulusXy": {
      "value": 2100,
      "unit": "MPa",
      "testStandard": "ISO 178",
      "source": "src_tds",
      "confidence": "medium"
    },
    "izodNotchedXy": {
      "value": 180,
      "unit": "J/m",
      "testStandard": "ASTM D256-A",
      "conditions": "23 °C, gekerbt",
      "source": "src_tds",
      "confidence": "medium"
    },
    "charpyNotchedXy": {
      "value": 17,
      "unit": "kJ/m²",
      "testStandard": "ISO 179-1eA",
      "conditions": "23 °C, gekerbt",
      "source": "src_tds",
      "confidence": "medium"
    },
    "hdtA": {
      "value": 85,
      "unit": "°C",
      "testStandard": "ISO 75, 1,8 MPa",
      "source": "src_tds",
      "confidence": "medium"
    },
    "hdtB": {
      "value": 89,
      "unit": "°C",
      "testStandard": "ISO 75, 0,45 MPa",
      "source": "src_tds",
      "confidence": "medium"
    },
    "waterAbsorption": {
      "value": 0.1,
      "unit": "%",
      "testStandard": "ISO 62 Methode A",
      "conditions": "Blattangabe „< 0,1 %“",
      "source": "src_tds",
      "confidence": "medium"
    },
    "nozzleTemperature": {
      "value": 240,
      "unit": "°C",
      "min": 230,
      "max": 250,
      "source": "src_tds",
      "confidence": "medium"
    },
    "bedTemperature": {
      "value": 97,
      "unit": "°C",
      "min": 90,
      "max": 105,
      "source": "src_tds",
      "confidence": "medium"
    }
  },
  "governance": {
    "lastReviewed": "2026-08-02",
    "reviewedBy": "Claude Code (Erstimport aus Herstellerdatenblatt)",
    "sources": [
      {
        "id": "src_tds",
        "type": "manufacturer-tds",
        "publisher": "Fillamentum Manufacturing Czech s.r.o.",
        "productName": "Fillamentum HIPS Extrafill",
        "title": "Fillamentum HIPS Extrafill — Technical Data Sheet",
        "url": "https://fillamentum.com/wp-content/uploads/2020/10/Technical-Data-Sheet_HIPS-Extrafill_03012019.pdf",
        "retrievedAt": "2026-08-02",
        "confidenceCeiling": "medium",
        "note": {
          "de": "Herstellerdatenblatt mit Textebene. Prüfkörper nicht deklariert.",
          "en": "Manufacturer datasheet with text layer. Specimen not declared."
        }
      }
    ]
  }
}
