Repository: Reents3D/fdm-material-advisor

# FDM-Materialberater

**[→ Werkzeug öffnen](https://materialberater.reents3d.de/)** · kostenlos, ohne Anmeldung
· ein Werkzeug der [Reents Technologies GmbH](https://reents3d.de/) (Reents3D), XXL-3D-Druck und Exponatebau in Holm bei Hamburg

Welches FDM-Material passt zum Anwendungsfall — und **warum**. Ein quelloffener
Materialberater mit einer offenen Datenbank, in der jeder Kennwert seine Quelle, seine
Prüfnorm und seine Konfidenz mitführt.

**43 Werkstofftypen · 254 Produkte von 17 Marken · 3.182 belegte Einzelaussagen ·
20 Anwendungsfälle · 21 Medien · 29 Glossareinträge**
*[English summary below](#english)*

---

File: data/products/fillamentum-nonoilen.json
{
  "$schema": "../../schema/product.schema.json",
  "schemaVersion": "1.0.0",
  "id": "fillamentum-nonoilen",
  "materialId": "pla",
  "brand": "Fillamentum",
  "manufacturer": "Fillamentum Manufacturing Czech s.r.o.",
  "productName": "Fillamentum NonOilen",
  "origin": "Tschechien",
  "specimenType": "undeclared",
  "specimenNote": {
    "de": "Dieses Blatt sagt nicht, ob an gedruckten oder spritzgegossenen Prüfkörpern gemessen wurde. Bemerkenswert ist, dass ein anderes Blatt desselben Herstellers (OBC 905) es ausdrücklich tut und dort sogar Düsentemperatur, Betttemperatur, Druckgeschwindigkeit und Infill nennt — der Hersteller kann es also, tut es hier aber nicht.",
    "en": "This sheet does not say whether values were measured on printed or moulded specimens. Notable is that another sheet from the same manufacturer (OBC 905) does so explicitly, even naming nozzle temperature, bed temperature, print speed and infill — the manufacturer is able to, but does not here."
  },
  "features": {
    "de": "Der bemerkenswerteste Wert dieses Imports: HDT-B 119 °C und Vicat 150 °C bei einem PLA-basierten Werkstoff, der bei 175 bis 195 °C gedruckt wird. Gewöhnliches PLA liegt bei 55 °C. Der Werkstoff ist ein Compound aus Polymilchsäure und Polyhydroxybutyrat; das PHB kristallisiert und hebt die Formbeständigkeit weit über PLA. Ein einzelnes Blatt, ein einzelner Hersteller — die Zahl steht hier ausdrücklich als Einzelbeleg, nicht als bestätigter Werkstoffkennwert.",
    "en": "The most remarkable figure of this import: HDT-B 119 °C and Vicat 150 °C for a PLA-based material printed at 175 to 195 °C. Ordinary PLA sits at 55 °C. The material is a compound of polylactic acid and polyhydroxybutyrate; the PHB crystallises and lifts dimensional stability far beyond PLA. A single sheet, a single manufacturer — the figure stands here explicitly as a single piece of evidence, not as a confirmed material property."
  },
  "datasheet": {
    "title": "Fillamentum NonOilen — Technical Data Sheet",
    "url": "https://fillamentum.com/wp-content/uploads/2020/10/Technical-Data-Sheet_NonOilen_EN_03082020_FfN.pdf",
    "retrievedAt": "2026-08-02"
  },
  "productUrl": "https://fillamentum.com/collections/",
  "properties": {
    "density": {
      "value": 1.2,
      "unit": "g/cm³",
      "source": "src_tds",
      "confidence": "medium"
    },
    "meltFlowRate": {
      "value": 12.6,
      "unit": "g/10min",
      "testStandard": "ISO 1133",
      "conditions": "190 °C, 2,16 kg",
      "source": "src_tds",
      "confidence": "medium"
    },
    "tensileStrengthXy": {
      "value": 38.6,
      "unit": "MPa",
      "testStandard": "ISO 527",
      "conditions": "Streckspannung; Bruchspannung 31,2 MPa",
      "source": "src_tds",
      "confidence": "medium"
    },
    "elongationAtBreakXy": {
      "value": 7.7,
      "unit": "%",
      "testStandard": "ISO 527",
      "source": "src_tds",
      "confidence": "medium"
    },
    "tensileModulusXy": {
      "value": 1900,
      "unit": "MPa",
      "testStandard": "ISO 527",
      "source": "src_tds",
      "confidence": "medium"
    },
    "charpyUnnotchedXy": {
      "value": 25.6,
      "unit": "kJ/m²",
      "testStandard": "ISO 179",
      "conditions": "23 °C, ungekerbt; gekerbt 2,4 kJ/m²",
      "source": "src_tds",
      "confidence": "medium"
    },
    "hardnessShoreD": {
      "value": 71,
      "unit": "Shore D",
      "testStandard": "ISO 868",
      "source": "src_tds",
      "confidence": "medium"
    },
    "hdtB": {
      "value": 119,
      "unit": "°C",
      "testStandard": "ISO 75",
      "conditions": "0,45 MPa",
      "source": "src_tds",
      "confidence": "medium"
    },
    "vicatB50": {
      "value": 150,
      "unit": "°C",
      "testStandard": "ISO 306",
      "conditions": "Methode A, 10 N, 50 °C/h",
      "source": "src_tds",
      "confidence": "medium"
    },
    "nozzleTemperature": {
      "value": 185,
      "unit": "°C",
      "min": 175,
      "max": 195,
      "source": "src_tds",
      "confidence": "medium"
    },
    "bedTemperature": {
      "value": 25,
      "unit": "°C",
      "min": 0,
      "max": 50,
      "source": "src_tds",
      "confidence": "medium"
    }
  },
  "governance": {
    "lastReviewed": "2026-08-02",
    "reviewedBy": "Claude Code (Erstimport aus Herstellerdatenblatt)",
    "sources": [
      {
        "id": "src_tds",
        "type": "manufacturer-tds",
        "publisher": "Fillamentum Manufacturing Czech s.r.o.",
        "productName": "Fillamentum NonOilen",
        "title": "Fillamentum NonOilen — Technical Data Sheet",
        "url": "https://fillamentum.com/wp-content/uploads/2020/10/Technical-Data-Sheet_NonOilen_EN_03082020_FfN.pdf",
        "retrievedAt": "2026-08-02",
        "confidenceCeiling": "medium",
        "note": {
          "de": "Herstellerdatenblatt mit Textebene. Prüfkörper nicht deklariert.",
          "en": "Manufacturer datasheet with text layer. Specimen not declared."
        }
      }
    ]
  }
}

File: data/products/fillamentum-nylon-af80.json
{
  "$schema": "../../schema/product.schema.json",
  "schemaVersion": "1.0.0",
  "id": "fillamentum-nylon-af80",
  "materialId": "pa12",
  "brand": "Fillamentum",
  "manufacturer": "Fillamentum Manufacturing Czech s.r.o.",
  "productName": "Fillamentum Nylon AF80 Aramid",
  "origin": "Tschechien",
  "specimenType": "undeclared",
  "specimenNote": {
    "de": "Dieses Blatt sagt nicht, ob an gedruckten oder spritzgegossenen Prüfkörpern gemessen wurde. Bemerkenswert ist, dass ein anderes Blatt desselben Herstellers (OBC 905) es ausdrücklich tut und dort sogar Düsentemperatur, Betttemperatur, Druckgeschwindigkeit und Infill nennt — der Hersteller kann es also, tut es hier aber nicht.\n\nHinweis zu diesem Datenblatt: Der Zug-E-Modul ist unglaubwürdig niedrig. Fillamentums ungefülltes Nylon FX256 liegt bei 1400 MPa; dieses fasergefüllte Nylon soll bei rund 500 MPa liegen — ein Drittel davon. Eine Faserfüllung erhöht die Steifigkeit, sie senkt sie nicht. Denkbar ist eine Verwechslung mit einem anderen Prüfzustand (das CPE-CF112-Blatt desselben Herstellers nennt für den Modul die sehr langsame Prüfgeschwindigkeit 0,15 mm/min) oder eine Zahlendreherei. Der Wert ist unverändert übernommen und hier markiert — nicht stillschweigend korrigiert.",
    "en": "This sheet does not say whether values were measured on printed or moulded specimens. Notable is that another sheet from the same manufacturer (OBC 905) does so explicitly, even naming nozzle temperature, bed temperature, print speed and infill — the manufacturer is able to, but does not here.\n\nNote on this datasheet: The tensile modulus is implausibly low. Fillamentum's unfilled Nylon FX256 sits at 1400 MPa; this fibre-filled nylon is stated at roughly 500 MPa — a third of that. A fibre filler raises stiffness, it does not lower it. A mix-up with a different test condition is conceivable (the same manufacturer's CPE CF112 sheet gives the very slow test speed of 0.15 mm/min for its modulus) or a transposed figure. The value is imported unchanged and flagged here — not silently corrected."
  },
  "features": {
    "de": "Der einzige aramidverstärkte Werkstoff in der Datenbank — und einer der wenigen mit einer Schlagzähigkeit, die bei −20 °C steigt statt zu fallen (58,8 gegen 53,2 kJ/m²). Das Grundpolymer nennt das Blatt ausdrücklich: Polyamid 12.",
    "en": "The only aramid-reinforced material in the dataset — and one of the few whose impact strength RISES at −20 °C instead of falling (58.8 against 53.2 kJ/m²). The sheet names the base polymer explicitly: polyamide 12."
  },
  "datasheet": {
    "title": "Fillamentum Nylon AF80 Aramid — Technical Data Sheet",
    "url": "https://fillamentum.com/wp-content/uploads/2020/10/Technical-Data-Sheet_Nylon-AF80-Aramid.pdf",
    "retrievedAt": "2026-08-02"
  },
  "productUrl": "https://fillamentum.com/collections/",
  "properties": {
    "density": {
      "value": 0.99,
      "unit": "g/cm³",
      "testStandard": "ISO 1183",
      "conditions": "20 °C",
      "source": "src_tds",
      "confidence": "medium"
    },
    "meltFlowRate": {
      "value": 9.9,
      "unit": "g/10min",
      "testStandard": "ISO 1133",
      "conditions": "235 °C, 2,16 kg",
      "source": "src_tds",
      "confidence": "medium"
    },
    "tensileStrengthXy": {
      "value": 50.4,
      "unit": "MPa",
      "testStandard": "ISO 527",
      "conditions": "bei Bruch, 50 mm/min",
      "source": "src_tds",
      "confidence": "medium"
    },
    "elongationAtBreakXy": {
      "value": 5.8,
      "unit": "%",
      "testStandard": "ISO 527",
      "conditions": "bei Bruch, 50 mm/min",
      "source": "src_tds",
      "confidence": "medium"
    },
    "tensileModulusXy": {
      "value": 510,
      "unit": "MPa",
      "testStandard": "ISO 527",
      "conditions": "50 mm/min",
      "source": "src_tds",
      "confidence": "low"
    },
    "charpyUnnotchedXy": {
      "value": 53.2,
      "unit": "kJ/m²",
      "testStandard": "ISO 179",
      "conditions": "20 °C, ungekerbt; bei −20 °C 58,8 kJ/m²",
      "source": "src_tds",
      "confidence": "medium"
    },
    "nozzleTemperature": {
      "value": 245,
      "unit": "°C",
      "min": 235,
      "max": 255,
      "source": "src_tds",
      "confidence": "medium"
    },
    "bedTemperature": {
      "value": 100,
      "unit": "°C",
      "min": 90,
      "max": 110,
      "source": "src_tds",
      "confidence": "medium"
    }
  },
  "governance": {
    "lastReviewed": "2026-08-02",
    "reviewedBy": "Claude Code (Erstimport aus Herstellerdatenblatt)",
    "sources": [
      {
        "id": "src_tds",
        "type": "manufacturer-tds",
        "publisher": "Fillamentum Manufacturing Czech s.r.o.",
        "productName": "Fillamentum Nylon AF80 Aramid",
        "title": "Fillamentum Nylon AF80 Aramid — Technical Data Sheet",
        "url": "https://fillamentum.com/wp-content/uploads/2020/10/Technical-Data-Sheet_Nylon-AF80-Aramid.pdf",
        "retrievedAt": "2026-08-02",
        "confidenceCeiling": "low",
        "note": {
          "de": "Herstellerdatenblatt mit Textebene. Prüfkörper nicht deklariert.",
          "en": "Manufacturer datasheet with text layer. Specimen not declared."
        }
      }
    ]
  }
}

File: data/products/fillamentum-nylon-cf15.json
{
  "$schema": "../../schema/product.schema.json",
  "schemaVersion": "1.0.0",
  "id": "fillamentum-nylon-cf15",
  "materialId": "pa12-cf",
  "brand": "Fillamentum",
  "manufacturer": "Fillamentum Manufacturing Czech s.r.o.",
  "productName": "Fillamentum Nylon CF15 Carbon",
  "origin": "Tschechien",
  "specimenType": "undeclared",
  "specimenNote": {
    "de": "Dieses Blatt sagt nicht, ob an gedruckten oder spritzgegossenen Prüfkörpern gemessen wurde. Bemerkenswert ist, dass ein anderes Blatt desselben Herstellers (OBC 905) es ausdrücklich tut und dort sogar Düsentemperatur, Betttemperatur, Druckgeschwindigkeit und Infill nennt — der Hersteller kann es also, tut es hier aber nicht.\n\nHinweis zu diesem Datenblatt: Zwei Werte sprechen gegen eine Kohlenstofffaserfüllung. Erstens der Zug-E-Modul von 500 MPa gegen 1400 MPa beim ungefüllten Nylon FX256 desselben Herstellers. Zweitens eine Bruchdehnung von 103 % — Kurzfaserfüllungen senken die Bruchdehnung typisch unter 5 %. Ein Werkstoff, der beides zugleich zeigt, verhält sich nicht wie ein fasergefülltes Nylon. Drittens liegt der Schmelzpunkt bei 160 °C, deutlich unter PA12 (etwa 178 °C) — es dürfte sich um ein Copolyamid handeln, was das Blatt aber nicht sagt. Alle drei Werte sind unverändert übernommen.",
    "en": "This sheet does not say whether values were measured on printed or moulded specimens. Notable is that another sheet from the same manufacturer (OBC 905) does so explicitly, even naming nozzle temperature, bed temperature, print speed and infill — the manufacturer is able to, but does not here.\n\nNote on this datasheet: Two values argue against a carbon-fibre filler. First, the tensile modulus of 500 MPa against 1400 MPa for the same manufacturer's unfilled Nylon FX256. Second, an elongation at break of 103 % — short-fibre fillers typically take elongation below 5 %. A material showing both at once does not behave like a fibre-filled nylon. Third, the melting point sits at 160 °C, clearly below PA12 (around 178 °C) — it is presumably a copolyamide, which the sheet does not say. All three values are imported unchanged."
  },
  "datasheet": {
    "title": "Fillamentum Nylon CF15 Carbon — Technical Data Sheet",
    "url": "https://fillamentum.com/wp-content/uploads/2020/10/Technical-Data-Sheet_Nylon-CF15-Carbon_03012019.pdf",
    "retrievedAt": "2026-08-02"
  },
  "productUrl": "https://fillamentum.com/collections/",
  "properties": {
    "meltFlowRate": {
      "value": 9.92,
      "unit": "g/10min",
      "testStandard": "ISO 1133",
      "conditions": "235 °C, 2,16 kg",
      "source": "src_tds",
      "confidence": "medium"
    },
    "tensileStrengthXy": {
      "value": 54.5,
      "unit": "MPa",
      "testStandard": "ISO 527",
      "conditions": "50 mm/min",
      "source": "src_tds",
      "confidence": "medium"
    },
    "elongationAtBreakXy": {
      "value": 103,
      "unit": "%",
      "testStandard": "ISO 527",
      "conditions": "50 mm/min",
      "source": "src_tds",
      "confidence": "low"
    },
    "tensileModulusXy": {
      "value": 500,
      "unit": "MPa",
      "testStandard": "ISO 527",
      "conditions": "50 mm/min",
      "source": "src_tds",
      "confidence": "low"
    },
    "charpyUnnotchedXy": {
      "value": 86.2,
      "unit": "kJ/m²",
      "testStandard": "ISO 179",
      "conditions": "25 °C, ungekerbt",
      "source": "src_tds",
      "confidence": "medium"
    },
    "hardnessShoreD": {
      "value": 75,
      "unit": "Shore D",
      "testStandard": "ISO 7619",
      "source": "src_tds",
      "confidence": "medium"
    },
    "meltingTemperature": {
      "value": 160,
      "unit": "°C",
      "source": "src_tds",
      "confidence": "medium"
    },
    "nozzleTemperature": {
      "value": 248,
      "unit": "°C",
      "min": 235,
      "max": 260,
      "source": "src_tds",
      "confidence": "medium"
    },
    "bedTemperature": {
      "value": 92,
      "unit": "°C",
      "min": 80,
      "max": 105,
      "source": "src_tds",
      "confidence": "medium"
    }
  },
  "governance": {
    "lastReviewed": "2026-08-02",
    "reviewedBy": "Claude Code (Erstimport aus Herstellerdatenblatt)",
    "sources": [
      {
        "id": "src_tds",
        "type": "manufacturer-tds",
        "publisher": "Fillamentum Manufacturing Czech s.r.o.",
        "productName": "Fillamentum Nylon CF15 Carbon",
        "title": "Fillamentum Nylon CF15 Carbon — Technical Data Sheet",
        "url": "https://fillamentum.com/wp-content/uploads/2020/10/Technical-Data-Sheet_Nylon-CF15-Carbon_03012019.pdf",
        "retrievedAt": "2026-08-02",
        "confidenceCeiling": "low",
        "note": {
          "de": "Herstellerdatenblatt mit Textebene. Prüfkörper nicht deklariert.",
          "en": "Manufacturer datasheet with text layer. Specimen not declared."
        }
      }
    ]
  }
}

File: data/products/fillamentum-nylon-fx256.json
{
  "$schema": "../../schema/product.schema.json",
  "schemaVersion": "1.0.0",
  "id": "fillamentum-nylon-fx256",
  "materialId": "pa12",
  "brand": "Fillamentum",
  "manufacturer": "Fillamentum Manufacturing Czech s.r.o.",
  "productName": "Fillamentum Nylon FX256",
  "origin": "Tschechien",
  "specimenType": "undeclared",
  "specimenNote": {
    "de": "Dieses Blatt sagt nicht, ob an gedruckten oder spritzgegossenen Prüfkörpern gemessen wurde. Bemerkenswert ist, dass ein anderes Blatt desselben Herstellers (OBC 905) es ausdrücklich tut und dort sogar Düsentemperatur, Betttemperatur, Druckgeschwindigkeit und Infill nennt — der Hersteller kann es also, tut es hier aber nicht.",
    "en": "This sheet does not say whether values were measured on printed or moulded specimens. Notable is that another sheet from the same manufacturer (OBC 905) does so explicitly, even naming nozzle temperature, bed temperature, print speed and infill — the manufacturer is able to, but does not here."
  },
  "features": {
    "de": "Der Bezugswert für die beiden fasergefüllten Nylons desselben Herstellers: ungefüllt 1400 MPa Zug-E-Modul. Genau daran misst sich, dass CF15 und AF80 mit rund 500 MPa nicht stimmen können.",
    "en": "The reference point for the same manufacturer's two fibre-filled nylons: unfilled, 1400 MPa tensile modulus. It is precisely against this that CF15 and AF80 at roughly 500 MPa cannot be right."
  },
  "datasheet": {
    "title": "Fillamentum Nylon FX256 — Technical Data Sheet",
    "url": "https://fillamentum.com/wp-content/uploads/2020/10/Technical-Data-Sheet_Nylon-FX256.pdf",
    "retrievedAt": "2026-08-02"
  },
  "productUrl": "https://fillamentum.com/collections/",
  "properties": {
    "density": {
      "value": 1.01,
      "unit": "g/cm³",
      "source": "src_tds",
      "confidence": "medium"
    },
    "meltFlowRate": {
      "value": 95,
      "unit": "g/10min",
      "source": "src_tds",
      "confidence": "medium"
    },
    "tensileStrengthXy": {
      "value": 45,
      "unit": "MPa",
      "testStandard": "ISO 527",
      "conditions": "Streckspannung",
      "source": "src_tds",
      "confidence": "medium"
    },
    "elongationAtBreakXy": {
      "value": 50,
      "unit": "%",
      "testStandard": "ISO 527",
      "conditions": "Blattangabe „> 50 %“",
      "source": "src_tds",
      "confidence": "medium"
    },
    "tensileModulusXy": {
      "value": 1400,
      "unit": "MPa",
      "testStandard": "ISO 527",
      "source": "src_tds",
      "confidence": "medium"
    },
    "vicatB50": {
      "value": 140,
      "unit": "°C",
      "testStandard": "ISO 306",
      "conditions": "50 °C/h, 5 kg",
      "source": "src_tds",
      "confidence": "medium"
    },
    "nozzleTemperature": {
      "value": 248,
      "unit": "°C",
      "min": 235,
      "max": 260,
      "source": "src_tds",
      "confidence": "medium"
    },
    "bedTemperature": {
      "value": 92,
      "unit": "°C",
      "min": 80,
      "max": 105,
      "source": "src_tds",
      "confidence": "medium"
    }
  },
  "governance": {
    "lastReviewed": "2026-08-02",
    "reviewedBy": "Claude Code (Erstimport aus Herstellerdatenblatt)",
    "sources": [
      {
        "id": "src_tds",
        "type": "manufacturer-tds",
        "publisher": "Fillamentum Manufacturing Czech s.r.o.",
        "productName": "Fillamentum Nylon FX256",
        "title": "Fillamentum Nylon FX256 — Technical Data Sheet",
        "url": "https://fillamentum.com/wp-content/uploads/2020/10/Technical-Data-Sheet_Nylon-FX256.pdf",
        "retrievedAt": "2026-08-02",
        "confidenceCeiling": "medium",
        "note": {
          "de": "Herstellerdatenblatt mit Textebene. Auszug unter data/_sources/fillamentum-tds/. Prüfkörper nicht deklariert.",
          "en": "Manufacturer datasheet with text layer. Extract at data/_sources/fillamentum-tds/. Specimen not declared."
        }
      }
    ]
  }
}

File: data/products/fillamentum-obc-905.json
{
  "$schema": "../../schema/product.schema.json",
  "schemaVersion": "1.0.0",
  "id": "fillamentum-obc-905",
  "materialId": "obc",
  "brand": "Fillamentum",
  "manufacturer": "Fillamentum Manufacturing Czech s.r.o.",
  "productName": "Fillamentum OBC 905",
  "origin": "Tschechien",
  "specimenType": "printed",
  "specimenNote": {
    "de": "Dieses Blatt deklariert den Prüfkörper vollständig: „Mechanical properties on 3D printed samples“, mit Werten für XY und Z und mit Angabe von Düsentemperatur (200 °C), Betttemperatur (65 °C), Druckgeschwindigkeit (20 mm/s), zwei Perimetern und 100 % Infill. Das ist die vollständigste Prüfkörperdeklaration in der gesamten Datenbank.\n\nHinweis zu diesem Datenblatt: Ein innerer Widerspruch: Die Schlagzähigkeit steht zweimal da, einmal in J/m und einmal in kJ/m². In XY passen die beiden Angaben zusammen (347 J/m ÷ 10,16 mm Restligament = 34,2 ≈ 34,3 kJ/m²). In Z passen sie nicht: 352 J/m ergäben 34,6 kJ/m², das Blatt nennt aber 43,1. Je nachdem, welche Einheit man liest, ist der Werkstoff stehend gedruckt gleich schlagzäh (Faktor 1,01) oder ein Viertel zäher (Faktor 1,26). Übernommen sind beide kJ/m²-Angaben, der abgeleitete Faktor im Werkstofftyp nutzt die konservativere Rechnung.",
    "en": "This sheet declares the specimen in full: “Mechanical properties on 3D printed samples”, with values for XY and Z and stating nozzle temperature (200 °C), bed temperature (65 °C), print speed (20 mm/s), two perimeters and 100 % infill. It is the most complete specimen declaration in the entire dataset.\n\nNote on this datasheet: An internal contradiction: impact strength appears twice, once in J/m and once in kJ/m². In XY the two agree (347 J/m ÷ 10.16 mm remaining ligament = 34.2 ≈ 34.3 kJ/m²). In Z they do not: 352 J/m would give 34.6 kJ/m², yet the sheet states 43.1. Depending on which unit one reads, the material printed upright is either equally tough (factor 1.01) or a quarter tougher (factor 1.26). Both kJ/m² figures are imported; the derived factor in the material type uses the more conservative calculation."
  },
  "features": {
    "de": "Das aussagekräftigste Blatt in der gesamten Datenbank. Es weist alle mechanischen Werte getrennt für XY und Z aus, an ausdrücklich gedruckten Prüfkörpern, und nennt dazu Düsentemperatur, Betttemperatur, Druckgeschwindigkeit, Perimeterzahl und Infill. Es beantwortet zudem vier Ja-Nein-Fragen, um die sich fast alle Blätter drücken: UV-Stabilität nein, Lebensmittelkontakt nein, biologisch abbaubar nein, transparent nein.",
    "en": "The most informative sheet in the entire dataset. It gives every mechanical value separately for XY and Z, on explicitly printed specimens, and states nozzle temperature, bed temperature, print speed, perimeter count and infill. It moreover answers four yes-no questions almost every sheet dodges: UV stability no, food contact no, biodegradable no, transparent no."
  },
  "datasheet": {
    "title": "Fillamentum OBC 905 — Technical Data Sheet",
    "url": "https://fillamentum.com/wp-content/uploads/2022/11/TDS_OBC-905_EN_07102022_FI.pdf",
    "retrievedAt": "2026-08-02"
  },
  "productUrl": "https://fillamentum.com/collections/",
  "properties": {
    "density": {
      "value": 0.905,
      "unit": "g/cm³",
      "testStandard": "ISO 1183",
      "source": "src_tds",
      "confidence": "medium"
    },
    "tensileStrengthXy": {
      "value": 14,
      "unit": "MPa",
      "testStandard": "ASTM D1708",
      "orientation": "XY",
      "conditions": "gedruckt, 100 % Infill, 2 Perimeter, 200 °C Düse, 65 °C Bett, 20 mm/s",
      "source": "src_tds",
      "confidence": "medium"
    },
    "tensileStrengthZ": {
      "value": 11,
      "unit": "MPa",
      "testStandard": "ASTM D1708",
      "orientation": "Z",
      "conditions": "gedruckt, 100 % Infill, Streckspannung",
      "source": "src_tds",
      "confidence": "medium"
    },
    "elongationAtBreakXy": {
      "value": 700,
      "unit": "%",
      "testStandard": "ASTM D1708",
      "orientation": "XY",
      "conditions": "gedruckt, 100 % Infill",
      "source": "src_tds",
      "confidence": "medium"
    },
    "elongationAtBreakZ": {
      "value": 480,
      "unit": "%",
      "testStandard": "ASTM D1708",
      "orientation": "Z",
      "conditions": "gedruckt, 100 % Infill",
      "source": "src_tds",
      "confidence": "medium"
    },
    "flexuralStrengthXy": {
      "value": 7.8,
      "unit": "MPa",
      "testStandard": "ASTM D790",
      "orientation": "XY",
      "conditions": "5 % Dehnung",
      "source": "src_tds",
      "confidence": "medium"
    },
    "flexuralStrengthZ": {
      "value": 6.8,
      "unit": "MPa",
      "testStandard": "ASTM D790",
      "orientation": "Z",
      "conditions": "5 % Dehnung",
      "source": "src_tds",
      "confidence": "medium"
    },
    "flexuralModulusXy": {
      "value": 244,
      "unit": "MPa",
      "testStandard": "ASTM D790",
      "orientation": "XY",
      "conditions": "1 % Dehnung",
      "source": "src_tds",
      "confidence": "medium"
    },
    "flexuralModulusZ": {
      "value": 217,
      "unit": "MPa",
      "testStandard": "ASTM D790",
      "orientation": "Z",
      "conditions": "1 % Dehnung",
      "source": "src_tds",
      "confidence": "medium"
    },
    "izodNotchedXy": {
      "value": 34.3,
      "unit": "kJ/m²",
      "testStandard": "ASTM D256",
      "orientation": "XY",
      "conditions": "gekerbt, gedruckt",
      "source": "src_tds",
      "confidence": "medium"
    },
    "izodNotchedZ": {
      "value": 43.1,
      "unit": "kJ/m²",
      "testStandard": "ASTM D256",
      "orientation": "Z",
      "conditions": "gekerbt, gedruckt — höher als der X-Y-Wert (34,3), was bei FDM erklärungsbedürftig ist",
      "source": "src_tds",
      "confidence": "low",
      "note": {
        "de": "Quer zur Schicht steht hier mehr als längs, und das ist bei FDM zunächst unplausibel: Die Schichtgrenze ist die schwächste Ebene. Die übrigen Größen desselben Blattes verhalten sich erwartungsgemäß (Zugfestigkeit 14 gegen 11, Bruchdehnung 700 gegen 480, Biegefestigkeit 7,8 gegen 6,8), ein bloßer Zahlendreher ist also nicht belegt. Bei einem Werkstoff dieser Weichheit — Shore D 53, 700 % Bruchdehnung — bricht die gekerbte Izod-Probe häufig nicht durch, sondern klappt um; der Messwert beschreibt dann aufgenommene Verformungsarbeit statt Bruchenergie, und eine Probe, die entlang der Schichtgrenzen nachgibt, kann dabei mehr aufnehmen als eine, die als Block widersteht. Ob das hier zutrifft, sagt das Blatt nicht — es nennt keinen Bruchtyp. Der Wert bleibt deshalb stehen, gilt aber als schwach belegt.",
        "en": "Across the layers more is reported than along them, and in FDM that is implausible at first sight: the layer boundary is the weakest plane. The other quantities on the same sheet behave as expected (tensile 14 against 11, elongation 700 against 480, flexural 7.8 against 6.8), so a mere transposition is not established. In a material this soft — Shore D 53, 700 % elongation — the notched Izod specimen frequently does not break through but hinges; the value then describes absorbed deformation work rather than fracture energy, and a specimen that yields along the layer boundaries can absorb more than one resisting as a block. Whether that applies here the sheet does not say — it states no break type. The value therefore stands but counts as weakly substantiated."
      }
    },
    "hardnessShoreD": {
      "value": 53,
      "unit": "Shore D",
      "testStandard": "ISO 7619",
      "source": "src_tds",
      "confidence": "medium"
    },
    "meltingTemperature": {
      "value": 130,
      "unit": "°C",
      "testStandard": "ISO 11357",
      "source": "src_tds",
      "confidence": "medium"
    },
    "glassTransition": {
      "value": -13,
      "unit": "°C",
      "testStandard": "ISO 11357",
      "source": "src_tds",
      "confidence": "medium"
    },
    "volumeResistivity": {
      "value": 10000000000000000,
      "unit": "Ω·cm",
      "source": "src_tds",
      "confidence": "medium"
    },
    "nozzleTemperature": {
      "value": 200,
      "unit": "°C",
      "conditions": "Prüfkörperbedingung",
      "source": "src_tds",
      "confidence": "medium"
    },
    "bedTemperature": {
      "value": 65,
      "unit": "°C",
      "conditions": "Prüfkörperbedingung",
      "source": "src_tds",
      "confidence": "medium"
    },
    "printSpeed": {
      "value": 20,
      "unit": "mm/s",
      "conditions": "Prüfkörperbedingung",
      "source": "src_tds",
      "confidence": "medium"
    }
  },
  "governance": {
    "lastReviewed": "2026-08-02",
    "reviewedBy": "Claude Code (Erstimport aus Herstellerdatenblatt)",
    "sources": [
      {
        "id": "src_tds",
        "type": "manufacturer-tds",
        "publisher": "Fillamentum Manufacturing Czech s.r.o.",
        "productName": "Fillamentum OBC 905",
        "title": "Fillamentum OBC 905 — Technical Data Sheet",
        "url": "https://fillamentum.com/wp-content/uploads/2022/11/TDS_OBC-905_EN_07102022_FI.pdf",
        "retrievedAt": "2026-08-02",
        "confidenceCeiling": "high",
        "note": {
          "de": "Herstellerdatenblatt mit Textebene. Prüfkörper deklariert: gedruckt, mit XY- und Z-Werten und vollständigen Druckparametern.",
          "en": "Manufacturer datasheet with text layer. Specimen declared: printed, with XY and Z values and complete print parameters."
        }
      }
    ]
  }
}

File: data/products/fillamentum-pc-abs.json
{
  "$schema": "../../schema/product.schema.json",
  "schemaVersion": "1.0.0",
  "id": "fillamentum-pc-abs",
  "materialId": "abs-pc",
  "brand": "Fillamentum",
  "manufacturer": "Fillamentum Manufacturing Czech s.r.o.",
  "productName": "Fillamentum PC/ABS",
  "origin": "Tschechien",
  "specimenType": "undeclared",
  "specimenNote": {
    "de": "Dieses Blatt sagt nicht, ob an gedruckten oder spritzgegossenen Prüfkörpern gemessen wurde. Bemerkenswert ist, dass ein anderes Blatt desselben Herstellers (OBC 905) es ausdrücklich tut und dort sogar Düsentemperatur, Betttemperatur, Druckgeschwindigkeit und Infill nennt — der Hersteller kann es also, tut es hier aber nicht.",
    "en": "This sheet does not say whether values were measured on printed or moulded specimens. Notable is that another sheet from the same manufacturer (OBC 905) does so explicitly, even naming nozzle temperature, bed temperature, print speed and infill — the manufacturer is able to, but does not here."
  },
  "features": {
    "de": "Der beste Kälteschlagwert in der Datenbank: 55 kJ/m² gekerbt bei 23 °C fallen bei −30 °C nur auf 41 kJ/m² — ein Rückgang von 25 %, während ABS im selben Sprung 58 % verliert. Für Außen- und Fahrzeuganwendungen ist das der entscheidende Unterschied. Das Blatt nennt zudem als eines von wenigen den Wärmeausdehnungskoeffizienten.",
    "en": "The best low-temperature impact figure in the dataset: 55 kJ/m² notched at 23 °C fall to only 41 kJ/m² at −30 °C — a drop of 25 %, where ABS loses 58 % over the same step. For outdoor and vehicle applications that is the decisive difference. The sheet is also one of the few to give the coefficient of thermal expansion."
  },
  "datasheet": {
    "title": "Fillamentum PC/ABS — Technical Data Sheet",
    "url": "https://fillamentum.com/wp-content/uploads/2020/10/Technical_Data_Sheet_PC-ABS.pdf",
    "retrievedAt": "2026-08-02"
  },
  "productUrl": "https://fillamentum.com/collections/",
  "properties": {
    "density": {
      "value": 1.07,
      "unit": "g/cm³",
      "testStandard": "ISO 1183-1",
      "conditions": "25 °C",
      "source": "src_tds",
      "confidence": "medium"
    },
    "meltFlowRate": {
      "value": 15,
      "unit": "g/10min",
      "testStandard": "ISO 1133",
      "conditions": "220 °C, 10 kg; im Blatt als 15 cm³/10 min",
      "source": "src_tds",
      "confidence": "medium"
    },
    "tensileStrengthXy": {
      "value": 42,
      "unit": "MPa",
      "testStandard": "ISO 527-1,2",
      "conditions": "Streckspannung, 50 mm/min",
      "source": "src_tds",
      "confidence": "medium"
    },
    "elongationAtBreakXy": {
      "value": 7,
      "unit": "%",
      "testStandard": "ISO 527-1,2",
      "conditions": "50 mm/min",
      "source": "src_tds",
      "confidence": "medium"
    },
    "tensileModulusXy": {
      "value": 2000,
      "unit": "MPa",
      "testStandard": "ISO 527-1,2",
      "conditions": "1 mm/min",
      "source": "src_tds",
      "confidence": "medium"
    },
    "flexuralStrengthXy": {
      "value": 68,
      "unit": "MPa",
      "testStandard": "ISO 178",
      "conditions": "2 mm/min",
      "source": "src_tds",
      "confidence": "medium"
    },
    "flexuralModulusXy": {
      "value": 2000,
      "unit": "MPa",
      "testStandard": "ISO 178",
      "conditions": "2 mm/min",
      "source": "src_tds",
      "confidence": "medium"
    },
    "izodNotchedXy": {
      "value": 55,
      "unit": "kJ/m²",
      "testStandard": "ISO 180-1A",
      "conditions": "23 °C, gekerbt; bei −30 °C 41 kJ/m²",
      "source": "src_tds",
      "confidence": "medium"
    },
    "charpyNotchedXy": {
      "value": 53,
      "unit": "kJ/m²",
      "testStandard": "ISO 179",
      "conditions": "23 °C, gekerbt",
      "source": "src_tds",
      "confidence": "medium"
    },
    "vicatB50": {
      "value": 113,
      "unit": "°C",
      "testStandard": "ISO 306 B50",
      "conditions": "50 °C/h; bei 120 °C/h 115 °C",
      "source": "src_tds",
      "confidence": "medium"
    },
    "clte": {
      "value": 0.000089,
      "unit": "1/K",
      "testStandard": "ISO 11359-2",
      "conditions": "23 bis 55 °C",
      "source": "src_tds",
      "confidence": "medium"
    },
    "nozzleTemperature": {
      "value": 270,
      "unit": "°C",
      "min": 260,
      "max": 280,
      "source": "src_tds",
      "confidence": "medium"
    },
    "bedTemperature": {
      "value": 97,
      "unit": "°C",
      "min": 90,
      "max": 105,
      "source": "src_tds",
      "confidence": "medium"
    }
  },
  "governance": {
    "lastReviewed": "2026-08-02",
    "reviewedBy": "Claude Code (Erstimport aus Herstellerdatenblatt)",
    "sources": [
      {
        "id": "src_tds",
        "type": "manufacturer-tds",
        "publisher": "Fillamentum Manufacturing Czech s.r.o.",
        "productName": "Fillamentum PC/ABS",
        "title": "Fillamentum PC/ABS — Technical Data Sheet",
        "url": "https://fillamentum.com/wp-content/uploads/2020/10/Technical_Data_Sheet_PC-ABS.pdf",
        "retrievedAt": "2026-08-02",
        "confidenceCeiling": "medium",
        "note": {
          "de": "Herstellerdatenblatt mit Textebene. Prüfkörper nicht deklariert.",
          "en": "Manufacturer datasheet with text layer. Specimen not declared."
        }
      }
    ]
  }
}

File: data/products/fillamentum-petg.json
{
  "$schema": "../../schema/product.schema.json",
  "schemaVersion": "1.0.0",
  "id": "fillamentum-petg",
  "materialId": "petg",
  "brand": "Fillamentum",
  "manufacturer": "Fillamentum Manufacturing Czech s.r.o.",
  "productName": "Fillamentum PETG",
  "origin": "Tschechien",
  "specimenType": "undeclared",
  "specimenNote": {
    "de": "Dieses Blatt sagt nicht, ob an gedruckten oder spritzgegossenen Prüfkörpern gemessen wurde. Bemerkenswert ist, dass ein anderes Blatt desselben Herstellers (OBC 905) es ausdrücklich tut und dort sogar Düsentemperatur, Betttemperatur, Druckgeschwindigkeit und Infill nennt — der Hersteller kann es also, tut es hier aber nicht.",
    "en": "This sheet does not say whether values were measured on printed or moulded specimens. Notable is that another sheet from the same manufacturer (OBC 905) does so explicitly, even naming nozzle temperature, bed temperature, print speed and infill — the manufacturer is able to, but does not here."
  },
  "features": {
    "de": "Das jüngste Fillamentum-Blatt (2023) und das einzige mit einer Zeile „Flame classification UL 94“ — sie ist allerdings leer. Eine leere Zeile ist ehrlicher als eine erfundene Klasse, aber sie beantwortet die Frage nicht.",
    "en": "The most recent Fillamentum sheet (2023) and the only one with a line “Flame classification UL 94” — which is, however, empty. An empty line is more honest than an invented class, but it does not answer the question."
  },
  "datasheet": {
    "title": "Fillamentum PETG — Technical Data Sheet",
    "url": "https://fillamentum.com/wp-content/uploads/2023/02/TDS_PETG_EN_30012023.pdf",
    "retrievedAt": "2026-08-02"
  },
  "productUrl": "https://fillamentum.com/collections/",
  "properties": {
    "density": {
      "value": 1.27,
      "unit": "g/cm³",
      "source": "src_tds",
      "confidence": "medium"
    },
    "tensileStrengthXy": {
      "value": 50,
      "unit": "MPa",
      "testStandard": "ISO 527",
      "conditions": "Streckspannung, 50 mm/min; Bruchspannung 26 MPa",
      "source": "src_tds",
      "confidence": "medium"
    },
    "elongationAtBreakXy": {
      "value": 120,
      "unit": "%",
      "testStandard": "ISO 527",
      "conditions": "50 mm/min",
      "source": "src_tds",
      "confidence": "medium"
    },
    "tensileModulusXy": {
      "value": 1900,
      "unit": "MPa",
      "testStandard": "ISO 527",
      "conditions": "50 mm/min",
      "source": "src_tds",
      "confidence": "medium"
    },
    "flexuralStrengthXy": {
      "value": 71,
      "unit": "MPa",
      "testStandard": "ISO 178",
      "source": "src_tds",
      "confidence": "medium"
    },
    "flexuralModulusXy": {
      "value": 2150,
      "unit": "MPa",
      "testStandard": "ISO 178",
      "source": "src_tds",
      "confidence": "medium"
    },
    "hardnessShoreD": {
      "value": 75,
      "unit": "Shore D",
      "testStandard": "ISO 7619",
      "source": "src_tds",
      "confidence": "medium"
    },
    "vicatB50": {
      "value": 75,
      "unit": "°C",
      "testStandard": "ISO 306",
      "source": "src_tds",
      "confidence": "medium"
    }
  },
  "governance": {
    "lastReviewed": "2026-08-02",
    "reviewedBy": "Claude Code (Erstimport aus Herstellerdatenblatt)",
    "sources": [
      {
        "id": "src_tds",
        "type": "manufacturer-tds",
        "publisher": "Fillamentum Manufacturing Czech s.r.o.",
        "productName": "Fillamentum PETG",
        "title": "Fillamentum PETG — Technical Data Sheet",
        "url": "https://fillamentum.com/wp-content/uploads/2023/02/TDS_PETG_EN_30012023.pdf",
        "retrievedAt": "2026-08-02",
        "confidenceCeiling": "medium",
        "note": {
          "de": "Herstellerdatenblatt mit Textebene. Auszug unter data/_sources/fillamentum-tds/. Prüfkörper nicht deklariert.",
          "en": "Manufacturer datasheet with text layer. Extract at data/_sources/fillamentum-tds/. Specimen not declared."
        }
      }
    ]
  }
}
