Repository: Reents3D/fdm-material-advisor

# FDM-Materialberater

**[→ Werkzeug öffnen](https://materialberater.reents3d.de/)** · kostenlos, ohne Anmeldung
· ein Werkzeug der [Reents Technologies GmbH](https://reents3d.de/) (Reents3D), XXL-3D-Druck und Exponatebau in Holm bei Hamburg

Welches FDM-Material passt zum Anwendungsfall — und **warum**. Ein quelloffener
Materialberater mit einer offenen Datenbank, in der jeder Kennwert seine Quelle, seine
Prüfnorm und seine Konfidenz mitführt.

**43 Werkstofftypen · 254 Produkte von 17 Marken · 3.182 belegte Einzelaussagen ·
20 Anwendungsfälle · 21 Medien · 29 Glossareinträge**
*[English summary below](#english)*

---

File: data/products/fillamentum-pla-crystal-clear.json
{
  "$schema": "../../schema/product.schema.json",
  "schemaVersion": "1.0.0",
  "id": "fillamentum-pla-crystal-clear",
  "materialId": "pla",
  "brand": "Fillamentum",
  "manufacturer": "Fillamentum Manufacturing Czech s.r.o.",
  "productName": "Fillamentum PLA Crystal Clear",
  "origin": "Tschechien",
  "specimenType": "undeclared",
  "specimenNote": {
    "de": "Dieses Blatt sagt nicht, ob an gedruckten oder spritzgegossenen Prüfkörpern gemessen wurde. Bemerkenswert ist, dass ein anderes Blatt desselben Herstellers (OBC 905) es ausdrücklich tut und dort sogar Düsentemperatur, Betttemperatur, Druckgeschwindigkeit und Infill nennt — der Hersteller kann es also, tut es hier aber nicht.",
    "en": "This sheet does not say whether values were measured on printed or moulded specimens. Notable is that another sheet from the same manufacturer (OBC 905) does so explicitly, even naming nozzle temperature, bed temperature, print speed and infill — the manufacturer is able to, but does not here."
  },
  "features": {
    "de": "Bemerkenswert im Vergleich zum PLA Extrafill desselben Herstellers: Dieses Blatt nutzt ISO 527-1, die richtige Norm für Formteile — während das Extrafill-Blatt ASTM D882 für Folien nennt. Derselbe Hersteller, derselbe Werkstoff, zwei Normen.",
    "en": "Notable against the same manufacturer's PLA Extrafill: this sheet uses ISO 527-1, the correct standard for mouldings — whereas the Extrafill sheet names ASTM D882 for films. Same manufacturer, same material, two standards."
  },
  "datasheet": {
    "title": "Fillamentum PLA Crystal Clear — Technical Data Sheet",
    "url": "https://fillamentum.com/wp-content/uploads/2020/10/Technical-Data-Sheet_PLA-Crystal-Clear_03012019.pdf",
    "retrievedAt": "2026-08-02"
  },
  "productUrl": "https://fillamentum.com/collections/",
  "properties": {
    "density": {
      "value": 1.24,
      "unit": "g/cm³",
      "source": "src_tds",
      "confidence": "medium"
    },
    "tensileStrengthXy": {
      "value": 50,
      "unit": "MPa",
      "testStandard": "ISO 527-1",
      "source": "src_tds",
      "confidence": "medium"
    },
    "elongationAtBreakXy": {
      "value": 5,
      "unit": "%",
      "testStandard": "ISO 527-1",
      "conditions": "Blattangabe „≤ 5 %“",
      "source": "src_tds",
      "confidence": "medium"
    },
    "tensileModulusXy": {
      "value": 3500,
      "unit": "MPa",
      "testStandard": "ISO 527-1",
      "source": "src_tds",
      "confidence": "medium"
    },
    "charpyUnnotchedXy": {
      "value": 5,
      "unit": "kJ/m²",
      "conditions": "Blattangabe „≤ 5 kJ/m²“",
      "source": "src_tds",
      "confidence": "medium"
    },
    "glassTransition": {
      "value": 57.5,
      "unit": "°C",
      "min": 55,
      "max": 60,
      "testStandard": "DSC",
      "source": "src_tds",
      "confidence": "medium"
    },
    "nozzleTemperature": {
      "value": 220,
      "unit": "°C",
      "min": 210,
      "max": 230,
      "source": "src_tds",
      "confidence": "medium"
    },
    "bedTemperature": {
      "value": 55,
      "unit": "°C",
      "min": 50,
      "max": 60,
      "source": "src_tds",
      "confidence": "medium"
    }
  },
  "governance": {
    "lastReviewed": "2026-08-02",
    "reviewedBy": "Claude Code (Erstimport aus Herstellerdatenblatt)",
    "sources": [
      {
        "id": "src_tds",
        "type": "manufacturer-tds",
        "publisher": "Fillamentum Manufacturing Czech s.r.o.",
        "productName": "Fillamentum PLA Crystal Clear",
        "title": "Fillamentum PLA Crystal Clear — Technical Data Sheet",
        "url": "https://fillamentum.com/wp-content/uploads/2020/10/Technical-Data-Sheet_PLA-Crystal-Clear_03012019.pdf",
        "retrievedAt": "2026-08-02",
        "confidenceCeiling": "medium",
        "note": {
          "de": "Herstellerdatenblatt mit Textebene. Auszug unter data/_sources/fillamentum-tds/. Prüfkörper nicht deklariert.",
          "en": "Manufacturer datasheet with text layer. Extract at data/_sources/fillamentum-tds/. Specimen not declared."
        }
      }
    ]
  }
}

File: data/products/fillamentum-pla-extrafill.json
{
  "$schema": "../../schema/product.schema.json",
  "schemaVersion": "1.0.0",
  "id": "fillamentum-pla-extrafill",
  "materialId": "pla",
  "brand": "Fillamentum",
  "manufacturer": "Fillamentum Manufacturing Czech s.r.o.",
  "productName": "Fillamentum PLA Extrafill",
  "origin": "Tschechien",
  "specimenType": "undeclared",
  "specimenNote": {
    "de": "Dieses Blatt sagt nicht, ob an gedruckten oder spritzgegossenen Prüfkörpern gemessen wurde. Bemerkenswert ist, dass ein anderes Blatt desselben Herstellers (OBC 905) es ausdrücklich tut und dort sogar Düsentemperatur, Betttemperatur, Druckgeschwindigkeit und Infill nennt — der Hersteller kann es also, tut es hier aber nicht.\n\nHinweis zu diesem Datenblatt: Die Zugwerte stehen unter ASTM D882, der Norm für dünne FOLIEN — für Formteile wäre ASTM D638 einschlägig. Fillamentum ist damit die fünfte Marke in der Datenbank mit genau diesem Fehler, nach Material4Print, Fiberlogy und Spectrum. Bei fünf unabhängigen Herstellern ist das kein Zufall, sondern ein Fehler, der mit dem Rohstoffdatenblatt des Granulatlieferanten durch die Branche wandert. Zusätzlich steht die Wärmeformbeständigkeit unter ASTM E2092, einer thermomechanischen Analyse, statt unter der HDT-Norm ASTM D648.",
    "en": "This sheet does not say whether values were measured on printed or moulded specimens. Notable is that another sheet from the same manufacturer (OBC 905) does so explicitly, even naming nozzle temperature, bed temperature, print speed and infill — the manufacturer is able to, but does not here.\n\nNote on this datasheet: The tensile values sit under ASTM D882, the standard for thin FILMS — for mouldings ASTM D638 would apply. Fillamentum is thus the fifth brand in the dataset with exactly this error, after Material4Print, Fiberlogy and Spectrum. Across five independent manufacturers that is no coincidence but an error travelling through the industry with the granulate supplier's raw-material datasheet. The heat deflection figure moreover sits under ASTM E2092, a thermomechanical analysis, instead of the HDT standard ASTM D648."
  },
  "datasheet": {
    "title": "Fillamentum PLA Extrafill — Technical Data Sheet",
    "url": "https://fillamentum.com/wp-content/uploads/2020/10/Technical-Data-Sheet_PLA-Extrafill_03012019.pdf",
    "retrievedAt": "2026-08-02"
  },
  "productUrl": "https://fillamentum.com/collections/",
  "properties": {
    "density": {
      "value": 1.24,
      "unit": "g/cm³",
      "source": "src_tds",
      "confidence": "low"
    },
    "meltFlowRate": {
      "value": 6,
      "unit": "g/10min",
      "testStandard": "ASTM D1238",
      "conditions": "210 °C, 2,16 kg",
      "source": "src_tds",
      "confidence": "low"
    },
    "tensileStrengthXy": {
      "value": 60,
      "unit": "MPa",
      "testStandard": "ASTM D882 (siehe Hinweis)",
      "conditions": "Streckspannung; Bruchspannung 53 MPa",
      "source": "src_tds",
      "confidence": "low"
    },
    "elongationAtBreakXy": {
      "value": 6,
      "unit": "%",
      "testStandard": "ASTM D882 (siehe Hinweis)",
      "source": "src_tds",
      "confidence": "low"
    },
    "tensileModulusXy": {
      "value": 3600,
      "unit": "MPa",
      "testStandard": "ASTM D882 (siehe Hinweis)",
      "source": "src_tds",
      "confidence": "low"
    },
    "flexuralStrengthXy": {
      "value": 83,
      "unit": "MPa",
      "testStandard": "ASTM D790",
      "source": "src_tds",
      "confidence": "low"
    },
    "flexuralModulusXy": {
      "value": 3800,
      "unit": "MPa",
      "testStandard": "ASTM D790",
      "source": "src_tds",
      "confidence": "low"
    },
    "izodNotchedXy": {
      "value": 16,
      "unit": "J/m",
      "testStandard": "ASTM D256",
      "conditions": "23 °C, gekerbt",
      "source": "src_tds",
      "confidence": "low"
    },
    "hdtB": {
      "value": 55,
      "unit": "°C",
      "testStandard": "im Blatt als ASTM E2092 angegeben (siehe Hinweis)",
      "conditions": "0,45 MPa",
      "source": "src_tds",
      "confidence": "low"
    },
    "glassTransition": {
      "value": 57.5,
      "unit": "°C",
      "min": 55,
      "max": 60,
      "testStandard": "ASTM D3418",
      "source": "src_tds",
      "confidence": "low"
    },
    "nozzleTemperature": {
      "value": 200,
      "unit": "°C",
      "min": 190,
      "max": 210,
      "source": "src_tds",
      "confidence": "low"
    },
    "bedTemperature": {
      "value": 55,
      "unit": "°C",
      "min": 50,
      "max": 60,
      "source": "src_tds",
      "confidence": "medium"
    }
  },
  "governance": {
    "lastReviewed": "2026-08-02",
    "reviewedBy": "Claude Code (Erstimport aus Herstellerdatenblatt)",
    "sources": [
      {
        "id": "src_tds",
        "type": "manufacturer-tds",
        "publisher": "Fillamentum Manufacturing Czech s.r.o.",
        "productName": "Fillamentum PLA Extrafill",
        "title": "Fillamentum PLA Extrafill — Technical Data Sheet",
        "url": "https://fillamentum.com/wp-content/uploads/2020/10/Technical-Data-Sheet_PLA-Extrafill_03012019.pdf",
        "retrievedAt": "2026-08-02",
        "confidenceCeiling": "low",
        "note": {
          "de": "Herstellerdatenblatt mit Textebene. Prüfkörper nicht deklariert.",
          "en": "Manufacturer datasheet with text layer. Specimen not declared."
        }
      }
    ]
  },
  "sharedLineage": {
    "with": [
      "fiberlogy-easy-pla",
      "nebula-pla-art-glitter",
      "nebula-pla-art-glowing",
      "nebula-pla-art-marble",
      "nebula-pla-art-mystic-green",
      "nebula-pla-art-thermo",
      "nebula-pla-premium",
      "spectrum-pla-premium"
    ],
    "sharedFields": [
      "density",
      "elongationAtBreakXy",
      "flexuralModulusXy",
      "flexuralStrengthXy",
      "glassTransition",
      "hdtB",
      "izodNotchedXy",
      "meltFlowRate",
      "nozzleTemperature",
      "tensileStrengthXy"
    ],
    "note": {
      "de": "10 Kennwerte dieses Datenblatts stehen Ziffer für Ziffer auch bei Fiberlogy Fiberlogy Easy PLA · Nebula Filaments PLA Art Glitter · Nebula Filaments PLA Art Glowing · Nebula Filaments PLA Art Marble · Nebula Filaments PLA Art Mystic Green · Nebula Filaments PLA Art Thermo · Nebula Filaments PLA Premium · Spectrum Spectrum PLA Premium. Es handelt sich also nicht um 9 unabhängige Belege, sondern um eine einzige Messung. Welche Marke gemessen hat, lässt sich nicht feststellen; vermutlich stammen die Zahlen von einem gemeinsamen Compoundeur, den kein Blatt nennt. Keines der Blätter gilt deshalb als Original, und die geteilten Werte gelten bei allen Beteiligten als schwach belegt.",
      "en": "10 values on this datasheet appear digit for digit at Fiberlogy Fiberlogy Easy PLA · Nebula Filaments PLA Art Glitter · Nebula Filaments PLA Art Glowing · Nebula Filaments PLA Art Marble · Nebula Filaments PLA Art Mystic Green · Nebula Filaments PLA Art Thermo · Nebula Filaments PLA Premium · Spectrum Spectrum PLA Premium as well. They are therefore not 9 independent pieces of evidence but a single measurement. Which brand did the measuring cannot be established; the figures presumably come from a shared compounder that no sheet names. None of the sheets therefore counts as the original, and the shared values count as weakly substantiated for every party involved."
    }
  }
}

File: data/products/fillamentum-pp-2320.json
{
  "$schema": "../../schema/product.schema.json",
  "schemaVersion": "1.0.0",
  "id": "fillamentum-pp-2320",
  "materialId": "pp",
  "brand": "Fillamentum",
  "manufacturer": "Fillamentum Manufacturing Czech s.r.o.",
  "productName": "Fillamentum PP 2320",
  "origin": "Tschechien",
  "specimenType": "undeclared",
  "specimenNote": {
    "de": "Dieses Blatt sagt nicht, ob an gedruckten oder spritzgegossenen Prüfkörpern gemessen wurde. Bemerkenswert ist, dass ein anderes Blatt desselben Herstellers (OBC 905) es ausdrücklich tut und dort sogar Düsentemperatur, Betttemperatur, Druckgeschwindigkeit und Infill nennt — der Hersteller kann es also, tut es hier aber nicht.",
    "en": "This sheet does not say whether values were measured on printed or moulded specimens. Notable is that another sheet from the same manufacturer (OBC 905) does so explicitly, even naming nozzle temperature, bed temperature, print speed and infill — the manufacturer is able to, but does not here."
  },
  "features": {
    "de": "184 kJ/m² ungekerbt ist der höchste Schlagzähigkeitswert der ganzen Datenbank. Das Blatt nennt außerdem Medienbeständigkeiten mit Temperaturangabe und weist ausdrücklich darauf hin, dass PP ohne Haftvermittler und Brim nicht auf dem Bett hält.",
    "en": "184 kJ/m² unnotched is the highest impact figure in the whole database. The sheet also states media resistances with temperature and points out explicitly that PP will not stay on the bed without an adhesion promoter and a brim."
  },
  "datasheet": {
    "title": "Fillamentum PP 2320 — Technical Data Sheet",
    "url": "https://fillamentum.com/wp-content/uploads/2020/10/Technical-Data-Sheet_PP-2320.pdf",
    "retrievedAt": "2026-08-02"
  },
  "productUrl": "https://fillamentum.com/collections/",
  "properties": {
    "density": {
      "value": 0.96,
      "unit": "g/cm³",
      "testStandard": "ISO 1183 A",
      "conditions": "(23 ± 2) °C",
      "source": "src_tds",
      "confidence": "medium"
    },
    "meltFlowRate": {
      "value": 7.4,
      "unit": "g/10min",
      "testStandard": "ISO 1133",
      "conditions": "230 °C, 5 kg",
      "source": "src_tds",
      "confidence": "medium"
    },
    "tensileStrengthXy": {
      "value": 23,
      "unit": "MPa",
      "testStandard": "ISO 527",
      "source": "src_tds",
      "confidence": "medium"
    },
    "elongationAtBreakXy": {
      "value": 20,
      "unit": "%",
      "testStandard": "ISO 527",
      "source": "src_tds",
      "confidence": "medium"
    },
    "tensileModulusXy": {
      "value": 1400,
      "unit": "MPa",
      "testStandard": "ISO 527",
      "source": "src_tds",
      "confidence": "medium"
    },
    "charpyUnnotchedXy": {
      "value": 184,
      "unit": "kJ/m²",
      "testStandard": "ISO 179-1/1eU",
      "conditions": "25 °C, ungekerbt",
      "source": "src_tds",
      "confidence": "medium"
    },
    "nozzleTemperature": {
      "value": 235,
      "unit": "°C",
      "min": 225,
      "max": 245,
      "source": "src_tds",
      "confidence": "medium"
    },
    "bedTemperature": {
      "value": 97,
      "unit": "°C",
      "min": 90,
      "max": 105,
      "source": "src_tds",
      "confidence": "medium"
    },
    "printSpeed": {
      "value": 30,
      "unit": "mm/s",
      "min": 20,
      "max": 40,
      "source": "src_tds",
      "confidence": "medium"
    }
  },
  "governance": {
    "lastReviewed": "2026-08-02",
    "reviewedBy": "Claude Code (Erstimport aus Herstellerdatenblatt)",
    "sources": [
      {
        "id": "src_tds",
        "type": "manufacturer-tds",
        "publisher": "Fillamentum Manufacturing Czech s.r.o.",
        "productName": "Fillamentum PP 2320",
        "title": "Fillamentum PP 2320 — Technical Data Sheet",
        "url": "https://fillamentum.com/wp-content/uploads/2020/10/Technical-Data-Sheet_PP-2320.pdf",
        "retrievedAt": "2026-08-02",
        "confidenceCeiling": "medium",
        "note": {
          "de": "Herstellerdatenblatt mit Textebene. Prüfkörper nicht deklariert.",
          "en": "Manufacturer datasheet with text layer. Specimen not declared."
        }
      }
    ]
  }
}

File: data/products/fillamentum-timberfill.json
{
  "$schema": "../../schema/product.schema.json",
  "schemaVersion": "1.0.0",
  "id": "fillamentum-timberfill",
  "materialId": "pla",
  "brand": "Fillamentum",
  "manufacturer": "Fillamentum Manufacturing Czech s.r.o.",
  "productName": "Fillamentum Timberfill",
  "origin": "Tschechien",
  "specimenType": "undeclared",
  "specimenNote": {
    "de": "Dieses Blatt sagt nicht, ob an gedruckten oder spritzgegossenen Prüfkörpern gemessen wurde. Bemerkenswert ist, dass ein anderes Blatt desselben Herstellers (OBC 905) es ausdrücklich tut und dort sogar Düsentemperatur, Betttemperatur, Druckgeschwindigkeit und Infill nennt — der Hersteller kann es also, tut es hier aber nicht.",
    "en": "This sheet does not say whether values were measured on printed or moulded specimens. Notable is that another sheet from the same manufacturer (OBC 905) does so explicitly, even naming nozzle temperature, bed temperature, print speed and infill — the manufacturer is able to, but does not here."
  },
  "features": {
    "de": "Die niedrigste Drucktemperatur in der gesamten Datenbank: 150 bis 170 °C. Holzgefüllte Filamente verbrennen bei den üblichen PLA-Temperaturen, deshalb liegt das Fenster so tief — und deshalb ist es so eng.",
    "en": "The lowest printing temperature in the entire dataset: 150 to 170 °C. Wood-filled filaments scorch at the usual PLA temperatures, which is why the window sits so low — and why it is so narrow."
  },
  "datasheet": {
    "title": "Fillamentum Timberfill — Technical Data Sheet",
    "url": "https://fillamentum.com/wp-content/uploads/2020/10/Technical-Data-Sheet_Timberfill_03012019.pdf",
    "retrievedAt": "2026-08-02"
  },
  "productUrl": "https://fillamentum.com/collections/",
  "properties": {
    "density": {
      "value": 1.26,
      "unit": "g/cm³",
      "source": "src_tds",
      "confidence": "medium"
    },
    "tensileStrengthXy": {
      "value": 39,
      "unit": "MPa",
      "testStandard": "ISO 527",
      "conditions": "bei Bruch, 5 mm/min",
      "source": "src_tds",
      "confidence": "medium"
    },
    "elongationAtBreakXy": {
      "value": 2,
      "unit": "%",
      "testStandard": "ISO 527",
      "conditions": "5 mm/min",
      "source": "src_tds",
      "confidence": "medium"
    },
    "tensileModulusXy": {
      "value": 3200,
      "unit": "MPa",
      "testStandard": "ISO 527",
      "conditions": "1 mm/min",
      "source": "src_tds",
      "confidence": "medium"
    },
    "charpyUnnotchedXy": {
      "value": 22,
      "unit": "kJ/m²",
      "testStandard": "ISO 179",
      "source": "src_tds",
      "confidence": "medium"
    },
    "hardnessShoreD": {
      "value": 77,
      "unit": "Shore D",
      "testStandard": "ISO 7619",
      "source": "src_tds",
      "confidence": "medium"
    },
    "meltingTemperature": {
      "value": 152.5,
      "unit": "°C",
      "min": 145,
      "max": 160,
      "source": "src_tds",
      "confidence": "medium"
    },
    "nozzleTemperature": {
      "value": 160,
      "unit": "°C",
      "min": 150,
      "max": 170,
      "source": "src_tds",
      "confidence": "medium"
    },
    "bedTemperature": {
      "value": 55,
      "unit": "°C",
      "min": 50,
      "max": 60,
      "source": "src_tds",
      "confidence": "medium"
    }
  },
  "governance": {
    "lastReviewed": "2026-08-02",
    "reviewedBy": "Claude Code (Erstimport aus Herstellerdatenblatt)",
    "sources": [
      {
        "id": "src_tds",
        "type": "manufacturer-tds",
        "publisher": "Fillamentum Manufacturing Czech s.r.o.",
        "productName": "Fillamentum Timberfill",
        "title": "Fillamentum Timberfill — Technical Data Sheet",
        "url": "https://fillamentum.com/wp-content/uploads/2020/10/Technical-Data-Sheet_Timberfill_03012019.pdf",
        "retrievedAt": "2026-08-02",
        "confidenceCeiling": "medium",
        "note": {
          "de": "Herstellerdatenblatt mit Textebene. Prüfkörper nicht deklariert.",
          "en": "Manufacturer datasheet with text layer. Specimen not declared."
        }
      }
    ]
  }
}

File: data/products/fillamentum-vinyl-303.json
{
  "$schema": "../../schema/product.schema.json",
  "schemaVersion": "1.0.0",
  "id": "fillamentum-vinyl-303",
  "materialId": "pvc",
  "brand": "Fillamentum",
  "manufacturer": "Fillamentum Manufacturing Czech s.r.o.",
  "productName": "Fillamentum Vinyl 303 (PVC)",
  "origin": "Tschechien",
  "specimenType": "undeclared",
  "specimenNote": {
    "de": "Dieses Blatt sagt nicht, ob an gedruckten oder spritzgegossenen Prüfkörpern gemessen wurde. Bemerkenswert ist, dass ein anderes Blatt desselben Herstellers (OBC 905) es ausdrücklich tut und dort sogar Düsentemperatur, Betttemperatur, Druckgeschwindigkeit und Infill nennt — der Hersteller kann es also, tut es hier aber nicht.\n\nHinweis zu diesem Datenblatt: Zugfestigkeit, Bruchdehnung und Härte stehen unter „10-LA 049“ und „10-LA 031“ — werkseigenen Prüfvorschriften, die nicht veröffentlicht sind. Diese drei Werte sind mit keinem anderen Produkt in der Datenbank vergleichbar und gelten deshalb als schwach belegt. Nur die Vicat-Erweichung steht unter einer öffentlichen Norm. Zudem erwähnt das Blatt die Chlorwasserstoffabspaltung bei Überhitzung nicht, obwohl sie das eigentliche Verarbeitungsrisiko von PVC ist.",
    "en": "This sheet does not say whether values were measured on printed or moulded specimens. Notable is that another sheet from the same manufacturer (OBC 905) does so explicitly, even naming nozzle temperature, bed temperature, print speed and infill — the manufacturer is able to, but does not here.\n\nNote on this datasheet: Tensile strength, elongation at break and hardness sit under “10-LA 049” and “10-LA 031” — in-house test procedures that are not published. These three values are comparable with no other product in the dataset and therefore count as weakly substantiated. Only the Vicat softening point sits under a public standard. The sheet moreover does not mention hydrogen chloride release on overheating, although that is PVC's actual processing risk."
  },
  "datasheet": {
    "title": "Fillamentum Vinyl 303 (PVC) — Technical Data Sheet",
    "url": "https://fillamentum.com/wp-content/uploads/2020/10/TDS_Vinyl-303_FI.pdf",
    "retrievedAt": "2026-08-02"
  },
  "productUrl": "https://fillamentum.com/collections/",
  "properties": {
    "density": {
      "value": 1.35,
      "unit": "g/cm³",
      "source": "src_tds",
      "confidence": "medium"
    },
    "meltFlowRate": {
      "value": 10,
      "unit": "g/10min",
      "conditions": "190 °C, 10 kg; Blattangabe „≥ 10“",
      "source": "src_tds",
      "confidence": "medium"
    },
    "tensileStrengthXy": {
      "value": 46.1,
      "unit": "MPa",
      "testStandard": "werkseigene Methode 10-LA 049",
      "conditions": "bei Bruch",
      "source": "src_tds",
      "confidence": "low"
    },
    "elongationAtBreakXy": {
      "value": 13.1,
      "unit": "%",
      "testStandard": "werkseigene Methode 10-LA 049",
      "conditions": "bei Bruch",
      "source": "src_tds",
      "confidence": "low"
    },
    "hardnessShoreD": {
      "value": 78,
      "unit": "Shore D",
      "testStandard": "werkseigene Methode 10-LA 031",
      "source": "src_tds",
      "confidence": "low"
    },
    "vicatB50": {
      "value": 71,
      "unit": "°C",
      "testStandard": "ISO 306",
      "conditions": "50 °C/h, 5 kg",
      "source": "src_tds",
      "confidence": "medium"
    },
    "nozzleTemperature": {
      "value": 222,
      "unit": "°C",
      "min": 215,
      "max": 230,
      "source": "src_tds",
      "confidence": "medium"
    },
    "bedTemperature": {
      "value": 80,
      "unit": "°C",
      "source": "src_tds",
      "confidence": "medium"
    }
  },
  "governance": {
    "lastReviewed": "2026-08-02",
    "reviewedBy": "Claude Code (Erstimport aus Herstellerdatenblatt)",
    "sources": [
      {
        "id": "src_tds",
        "type": "manufacturer-tds",
        "publisher": "Fillamentum Manufacturing Czech s.r.o.",
        "productName": "Fillamentum Vinyl 303 (PVC)",
        "title": "Fillamentum Vinyl 303 (PVC) — Technical Data Sheet",
        "url": "https://fillamentum.com/wp-content/uploads/2020/10/TDS_Vinyl-303_FI.pdf",
        "retrievedAt": "2026-08-02",
        "confidenceCeiling": "low",
        "note": {
          "de": "Herstellerdatenblatt mit Textebene. Prüfkörper nicht deklariert.",
          "en": "Manufacturer datasheet with text layer. Specimen not declared."
        }
      }
    ]
  }
}

File: data/products/formfutura-abspro-fr.json
{
  "$schema": "../../schema/product.schema.json",
  "schemaVersion": "1.0.0",
  "id": "formfutura-abspro-fr",
  "materialId": "abs-pc",
  "brand": "FormFutura",
  "manufacturer": "FormFutura BV",
  "productName": "ABSpro Flame Retardant",
  "origin": "Niederlande",
  "specimenType": "undeclared",
  "specimenNote": {
    "de": "Dieses Blatt sagt nicht, ob an gedruckten oder spritzgegossenen Prüfkörpern gemessen wurde.\n\nDieses Blatt hat keine Textebene; die Seite ist ein Bild. Die Werte sind aus einem 200-dpi-Rendering abgelesen, nicht maschinell extrahiert. Eine verwechselte Ziffer fiele dabei niemandem auf — wer einen Wert anzweifelt, legt das Blatt daneben.",
    "en": "This sheet does not say whether values were measured on printed or moulded specimens.\n\nThis sheet has no text layer; the page is an image. The values were read from a 200 dpi rendering, not extracted mechanically. A misread digit would go unnoticed — anyone doubting a value should put the sheet alongside."
  },
  "features": {
    "de": "Die sorgfältigsten Normangaben des ganzen Herstellers: ISO 527-2/50 und ISO 527-2/1 nennen die Prüfgeschwindigkeit, ISO 75-2A die Methode und damit die Last, ISO 180-4A die Kerbform. Kein anderes FormFutura-Blatt tut das. Fachlich bemerkenswert ist die Kombination aus 35 kJ/m² gekerbter Schlagzähigkeit und UL94 V-0 — Flammschutz kostet sonst regelmäßig die Zähigkeit, beim Premium PETG Flame Retardant desselben Vertriebs bleiben 3 kJ/m² übrig.",
    "en": "The most careful standards statements of the entire manufacturer: ISO 527-2/50 and ISO 527-2/1 name the test speed, ISO 75-2A the method and thus the load, ISO 180-4A the notch. No other FormFutura sheet does this. Technically remarkable is the combination of 35 kJ/m² notched impact with UL 94 V-0 — flame retardancy regularly costs toughness, and the same distributor's Premium PETG Flame Retardant is left with 3 kJ/m²."
  },
  "datasheet": {
    "title": "ABSpro Flame Retardant — Technical Data Sheet",
    "url": "https://www.formfutura.com/web/content/254655?download=true",
    "version": "2024-08-23",
    "retrievedAt": "2026-08-04"
  },
  "productUrl": "https://www.formfutura.com/",
  "properties": {
    "density": {
      "value": 1.17,
      "unit": "g/cm³",
      "testStandard": "ISO 1183",
      "source": "src_tds",
      "confidence": "low"
    },
    "izodNotchedXy": {
      "value": 35,
      "unit": "kJ/m²",
      "testStandard": "ISO 180-4A",
      "conditions": "gekerbt, 23 °C",
      "orientation": "XY",
      "source": "src_tds",
      "confidence": "low"
    },
    "tensileStrengthXy": {
      "value": 60,
      "unit": "MPa",
      "testStandard": "ISO 527-2/50",
      "conditions": "bei Streckgrenze, 50 mm/min",
      "orientation": "XY",
      "source": "src_tds",
      "confidence": "low"
    },
    "tensileModulusXy": {
      "value": 2850,
      "unit": "MPa",
      "testStandard": "ISO 527-2/1",
      "conditions": "1 mm/min",
      "orientation": "XY",
      "source": "src_tds",
      "confidence": "low"
    },
    "flexuralStrengthXy": {
      "value": 110,
      "unit": "MPa",
      "testStandard": "ISO 178",
      "orientation": "XY",
      "source": "src_tds",
      "confidence": "low"
    },
    "hdtA": {
      "value": 90,
      "unit": "°C",
      "testStandard": "ISO 75-2A",
      "conditions": "1,8 MPa (Methode A)",
      "source": "src_tds",
      "confidence": "low"
    },
    "vicatA": {
      "value": 104,
      "unit": "°C",
      "testStandard": "ISO 306",
      "source": "src_tds",
      "confidence": "medium"
    }
  },
  "compliance": {
    "ul94": {
      "value": "V-0",
      "testStandard": "UL 94",
      "source": "src_tds",
      "confidence": "low",
      "note": {
        "de": "Das Blatt nennt die Klasse und dazu „halogen free“ — bei einem Flammschutz die eigentlich interessante Angabe, weil halogenfreie Systeme im Brandfall deutlich weniger korrosive Gase freisetzen. Materialdicke, Prüfstelle und Zeugnisnummer fehlen auch hier.",
        "en": "The sheet names the class and adds “halogen free” — for a flame retardant the genuinely interesting statement, because halogen-free systems release markedly fewer corrosive gases in a fire. Material thickness, test house and certificate number are missing here too."
      }
    }
  },
  "governance": {
    "lastReviewed": "2026-08-04",
    "reviewedBy": "Claude Code (Erstimport aus Herstellerdatenblatt)",
    "sources": [
      {
        "id": "src_tds",
        "type": "manufacturer-tds",
        "publisher": "FormFutura BV",
        "productName": "ABSpro Flame Retardant",
        "title": "ABSpro Flame Retardant — Technical Data Sheet",
        "url": "https://www.formfutura.com/web/content/254655?download=true",
        "documentVersion": "2024-08-23",
        "retrievedAt": "2026-08-04",
        "confidenceCeiling": "medium",
        "note": {
          "de": "Herstellerdatenblatt ohne Textebene — die Seite ist ein Bild. Werte aus einem 200-dpi-Rendering abgelesen, nicht maschinell extrahiert. Prüfkörper nicht deklariert.",
          "en": "Manufacturer datasheet without a text layer — the page is an image. Values read from a 200 dpi rendering, not extracted mechanically. Specimen not declared."
        }
      }
    ]
  },
  "sharedLineage": {
    "with": [
      "spectrum-pc-abs-fr-v0"
    ],
    "sharedFields": [
      "density",
      "flexuralStrengthXy",
      "hdtA",
      "izodNotchedXy",
      "tensileModulusXy",
      "tensileStrengthXy"
    ],
    "note": {
      "de": "6 Kennwerte dieses Datenblatts stehen Ziffer für Ziffer auch bei Spectrum Spectrum PC/ABS FR V0. Es handelt sich also nicht um 2 unabhängige Belege, sondern um eine einzige Messung. Welche Marke gemessen hat, lässt sich nicht feststellen; vermutlich stammen die Zahlen von einem gemeinsamen Compoundeur, den kein Blatt nennt. Keines der Blätter gilt deshalb als Original, und die geteilten Werte gelten bei allen Beteiligten als schwach belegt.",
      "en": "6 values on this datasheet appear digit for digit at Spectrum Spectrum PC/ABS FR V0 as well. They are therefore not 2 independent pieces of evidence but a single measurement. Which brand did the measuring cannot be established; the figures presumably come from a shared compounder that no sheet names. None of the sheets therefore counts as the original, and the shared values count as weakly substantiated for every party involved."
    }
  }
}

File: data/products/formfutura-abspro.json
{
  "$schema": "../../schema/product.schema.json",
  "schemaVersion": "1.0.0",
  "id": "formfutura-abspro",
  "materialId": "abs-pc",
  "brand": "FormFutura",
  "manufacturer": "FormFutura BV",
  "productName": "ABSpro",
  "origin": "Niederlande",
  "specimenType": "undeclared",
  "specimenNote": {
    "de": "Dieses Blatt sagt nicht, ob an gedruckten oder spritzgegossenen Prüfkörpern gemessen wurde.\n\nDieses Blatt hat keine Textebene; die Seite ist ein Bild. Die Werte sind aus einem 200-dpi-Rendering abgelesen, nicht maschinell extrahiert. Eine verwechselte Ziffer fiele dabei niemandem auf — wer einen Wert anzweifelt, legt das Blatt daneben.\n\nHinweis zu diesem Datenblatt: Die gesamte Kennwerttabelle — 1,05 · 21 · 33 · 460 · 10 · 740 · 25000 · 85 · 93 — steht Ziffer für Ziffer auch auf den Blättern von ABSpro, TitanX, EasyFil ABS und EasyFil ABS Glow in the Dark. ABSpro ist dabei ein PC-ABS, TitanX ein modifiziertes ABS: zwei verschiedene Grundwerkstoffe mit derselben Zahlenreihe. Für diese Datenbank zählen alle vier als EIN Beleg, nicht als vier. Sämtliche Werte gelten deshalb als schwach belegt. Zwei weitere Mängel derselben Tabelle: Festigkeiten in kg/cm² (umgerechnet, Blattangabe bei den Prüfbedingungen), und die Schlagzähigkeit in kgcm/cm — eine Einheit, deren Umrechnung die Probengeometrie braucht; sie ist nicht übernommen.",
    "en": "This sheet does not say whether values were measured on printed or moulded specimens.\n\nThis sheet has no text layer; the page is an image. The values were read from a 200 dpi rendering, not extracted mechanically. A misread digit would go unnoticed — anyone doubting a value should put the sheet alongside.\n\nNote on this datasheet: The entire property table — 1.05 · 21 · 33 · 460 · 10 · 740 · 25000 · 85 · 93 — appears digit for digit on the sheets of ABSpro, TitanX, EasyFil ABS and EasyFil ABS Glow in the Dark as well. ABSpro is a PC-ABS, TitanX a modified ABS: two different base materials with the same row of figures. For this database all four count as one piece of evidence, not four. All values therefore count as weakly substantiated. Two further defects in the same table: strengths in kg/cm² (converted, sheet figure under the test conditions), and impact strength in kgcm/cm — a unit whose conversion needs the specimen geometry; it is not imported."
  },
  "features": {
    "de": "Der einzige Hinweis auf den Grundwerkstoff steht im Fließtext: „ABSpro is a PC-ABS filament“. Die Marktdatenbank führt das Produkt unter ABS — hier steht es beim PC-ABS, wo es hingehört. Polycarbonat im Blend erklärt die für ABS hohe Wärmeformbeständigkeit von 85 °C.",
    "en": "The only pointer to the base material is in the body text: “ABSpro is a PC-ABS filament”. The market database files this product under ABS — here it sits with PC-ABS, where it belongs. Polycarbonate in the blend explains the heat deflection of 85 °C, high for ABS."
  },
  "datasheet": {
    "title": "ABSpro — Technical Data Sheet",
    "url": "https://www.formfutura.com/web/content/254657?download=true",
    "version": "2024-08-23",
    "retrievedAt": "2026-08-04"
  },
  "productUrl": "https://www.formfutura.com/",
  "properties": {
    "density": {
      "value": 1.05,
      "unit": "g/cm³",
      "testStandard": "ASTM D792",
      "source": "src_tds",
      "confidence": "low"
    },
    "meltFlowRate": {
      "value": 21,
      "unit": "g/10min",
      "testStandard": "ASTM D1238",
      "conditions": "220 °C / 10 kg",
      "source": "src_tds",
      "confidence": "low"
    },
    "tensileStrengthXy": {
      "value": 45.1,
      "unit": "MPa",
      "testStandard": "ASTM D638",
      "conditions": "Blattangabe 460 kg/cm², umgerechnet mit 1 kg/cm² = 0,0980665 MPa",
      "orientation": "XY",
      "source": "src_tds",
      "confidence": "low"
    },
    "elongationAtBreakXy": {
      "value": 10,
      "unit": "%",
      "testStandard": "ASTM D638",
      "orientation": "XY",
      "source": "src_tds",
      "confidence": "low"
    },
    "flexuralStrengthXy": {
      "value": 72.6,
      "unit": "MPa",
      "testStandard": "ASTM D790",
      "conditions": "Blattangabe 740 kg/cm², umgerechnet mit 1 kg/cm² = 0,0980665 MPa",
      "orientation": "XY",
      "source": "src_tds",
      "confidence": "low"
    },
    "flexuralModulusXy": {
      "value": 2451.7,
      "unit": "MPa",
      "testStandard": "ASTM D790",
      "conditions": "Blattangabe 25000 kg/cm², umgerechnet mit 1 kg/cm² = 0,0980665 MPa",
      "orientation": "XY",
      "source": "src_tds",
      "confidence": "low"
    },
    "hdtA": {
      "value": 85,
      "unit": "°C",
      "testStandard": "ASTM D648",
      "conditions": "Blattangabe „HDT A“, Last nicht genannt",
      "source": "src_tds",
      "confidence": "low"
    },
    "vicatA": {
      "value": 93,
      "unit": "°C",
      "testStandard": "ASTM D1525",
      "source": "src_tds",
      "confidence": "low"
    }
  },
  "compliance": {
    "ul94": {
      "value": "HB",
      "testStandard": "UL 94",
      "source": "src_tds",
      "confidence": "low",
      "note": {
        "de": "Das Blatt nennt die Klasse im Fließtext, ohne Dicke, Prüfstelle oder Zeugnisnummer. HB ist zudem die unterste UL94-Stufe und bedeutet nur „brennt langsam“ — als Brandschutz im Sinne einer Bahn- oder Innenraumanforderung zählt sie nicht.",
        "en": "The sheet names the class in the body text, without thickness, test house or certificate number. HB is moreover the lowest UL 94 rating and means only “burns slowly” — it does not count as flame protection in the sense of a rail or interior requirement."
      }
    }
  },
  "governance": {
    "lastReviewed": "2026-08-04",
    "reviewedBy": "Claude Code (Erstimport aus Herstellerdatenblatt)",
    "sources": [
      {
        "id": "src_tds",
        "type": "manufacturer-tds",
        "publisher": "FormFutura BV",
        "productName": "ABSpro",
        "title": "ABSpro — Technical Data Sheet",
        "url": "https://www.formfutura.com/web/content/254657?download=true",
        "documentVersion": "2024-08-23",
        "retrievedAt": "2026-08-04",
        "confidenceCeiling": "medium",
        "note": {
          "de": "Herstellerdatenblatt ohne Textebene — die Seite ist ein Bild. Werte aus einem 200-dpi-Rendering abgelesen, nicht maschinell extrahiert. Prüfkörper nicht deklariert.",
          "en": "Manufacturer datasheet without a text layer — the page is an image. Values read from a 200 dpi rendering, not extracted mechanically. Specimen not declared."
        }
      }
    ]
  },
  "sharedLineage": {
    "with": [
      "formfutura-easyfil-abs",
      "formfutura-easyfil-abs-glow",
      "formfutura-titanx",
      "spectrum-smart-abs"
    ],
    "sharedFields": [
      "density",
      "elongationAtBreakXy",
      "flexuralModulusXy",
      "flexuralStrengthXy",
      "hdtA",
      "meltFlowRate",
      "tensileStrengthXy",
      "vicatA"
    ],
    "note": {
      "de": "8 Kennwerte dieses Datenblatts stehen Ziffer für Ziffer auch bei FormFutura EasyFil ABS · FormFutura EasyFil ABS — Glow in the Dark · FormFutura TitanX · Spectrum Spectrum Smart ABS. Es handelt sich also nicht um 5 unabhängige Belege, sondern um eine einzige Messung. Welche Marke gemessen hat, lässt sich nicht feststellen; vermutlich stammen die Zahlen von einem gemeinsamen Compoundeur, den kein Blatt nennt. Keines der Blätter gilt deshalb als Original, und die geteilten Werte gelten bei allen Beteiligten als schwach belegt.",
      "en": "8 values on this datasheet appear digit for digit at FormFutura EasyFil ABS · FormFutura EasyFil ABS — Glow in the Dark · FormFutura TitanX · Spectrum Spectrum Smart ABS as well. They are therefore not 5 independent pieces of evidence but a single measurement. Which brand did the measuring cannot be established; the figures presumably come from a shared compounder that no sheet names. None of the sheets therefore counts as the original, and the shared values count as weakly substantiated for every party involved."
    }
  }
}
