Repository: Reents3D/fdm-material-advisor

# FDM-Materialberater

**[→ Werkzeug öffnen](https://materialberater.reents3d.de/)** · kostenlos, ohne Anmeldung
· ein Werkzeug der [Reents Technologies GmbH](https://reents3d.de/) (Reents3D), XXL-3D-Druck und Exponatebau in Holm bei Hamburg

Welches FDM-Material passt zum Anwendungsfall — und **warum**. Ein quelloffener
Materialberater mit einer offenen Datenbank, in der jeder Kennwert seine Quelle, seine
Prüfnorm und seine Konfidenz mitführt.

**43 Werkstofftypen · 254 Produkte von 17 Marken · 3.182 belegte Einzelaussagen ·
20 Anwendungsfälle · 21 Medien · 29 Glossareinträge**
*[English summary below](#english)*

---

File: data/products/formfutura-apollox-cf10.json
{
  "$schema": "../../schema/product.schema.json",
  "schemaVersion": "1.0.0",
  "id": "formfutura-apollox-cf10",
  "materialId": "asa-cf",
  "brand": "FormFutura",
  "manufacturer": "FormFutura BV",
  "productName": "ApolloX CF10",
  "origin": "Niederlande",
  "specimenType": "undeclared",
  "specimenNote": {
    "de": "Dieses Blatt sagt nicht, ob an gedruckten oder spritzgegossenen Prüfkörpern gemessen wurde.\n\nHinweis zu diesem Datenblatt: Ein europäisches Blatt mit ISO-Normen führt die Schlagzähigkeit in ft·lbf/in² und die HDT-Last in psi. Die Zahlen sind eindeutig umrechenbar und stehen hier in kJ/m² beziehungsweise mit der Lastangabe in MPa; die Blattangaben stehen jeweils bei den Prüfbedingungen. Der Mischmasch aus ISO-Norm und imperialer Einheit deutet auf eine übernommene Vorlage aus einer anderen Quelle — die Schlagwerte gelten deshalb als schwach belegt.",
    "en": "This sheet does not say whether values were measured on printed or moulded specimens.\n\nNote on this datasheet: A European sheet with ISO standards carries impact strength in ft·lbf/in² and the HDT load in psi. The figures convert unambiguously and appear here in kJ/m² and with the load in MPa; the sheet's own figures stand under the test conditions in each case. The mixture of ISO standard and imperial unit suggests a template taken from another source — the impact values therefore count as weakly substantiated."
  },
  "features": {
    "de": "Der steifste ASA-Werkstoff der Datenbank: 7580 MPa gegenüber 2020 MPa beim unverstärkten ApolloX desselben Herstellers, also fast das Vierfache. Anders als bei PETG steigt hier auch die Wärmeformbeständigkeit deutlich mit — HDT-B 100,5 °C. Bezahlt wird mit 1,8 % Bruchdehnung gegenüber 15 %.",
    "en": "The stiffest ASA material in the dataset: 7580 MPa against 2020 MPa for the same manufacturer's unreinforced ApolloX, almost fourfold. Unlike with PETG the heat deflection rises markedly too — HDT-B 100.5 °C. The price is 1.8 % elongation at break against 15 %."
  },
  "datasheet": {
    "title": "ApolloX CF10 — Technical Data Sheet",
    "url": "https://www.formfutura.com/web/content/256467?download=true",
    "retrievedAt": "2026-08-04"
  },
  "productUrl": "https://www.formfutura.com/",
  "properties": {
    "density": {
      "value": 1.1,
      "unit": "g/cm³",
      "testStandard": "ISO 1183",
      "source": "src_tds",
      "confidence": "medium"
    },
    "tensileStrengthXy": {
      "value": 79,
      "unit": "MPa",
      "testStandard": "ISO 527",
      "conditions": "23 °C, 50 mm/min",
      "orientation": "XY",
      "source": "src_tds",
      "confidence": "medium"
    },
    "tensileModulusXy": {
      "value": 7580,
      "unit": "MPa",
      "testStandard": "ISO 527",
      "orientation": "XY",
      "source": "src_tds",
      "confidence": "medium"
    },
    "elongationAtBreakXy": {
      "value": 1.8,
      "unit": "%",
      "testStandard": "ISO 527",
      "conditions": "23 °C, 50 mm/min",
      "orientation": "XY",
      "source": "src_tds",
      "confidence": "medium"
    },
    "charpyUnnotchedXy": {
      "value": 16.8,
      "unit": "kJ/m²",
      "testStandard": "ISO 179/1eU",
      "conditions": "Blattangabe 8 ft·lbf/in², umgerechnet mit 1 ft·lbf/in² = 2,1013 kJ/m²",
      "orientation": "XY",
      "source": "src_tds",
      "confidence": "low"
    },
    "charpyNotchedXy": {
      "value": 5.4,
      "unit": "kJ/m²",
      "conditions": "Blattangabe „Charpy notched“; dieselbe Zeile zitiert die ungekerbte Norm ISO 179/1eU wie die Zeile darüber — im Blatt übernommen. Der Wert steht deshalb ohne Norm und mit LOW.",
      "orientation": "XY",
      "source": "src_tds",
      "confidence": "low"
    },
    "vicatA": {
      "value": 101.6,
      "unit": "°C",
      "testStandard": "ISO 306",
      "source": "src_tds",
      "confidence": "medium"
    },
    "hdtB": {
      "value": 100.5,
      "unit": "°C",
      "testStandard": "ISO 75",
      "conditions": "66 psi = 0,45 MPa",
      "source": "src_tds",
      "confidence": "medium"
    },
    "hdtA": {
      "value": 95,
      "unit": "°C",
      "testStandard": "ISO 75",
      "conditions": "264 psi = 1,82 MPa",
      "source": "src_tds",
      "confidence": "medium"
    }
  },
  "governance": {
    "lastReviewed": "2026-08-04",
    "reviewedBy": "Claude Code (Erstimport aus Herstellerdatenblatt)",
    "sources": [
      {
        "id": "src_tds",
        "type": "manufacturer-tds",
        "publisher": "FormFutura BV",
        "productName": "ApolloX CF10",
        "title": "ApolloX CF10 — Technical Data Sheet",
        "url": "https://www.formfutura.com/web/content/256467?download=true",
        "retrievedAt": "2026-08-04",
        "confidenceCeiling": "medium",
        "note": {
          "de": "Herstellerdatenblatt mit Textebene. Prüfkörper nicht angegeben; einzelne Normangaben sind fehlerhaft, siehe die Hinweise an den betroffenen Werten.",
          "en": "Manufacturer datasheet with text layer. Specimen not stated; some standard references are incorrect, see the notes on the affected values."
        }
      }
    ]
  }
}

File: data/products/formfutura-apollox-foaming.json
{
  "$schema": "../../schema/product.schema.json",
  "schemaVersion": "1.0.0",
  "id": "formfutura-apollox-foaming",
  "materialId": "asa-aero",
  "brand": "FormFutura",
  "manufacturer": "FormFutura BV",
  "productName": "ApolloX Foaming",
  "origin": "Niederlande",
  "specimenType": "undeclared",
  "specimenNote": {
    "de": "Dieses Blatt sagt nicht, ob an gedruckten oder spritzgegossenen Prüfkörpern gemessen wurde.\n\nHinweis zu diesem Datenblatt: Der schwerwiegendste Hinweis dieses Imports. Sämtliche mechanischen Kennwerte des Blattes — 42 MPa, 35 %, 1800 MPa, 64 MPa, 1900 MPa, 435 J/m, 60 J/m, Rockwell 92, HDT 86 °C — stehen Ziffer für Ziffer auch im Blatt von ApolloX Flame Retardant desselben Herstellers. Abweichend sind nur Dichte (1,07 gegen 1,08) und Vicat (94 gegen 90). Ein schäumendes und ein flammgeschütztes Filament haben keine gemeinsame Rezeptur; hier wurde eine Tabelle übernommen. Dazu kommt das grundsätzliche Problem: Ein geschäumt gedrucktes Bauteil erreicht die Kennwerte des kompakten Werkstoffs prinzipiell nicht — genau dafür wird geschäumt. Die mechanischen Werte sind deshalb nicht übernommen; geführt sind nur Dichte, Schmelzindex und Vicat.",
    "en": "This sheet does not say whether values were measured on printed or moulded specimens.\n\nNote on this datasheet: The most serious note of this import. Every mechanical value on the sheet — 42 MPa, 35 %, 1800 MPa, 64 MPa, 1900 MPa, 435 J/m, 60 J/m, Rockwell 92, HDT 86 °C — appears digit for digit in the same manufacturer's ApolloX Flame Retardant sheet as well. Only density (1.07 against 1.08) and Vicat (94 against 90) differ. A foaming and a flame-retardant filament share no formulation; a table was copied here. On top of that comes the fundamental problem: a foamed printed part cannot in principle reach the values of the compact material — that is precisely why one foams. The mechanical values are therefore not imported; only density, melt index and Vicat are held."
  },
  "features": {
    "de": "Das Blatt nennt eine Gewichtsersparnis von bis zu 66 % durch Aufschäumen und gibt dazu eine Vorgehensweise zur Flusskalibrierung an — typische Flusswerte 28 bis 40 %, Lüfter auf 0 bis 10 %. Solche Verarbeitungshinweise sind für ein schäumendes Filament wertvoller als jeder Kennwert, weil das Ergebnis fast vollständig an der Einstellung hängt.",
    "en": "The sheet states a weight saving of up to 66 % through foaming and gives a procedure for flow calibration alongside — typical flow values 28 to 40 %, fan at 0 to 10 %. For a foaming filament such processing notes are worth more than any material value, because the result hangs almost entirely on the setting."
  },
  "datasheet": {
    "title": "ApolloX Foaming — Technical Data Sheet",
    "url": "https://www.formfutura.com/web/content/266229?download=true",
    "version": "2025-07-25",
    "retrievedAt": "2026-08-04"
  },
  "productUrl": "https://www.formfutura.com/",
  "properties": {
    "density": {
      "value": 1.07,
      "unit": "g/cm³",
      "testStandard": "ASTM D792",
      "conditions": "23 °C; Filament, nicht das geschäumte Bauteil",
      "source": "src_tds",
      "confidence": "medium"
    },
    "meltFlowRate": {
      "value": 5,
      "unit": "g/10min",
      "testStandard": "ASTM D1238",
      "conditions": "220 °C / 10 kg",
      "source": "src_tds",
      "confidence": "medium"
    },
    "vicatA": {
      "value": 94,
      "unit": "°C",
      "testStandard": "ASTM D1525",
      "conditions": "50 N, 50 °C/h",
      "source": "src_tds",
      "confidence": "medium"
    }
  },
  "governance": {
    "lastReviewed": "2026-08-04",
    "reviewedBy": "Claude Code (Erstimport aus Herstellerdatenblatt)",
    "sources": [
      {
        "id": "src_tds",
        "type": "manufacturer-tds",
        "publisher": "FormFutura BV",
        "productName": "ApolloX Foaming",
        "title": "ApolloX Foaming — Technical Data Sheet",
        "url": "https://www.formfutura.com/web/content/266229?download=true",
        "documentVersion": "2025-07-25",
        "retrievedAt": "2026-08-04",
        "confidenceCeiling": "medium",
        "note": {
          "de": "Herstellerdatenblatt mit Textebene. Prüfkörper nicht angegeben; einzelne Normangaben sind fehlerhaft, siehe die Hinweise an den betroffenen Werten.",
          "en": "Manufacturer datasheet with text layer. Specimen not stated; some standard references are incorrect, see the notes on the affected values."
        }
      }
    ]
  }
}

File: data/products/formfutura-apollox-fr.json
{
  "$schema": "../../schema/product.schema.json",
  "schemaVersion": "1.0.0",
  "id": "formfutura-apollox-fr",
  "materialId": "asa",
  "brand": "FormFutura",
  "manufacturer": "FormFutura BV",
  "productName": "ApolloX Flame Retardant",
  "origin": "Niederlande",
  "specimenType": "undeclared",
  "specimenNote": {
    "de": "Dieses Blatt sagt nicht, ob an gedruckten oder spritzgegossenen Prüfkörpern gemessen wurde.\n\nHinweis zu diesem Datenblatt: Die Schlagzähigkeit steht in J/m nach ASTM D256 (435 J/m bei 3,2 mm, 60 J/m bei −30 °C). J/m ist Energie je Probenbreite, die hier geführte Einheit kJ/m² ist Energie je Bruchfläche — die Umrechnung braucht die Probendicke und verschiebt die Aussage. Die Werte sind deshalb nicht übernommen. Ebenso fehlt bei der HDT die Lastangabe, ohne die eine HDT nicht einzuordnen ist.",
    "en": "This sheet does not say whether values were measured on printed or moulded specimens.\n\nNote on this datasheet: The impact strength appears in J/m to ASTM D256 (435 J/m at 3.2 mm, 60 J/m at −30 °C). J/m is energy per specimen width, the unit used here, kJ/m², is energy per fracture area — the conversion requires the specimen thickness and shifts the meaning. The values are therefore not imported. The HDT likewise lacks the load without which an HDT cannot be placed."
  },
  "features": {
    "de": "Die Dauergebrauchstemperatur von 50 °C nach UL 746B ist die ehrlichste Zahl auf diesem Blatt und die unbequemste: Sie liegt 36 K unter der HDT. Der RTI ist eine Langzeitgröße mit Alterung, die HDT eine Kurzzeitmessung — wer ein Bauteil auf Jahre auslegt, rechnet mit 50 °C, nicht mit 86 °C. Nur wenige Blätter in der Datenbank geben diese Zahl überhaupt an.",
    "en": "The continuous service temperature of 50 °C to UL 746B is the most honest figure on this sheet and the most inconvenient: it sits 36 K below the HDT. The RTI is a long-term figure including ageing, the HDT a short-term measurement — anyone designing a part for years counts on 50 °C, not 86 °C. Few sheets in the dataset state this figure at all."
  },
  "datasheet": {
    "title": "ApolloX Flame Retardant — Technical Data Sheet",
    "url": "https://www.formfutura.com/web/content/256472?download=true",
    "version": "2025-01-20",
    "retrievedAt": "2026-08-04"
  },
  "productUrl": "https://www.formfutura.com/",
  "properties": {
    "density": {
      "value": 1.08,
      "unit": "g/cm³",
      "testStandard": "ASTM D792",
      "source": "src_tds",
      "confidence": "medium"
    },
    "meltFlowRate": {
      "value": 5,
      "unit": "g/10min",
      "testStandard": "ASTM D1238",
      "conditions": "220 °C / 10 kg",
      "source": "src_tds",
      "confidence": "medium"
    },
    "tensileStrengthXy": {
      "value": 42,
      "unit": "MPa",
      "testStandard": "ASTM D638",
      "conditions": "23 °C, 50 mm/min, 3,2 mm; bei Streckgrenze",
      "orientation": "XY",
      "source": "src_tds",
      "confidence": "low"
    },
    "tensileModulusXy": {
      "value": 1800,
      "unit": "MPa",
      "testStandard": "ASTM D638",
      "conditions": "23 °C, 50 mm/min, 3,2 mm",
      "orientation": "XY",
      "source": "src_tds",
      "confidence": "low"
    },
    "elongationAtBreakXy": {
      "value": 35,
      "unit": "%",
      "testStandard": "ASTM D638",
      "conditions": "23 °C, 50 mm/min, 3,2 mm; Blattangabe „35 % (Min)“",
      "orientation": "XY",
      "source": "src_tds",
      "confidence": "low"
    },
    "flexuralStrengthXy": {
      "value": 64,
      "unit": "MPa",
      "testStandard": "ASTM D790",
      "conditions": "23 °C, 15 mm/min, 3,2 mm",
      "orientation": "XY",
      "source": "src_tds",
      "confidence": "low"
    },
    "flexuralModulusXy": {
      "value": 1900,
      "unit": "MPa",
      "testStandard": "ASTM D790",
      "conditions": "23 °C, 15 mm/min, 3,2 mm",
      "orientation": "XY",
      "source": "src_tds",
      "confidence": "low"
    },
    "hdtB": {
      "value": 86,
      "unit": "°C",
      "testStandard": "ASTM D648",
      "conditions": "Last im Blatt nicht genannt",
      "source": "src_tds",
      "confidence": "low"
    },
    "vicatA": {
      "value": 90,
      "unit": "°C",
      "testStandard": "ASTM D1525",
      "conditions": "50 N, 50 °C/h",
      "source": "src_tds",
      "confidence": "medium"
    },
    "continuousServiceTemperature": {
      "value": 50,
      "unit": "°C",
      "testStandard": "UL 746B",
      "conditions": "RTI mechanisch mit Schlag",
      "source": "src_tds",
      "confidence": "medium"
    }
  },
  "compliance": {
    "ul94": {
      "value": "V-0",
      "testStandard": "UL 94",
      "source": "src_tds",
      "confidence": "low",
      "note": {
        "de": "Das Blatt nennt die Klasse V-0 und setzt selbst eine Fußnote darunter: „meets the self-extinguishing flammability standards of UL 94 V0, but is not certified by Underwriters Laboratories and does not have a UL number.“ Diese Offenheit ist anzuerkennen und ändert nichts an der Konsequenz — ohne Prüfzeugnis und ohne Dickenangabe ist die Angabe für eine Auditvorlage nicht verwendbar. Dieselbe Rezeptur kann bei 1,5 mm V-0 und bei 0,8 mm nur V-2 erreichen.",
        "en": "The sheet names class V-0 and puts a footnote under it itself: “meets the self-extinguishing flammability standards of UL 94 V0, but is not certified by Underwriters Laboratories and does not have a UL number.” That openness deserves credit and changes nothing about the consequence — without a test certificate and without a thickness the statement cannot be used for an audit submission. The same formulation can reach V-0 at 1.5 mm and only V-2 at 0.8 mm."
      }
    }
  },
  "governance": {
    "lastReviewed": "2026-08-04",
    "reviewedBy": "Claude Code (Erstimport aus Herstellerdatenblatt)",
    "sources": [
      {
        "id": "src_tds",
        "type": "manufacturer-tds",
        "publisher": "FormFutura BV",
        "productName": "ApolloX Flame Retardant",
        "title": "ApolloX Flame Retardant — Technical Data Sheet",
        "url": "https://www.formfutura.com/web/content/256472?download=true",
        "documentVersion": "2025-01-20",
        "retrievedAt": "2026-08-04",
        "confidenceCeiling": "medium",
        "note": {
          "de": "Herstellerdatenblatt mit Textebene. Prüfkörper nicht angegeben; einzelne Normangaben sind fehlerhaft, siehe die Hinweise an den betroffenen Werten.",
          "en": "Manufacturer datasheet with text layer. Specimen not stated; some standard references are incorrect, see the notes on the affected values."
        }
      }
    ]
  },
  "sharedLineage": {
    "with": [
      "spectrum-asa-275"
    ],
    "sharedFields": [
      "elongationAtBreakXy",
      "flexuralModulusXy",
      "flexuralStrengthXy",
      "hdtB",
      "tensileModulusXy",
      "tensileStrengthXy"
    ],
    "note": {
      "de": "6 Kennwerte dieses Datenblatts stehen Ziffer für Ziffer auch bei Spectrum Spectrum ASA 275. Es handelt sich also nicht um 2 unabhängige Belege, sondern um eine einzige Messung. Welche Marke gemessen hat, lässt sich nicht feststellen; vermutlich stammen die Zahlen von einem gemeinsamen Compoundeur, den kein Blatt nennt. Keines der Blätter gilt deshalb als Original, und die geteilten Werte gelten bei allen Beteiligten als schwach belegt.",
      "en": "6 values on this datasheet appear digit for digit at Spectrum Spectrum ASA 275 as well. They are therefore not 2 independent pieces of evidence but a single measurement. Which brand did the measuring cannot be established; the figures presumably come from a shared compounder that no sheet names. None of the sheets therefore counts as the original, and the shared values count as weakly substantiated for every party involved."
    }
  }
}

File: data/products/formfutura-apollox-kevlar.json
{
  "$schema": "../../schema/product.schema.json",
  "schemaVersion": "1.0.0",
  "id": "formfutura-apollox-kevlar",
  "materialId": "asa",
  "brand": "FormFutura",
  "manufacturer": "FormFutura BV",
  "productName": "ApolloX Kevlar",
  "origin": "Niederlande",
  "specimenType": "undeclared",
  "specimenNote": {
    "de": "Dieses Blatt sagt nicht, ob an gedruckten oder spritzgegossenen Prüfkörpern gemessen wurde.\n\nHinweis zu diesem Datenblatt: Die HDT-Werte stehen in der falschen Reihenfolge: Das Blatt nennt bei 0,45 MPa 89 °C und bei 1,81 MPa 95 °C. Eine höhere Last muss zu einer niedrigeren Temperatur führen — bei jedem Thermoplast, ausnahmslos. Einer der beiden Werte ist falsch zugeordnet oder falsch gemessen; welcher, lässt sich aus dem Blatt nicht entscheiden. Beide sind unverändert übernommen und gelten als schwach belegt. Sie zu vertauschen wäre geraten.",
    "en": "This sheet does not say whether values were measured on printed or moulded specimens.\n\nNote on this datasheet: The HDT values stand in the wrong order: the sheet gives 89 °C at 0.45 MPa and 95 °C at 1.81 MPa. A higher load must lead to a lower temperature — in every thermoplastic, without exception. One of the two values is mis-assigned or mis-measured; which one cannot be decided from the sheet. Both are imported unchanged and count as weakly substantiated. Swapping them would be guesswork."
  },
  "features": {
    "de": "Der einzige aramidverstärkte Werkstoff in der Datenbank: ASA mit 10 % Kevlar. Aramidfaser ist im Gegensatz zu Kohlenstoff- und Glasfaser nicht spröde, und das zeigt sich — 7,5 kJ/m² gekerbte Schlagzähigkeit bei 2200 MPa Steifigkeit. Zum Vergleich bricht ApolloX CF10 desselben Herstellers bei 1,8 % Dehnung, dieses hier bei 6 %.",
    "en": "The only aramid-reinforced material in the dataset: ASA with 10 % Kevlar. Unlike carbon and glass fibre, aramid fibre is not brittle, and it shows — 7.5 kJ/m² notched impact at 2200 MPa stiffness. For comparison, the same manufacturer's ApolloX CF10 breaks at 1.8 % strain, this one at 6 %."
  },
  "datasheet": {
    "title": "ApolloX Kevlar — Technical Data Sheet",
    "url": "https://www.formfutura.com/web/content/256474?download=true",
    "retrievedAt": "2026-08-04"
  },
  "productUrl": "https://www.formfutura.com/",
  "properties": {
    "density": {
      "value": 1.07,
      "unit": "g/cm³",
      "testStandard": "ISO 1183",
      "source": "src_tds",
      "confidence": "low"
    },
    "tensileStrengthXy": {
      "value": 40,
      "unit": "MPa",
      "testStandard": "ISO 527-1",
      "conditions": "bei Streckgrenze",
      "orientation": "XY",
      "source": "src_tds",
      "confidence": "low"
    },
    "tensileModulusXy": {
      "value": 2200,
      "unit": "MPa",
      "testStandard": "ISO 527-1",
      "orientation": "XY",
      "source": "src_tds",
      "confidence": "low"
    },
    "elongationAtYieldXy": {
      "value": 2.8,
      "unit": "%",
      "testStandard": "ISO 527-1",
      "orientation": "XY",
      "source": "src_tds",
      "confidence": "low"
    },
    "elongationAtBreakXy": {
      "value": 6,
      "unit": "%",
      "testStandard": "ISO 527-1",
      "orientation": "XY",
      "source": "src_tds",
      "confidence": "low"
    },
    "charpyUnnotchedXy": {
      "value": 25,
      "unit": "kJ/m²",
      "testStandard": "ISO 179/1eU",
      "conditions": "23 °C",
      "orientation": "XY",
      "source": "src_tds",
      "confidence": "low"
    },
    "charpyNotchedXy": {
      "value": 7.5,
      "unit": "kJ/m²",
      "conditions": "Blattangabe „Charpy notched“; dieselbe Zeile zitiert die ungekerbte Norm ISO 179/1eU wie die Zeile darüber — im Blatt übernommen. Der Wert steht deshalb ohne Norm und mit LOW.",
      "orientation": "XY",
      "source": "src_tds",
      "confidence": "low"
    },
    "vicatA": {
      "value": 94,
      "unit": "°C",
      "testStandard": "ISO 306",
      "source": "src_tds",
      "confidence": "medium"
    },
    "hdtB": {
      "value": 89,
      "unit": "°C",
      "testStandard": "ISO 75",
      "conditions": "0,45 MPa — siehe Hinweis zur Reihenfolge",
      "source": "src_tds",
      "confidence": "low"
    },
    "hdtA": {
      "value": 95,
      "unit": "°C",
      "testStandard": "ISO 75",
      "conditions": "1,81 MPa — siehe Hinweis zur Reihenfolge",
      "source": "src_tds",
      "confidence": "low"
    }
  },
  "governance": {
    "lastReviewed": "2026-08-04",
    "reviewedBy": "Claude Code (Erstimport aus Herstellerdatenblatt)",
    "sources": [
      {
        "id": "src_tds",
        "type": "manufacturer-tds",
        "publisher": "FormFutura BV",
        "productName": "ApolloX Kevlar",
        "title": "ApolloX Kevlar — Technical Data Sheet",
        "url": "https://www.formfutura.com/web/content/256474?download=true",
        "retrievedAt": "2026-08-04",
        "confidenceCeiling": "medium",
        "note": {
          "de": "Herstellerdatenblatt mit Textebene. Prüfkörper nicht angegeben; einzelne Normangaben sind fehlerhaft, siehe die Hinweise an den betroffenen Werten.",
          "en": "Manufacturer datasheet with text layer. Specimen not stated; some standard references are incorrect, see the notes on the affected values."
        }
      }
    ]
  },
  "sharedLineage": {
    "with": [
      "fiberlogy-asa-af"
    ],
    "sharedFields": [
      "charpyNotchedXy",
      "charpyUnnotchedXy",
      "density",
      "elongationAtBreakXy",
      "elongationAtYieldXy",
      "tensileModulusXy",
      "tensileStrengthXy"
    ],
    "note": {
      "de": "7 Kennwerte dieses Datenblatts stehen Ziffer für Ziffer auch bei Fiberlogy Fiberlogy ASA+AF. Es handelt sich also nicht um 2 unabhängige Belege, sondern um eine einzige Messung. Welche Marke gemessen hat, lässt sich nicht feststellen; vermutlich stammen die Zahlen von einem gemeinsamen Compoundeur, den kein Blatt nennt. Keines der Blätter gilt deshalb als Original, und die geteilten Werte gelten bei allen Beteiligten als schwach belegt.",
      "en": "7 values on this datasheet appear digit for digit at Fiberlogy Fiberlogy ASA+AF as well. They are therefore not 2 independent pieces of evidence but a single measurement. Which brand did the measuring cannot be established; the figures presumably come from a shared compounder that no sheet names. None of the sheets therefore counts as the original, and the shared values count as weakly substantiated for every party involved."
    }
  }
}

File: data/products/formfutura-apollox.json
{
  "$schema": "../../schema/product.schema.json",
  "schemaVersion": "1.0.0",
  "id": "formfutura-apollox",
  "materialId": "asa",
  "brand": "FormFutura",
  "manufacturer": "FormFutura BV",
  "productName": "ApolloX",
  "origin": "Niederlande",
  "specimenType": "undeclared",
  "specimenNote": {
    "de": "Dieses Blatt sagt nicht, ob an gedruckten oder spritzgegossenen Prüfkörpern gemessen wurde.\n\nHinweis zu diesem Datenblatt: Das Blatt nennt für ASA eine Schmelztemperatur von „≈ 230 ± 10 °C“ nach ISO 294. ASA ist amorph und hat keinen Schmelzpunkt, sondern einen Erweichungsbereich — ISO 294 ist zudem die Norm für das Spritzgießen von Probekörpern, keine Schmelzpunktbestimmung. Gemeint ist offenkundig eine Verarbeitungstemperatur. Nicht als Schmelzpunkt übernommen.",
    "en": "This sheet does not say whether values were measured on printed or moulded specimens.\n\nNote on this datasheet: The sheet gives ASA a melting temperature of “≈ 230 ± 10 °C” to ISO 294. ASA is amorphous and has no melting point but a softening range — and ISO 294 is the standard for injection moulding of test specimens, not a melting point determination. A processing temperature is evidently meant. Not imported as a melting point."
  },
  "datasheet": {
    "title": "ApolloX — Technical Data Sheet",
    "url": "https://www.formfutura.com/web/content/256142?download=true",
    "retrievedAt": "2026-08-04"
  },
  "productUrl": "https://www.formfutura.com/",
  "properties": {
    "density": {
      "value": 1.11,
      "unit": "g/cm³",
      "testStandard": "ISO 1183",
      "source": "src_tds",
      "confidence": "medium"
    },
    "meltFlowRate": {
      "value": 45,
      "unit": "g/10min",
      "testStandard": "ISO 1133",
      "conditions": "260 °C / 5 kg",
      "source": "src_tds",
      "confidence": "medium"
    },
    "tensileStrengthXy": {
      "value": 47.5,
      "unit": "MPa",
      "testStandard": "ISO 527",
      "conditions": "bei Streckgrenze, 50 mm/min",
      "orientation": "XY",
      "source": "src_tds",
      "confidence": "medium"
    },
    "tensileModulusXy": {
      "value": 2020,
      "unit": "MPa",
      "testStandard": "ISO 527",
      "conditions": "1 mm/min",
      "orientation": "XY",
      "source": "src_tds",
      "confidence": "medium"
    },
    "elongationAtBreakXy": {
      "value": 15,
      "unit": "%",
      "testStandard": "ISO 527",
      "conditions": "50 mm/min",
      "orientation": "XY",
      "source": "src_tds",
      "confidence": "medium"
    },
    "charpyNotchedXy": {
      "value": 18,
      "unit": "kJ/m²",
      "testStandard": "ISO 179",
      "conditions": "gekerbt, 23 °C",
      "orientation": "XY",
      "source": "src_tds",
      "confidence": "medium"
    },
    "vicatA": {
      "value": 98,
      "unit": "°C",
      "testStandard": "ISO 306",
      "conditions": "VST/A/50 (50 °C/h, 10 N); Blattangabe „≈ 98 °C“",
      "source": "src_tds",
      "confidence": "medium"
    }
  },
  "governance": {
    "lastReviewed": "2026-08-04",
    "reviewedBy": "Claude Code (Erstimport aus Herstellerdatenblatt)",
    "sources": [
      {
        "id": "src_tds",
        "type": "manufacturer-tds",
        "publisher": "FormFutura BV",
        "productName": "ApolloX",
        "title": "ApolloX — Technical Data Sheet",
        "url": "https://www.formfutura.com/web/content/256142?download=true",
        "retrievedAt": "2026-08-04",
        "confidenceCeiling": "medium",
        "note": {
          "de": "Herstellerdatenblatt mit Textebene. Prüfkörper nicht angegeben; einzelne Normangaben sind fehlerhaft, siehe die Hinweise an den betroffenen Werten.",
          "en": "Manufacturer datasheet with text layer. Specimen not stated; some standard references are incorrect, see the notes on the affected values."
        }
      }
    ]
  }
}

File: data/products/formfutura-athenax-cf10.json
{
  "$schema": "../../schema/product.schema.json",
  "schemaVersion": "1.0.0",
  "id": "formfutura-athenax-cf10",
  "materialId": "pctg-cf",
  "brand": "FormFutura",
  "manufacturer": "FormFutura BV",
  "productName": "AthenaX CF10",
  "origin": "Niederlande",
  "specimenType": "undeclared",
  "specimenNote": {
    "de": "Dieses Blatt sagt nicht, ob an gedruckten oder spritzgegossenen Prüfkörpern gemessen wurde.\n\nHinweis zu diesem Datenblatt: Zwei Beschriftungsfehler, beide auch im ungefüllten Schwesterblatt. Erstens tragen beide Schlagzeilen die Norm ISO 179-1eU, also Charpy ungekerbt — eine davon ist aber als „Izod Notched“ beschriftet. Ein gekerbter Wert kann nicht nach einer ungekerbten Norm entstehen; die gekerbte Zahl steht deshalb ohne Norm und mit LOW. Zweitens nennt die Vicat-Zeile als Methode „DSC“, was keine Vicat-Norm ist. Kein Kennwert des Blattes ist zifferngleich mit dem ungefüllten AthenaX — anders als beim Kratos PC CF10 desselben Herstellers, das deshalb keinen Werkstofftyp bekommen hat.",
    "en": "This sheet does not say whether values were measured on printed or moulded specimens.\n\nNote on this datasheet: Two labelling errors, both present in the unfilled sister sheet as well. First, both impact rows carry the standard ISO 179-1eU, that is Charpy unnotched — yet one of them is labelled “Izod Notched”. A notched value cannot arise from an unnotched standard; the notched figure therefore carries no standard and LOW. Second, the Vicat row names “DSC” as the method, which is not a Vicat standard. No value on this sheet is digit-identical with unfilled AthenaX — unlike the same manufacturer's Kratos PC CF10, which for that reason received no material type."
  },
  "features": {
    "de": "Das Blatt rechnet seinen eigenen Zugewinn vor — „59 % higher tensile strength than AthenaX“ —, und die Rechnung geht auf: 44 auf 70 MPa sind 59,1 %. Wichtiger als der Zugewinn ist der Preis dafür: 5 % Bruchdehnung gegenüber 220 % beim unverstärkten AthenaX. Bemerkenswert ist die Verarbeitung: „No enclosure, or heated chamber needed“ — für einen faserverstärkten Werkstoff die Ausnahme.",
    "en": "The sheet works out its own gain — “59 % higher tensile strength than AthenaX” — and the arithmetic holds: 44 to 70 MPa is 59.1 %. More important than the gain is what it costs: 5 % elongation at break against 220 % for unreinforced AthenaX. Processing is the remarkable part: “No enclosure, or heated chamber needed” — the exception among fibre-reinforced materials."
  },
  "datasheet": {
    "title": "AthenaX CF10 — Technical Data Sheet",
    "url": "https://www.formfutura.com/web/content/256481?download=true",
    "version": "2024-10-07",
    "retrievedAt": "2026-08-04"
  },
  "productUrl": "https://www.formfutura.com/",
  "properties": {
    "density": {
      "value": 1.28,
      "unit": "g/cm³",
      "testStandard": "ASTM D792",
      "source": "src_tds",
      "confidence": "medium"
    },
    "tensileStrengthXy": {
      "value": 70,
      "unit": "MPa",
      "testStandard": "ISO 527",
      "conditions": "bei Streckgrenze",
      "orientation": "XY",
      "source": "src_tds",
      "confidence": "medium"
    },
    "elongationAtBreakXy": {
      "value": 5,
      "unit": "%",
      "testStandard": "ISO 527",
      "orientation": "XY",
      "source": "src_tds",
      "confidence": "medium"
    },
    "charpyUnnotchedXy": {
      "value": 45,
      "unit": "kJ/m²",
      "testStandard": "ISO 179-1eU",
      "conditions": "ungekerbt, 23 °C",
      "orientation": "XY",
      "source": "src_tds",
      "confidence": "medium"
    },
    "charpyNotchedXy": {
      "value": 4,
      "unit": "kJ/m²",
      "conditions": "gekerbt, 23 °C; im Blatt als „Izod Notched“ mit der UNGEKERBTEN Norm ISO 179-1eU bezeichnet",
      "orientation": "XY",
      "source": "src_tds",
      "confidence": "low"
    },
    "hdtB": {
      "value": 78,
      "unit": "°C",
      "testStandard": "ISO 75",
      "conditions": "0,455 MPa",
      "source": "src_tds",
      "confidence": "medium"
    },
    "hdtA": {
      "value": 68,
      "unit": "°C",
      "testStandard": "ISO 75",
      "conditions": "1,82 MPa",
      "source": "src_tds",
      "confidence": "medium"
    },
    "vicatB50": {
      "value": 89,
      "unit": "°C",
      "testStandard": "im Blatt als DSC angegeben; für Vicat wäre ISO 306 einschlägig",
      "source": "src_tds",
      "confidence": "low"
    }
  },
  "governance": {
    "lastReviewed": "2026-08-04",
    "reviewedBy": "Claude Code (Erstimport aus Herstellerdatenblatt)",
    "sources": [
      {
        "id": "src_tds",
        "type": "manufacturer-tds",
        "publisher": "FormFutura BV",
        "productName": "AthenaX CF10",
        "title": "AthenaX CF10 — Technical Data Sheet",
        "url": "https://www.formfutura.com/web/content/256481?download=true",
        "documentVersion": "2024-10-07",
        "retrievedAt": "2026-08-04",
        "confidenceCeiling": "medium",
        "note": {
          "de": "Herstellerdatenblatt mit Textebene. Prüfkörper nicht angegeben; einzelne Normangaben sind fehlerhaft, siehe die Hinweise an den betroffenen Werten.",
          "en": "Manufacturer datasheet with text layer. Specimen not stated; some standard references are incorrect, see the notes on the affected values."
        }
      }
    ]
  }
}

File: data/products/formfutura-athenax-gf10.json
{
  "$schema": "../../schema/product.schema.json",
  "schemaVersion": "1.0.0",
  "id": "formfutura-athenax-gf10",
  "materialId": "pctg-gf",
  "brand": "FormFutura",
  "manufacturer": "FormFutura BV",
  "productName": "AthenaX GF10",
  "origin": "Niederlande",
  "specimenType": "undeclared",
  "specimenNote": {
    "de": "Dieses Blatt sagt nicht, ob an gedruckten oder spritzgegossenen Prüfkörpern gemessen wurde.\n\nHinweis zu diesem Datenblatt: Die Schlagzähigkeit ist als „Izod“ bezeichnet, die Norm daneben lautet ISO 179 — das ist der Charpy-Versuch, Izod wäre ISO 180. Beide Versuche belasten den Prüfkörper unterschiedlich und liefern nicht dieselbe Zahl. Geführt als Charpy nach der genannten Norm, mit LOW. Zudem liegt die Vicat-Temperatur mit 77 °C unter der HDT-B von 78 °C; normalerweise liegt sie darüber.",
    "en": "This sheet does not say whether values were measured on printed or moulded specimens.\n\nNote on this datasheet: The impact strength is labelled “Izod” while the standard next to it reads ISO 179 — that is the Charpy test, Izod would be ISO 180. The two tests load the specimen differently and do not give the same figure. Held as Charpy per the named standard, with LOW. The Vicat temperature of 77 °C moreover sits below the HDT-B of 78 °C; normally it lies above."
  },
  "features": {
    "de": "Glasfaser kostet hier die Zähigkeit fast vollständig: 8 % Bruchdehnung gegenüber 220 % beim unverstärkten AthenaX desselben Herstellers, also ein Achtundzwanzigstel. Die Wärmeformbeständigkeit steigt dabei um zwei Kelvin. Wer GF10 wegen der Temperatur wählt, hat den falschen Grund.",
    "en": "Glass fibre costs almost all of the toughness here: 8 % elongation at break against 220 % for the same manufacturer's unreinforced AthenaX, a twenty-eighth. Heat deflection rises by two kelvin in return. Anyone choosing GF10 for the temperature has the wrong reason."
  },
  "datasheet": {
    "title": "AthenaX GF10 — Technical Data Sheet",
    "url": "https://www.formfutura.com/web/content/256483?download=true",
    "version": "2024-10-07",
    "retrievedAt": "2026-08-04"
  },
  "productUrl": "https://www.formfutura.com/",
  "properties": {
    "density": {
      "value": 1.31,
      "unit": "g/cm³",
      "testStandard": "ASTM D792",
      "source": "src_tds",
      "confidence": "low"
    },
    "tensileStrengthXy": {
      "value": 55,
      "unit": "MPa",
      "testStandard": "ISO 527",
      "conditions": "bei Streckgrenze",
      "orientation": "XY",
      "source": "src_tds",
      "confidence": "low"
    },
    "elongationAtBreakXy": {
      "value": 8,
      "unit": "%",
      "testStandard": "ISO 527",
      "orientation": "XY",
      "source": "src_tds",
      "confidence": "low"
    },
    "charpyUnnotchedXy": {
      "value": 45,
      "unit": "kJ/m²",
      "testStandard": "ISO 179-1eU",
      "conditions": "23 °C; im Blatt als „Izod“ bezeichnet",
      "orientation": "XY",
      "source": "src_tds",
      "confidence": "low"
    },
    "hdtB": {
      "value": 78,
      "unit": "°C",
      "testStandard": "ISO 75",
      "conditions": "0,455 MPa",
      "source": "src_tds",
      "confidence": "low"
    },
    "hdtA": {
      "value": 68,
      "unit": "°C",
      "testStandard": "ISO 75",
      "conditions": "1,82 MPa",
      "source": "src_tds",
      "confidence": "low"
    },
    "vicatB50": {
      "value": 77,
      "unit": "°C",
      "testStandard": "im Blatt als DSC angegeben; für Vicat wäre ISO 306 einschlägig",
      "source": "src_tds",
      "confidence": "low"
    }
  },
  "governance": {
    "lastReviewed": "2026-08-04",
    "reviewedBy": "Claude Code (Erstimport aus Herstellerdatenblatt)",
    "sources": [
      {
        "id": "src_tds",
        "type": "manufacturer-tds",
        "publisher": "FormFutura BV",
        "productName": "AthenaX GF10",
        "title": "AthenaX GF10 — Technical Data Sheet",
        "url": "https://www.formfutura.com/web/content/256483?download=true",
        "documentVersion": "2024-10-07",
        "retrievedAt": "2026-08-04",
        "confidenceCeiling": "medium",
        "note": {
          "de": "Herstellerdatenblatt mit Textebene. Prüfkörper nicht angegeben; einzelne Normangaben sind fehlerhaft, siehe die Hinweise an den betroffenen Werten.",
          "en": "Manufacturer datasheet with text layer. Specimen not stated; some standard references are incorrect, see the notes on the affected values."
        }
      }
    ]
  },
  "sharedLineage": {
    "with": [
      "spectrum-pctg-gf10"
    ],
    "sharedFields": [
      "charpyUnnotchedXy",
      "density",
      "elongationAtBreakXy",
      "hdtA",
      "hdtB",
      "tensileStrengthXy",
      "vicatB50"
    ],
    "note": {
      "de": "7 Kennwerte dieses Datenblatts stehen Ziffer für Ziffer auch bei Spectrum Spectrum PCTG GF10. Es handelt sich also nicht um 2 unabhängige Belege, sondern um eine einzige Messung. Welche Marke gemessen hat, lässt sich nicht feststellen; vermutlich stammen die Zahlen von einem gemeinsamen Compoundeur, den kein Blatt nennt. Keines der Blätter gilt deshalb als Original, und die geteilten Werte gelten bei allen Beteiligten als schwach belegt.",
      "en": "7 values on this datasheet appear digit for digit at Spectrum Spectrum PCTG GF10 as well. They are therefore not 2 independent pieces of evidence but a single measurement. Which brand did the measuring cannot be established; the figures presumably come from a shared compounder that no sheet names. None of the sheets therefore counts as the original, and the shared values count as weakly substantiated for every party involved."
    }
  }
}

File: data/products/formfutura-athenax.json
{
  "$schema": "../../schema/product.schema.json",
  "schemaVersion": "1.0.0",
  "id": "formfutura-athenax",
  "materialId": "pctg",
  "brand": "FormFutura",
  "manufacturer": "FormFutura BV",
  "productName": "AthenaX",
  "origin": "Niederlande",
  "specimenType": "undeclared",
  "specimenNote": {
    "de": "Dieses Blatt sagt nicht, ob an gedruckten oder spritzgegossenen Prüfkörpern gemessen wurde.\n\nHinweis zu diesem Datenblatt: Zwei Mängel auf einem Blatt. Erstens steht die Schlagzähigkeit als „93°C KJ/m2“ da — eine Temperatureinheit an einem Schlagwert. Was gemeint ist, lässt sich nicht entscheiden, der Wert ist deshalb nicht übernommen. Zweitens ist die Vicat-Erweichungstemperatur unter „DSC“ geführt; DSC ist die Kalorimetrie, für Vicat gilt ISO 306. Der Zahlenwert 88 °C ist plausibel und übernommen, trägt aber LOW.",
    "en": "This sheet does not say whether values were measured on printed or moulded specimens.\n\nNote on this datasheet: Two defects on one sheet. First, the impact strength appears as “93°C KJ/m2” — a temperature unit on an impact value. What is meant cannot be decided, so the value is not imported. Second, the Vicat softening temperature is filed under “DSC”; DSC is calorimetry, ISO 306 applies to Vicat. The figure of 88 °C is plausible and imported but counts as weakly substantiated."
  },
  "features": {
    "de": "Die Bruchdehnung von 220 % ist der höchste Wert unter allen nicht-elastomeren Werkstoffen der Datenbank — PETG desselben Marktes liegt bei 20 bis 30 %. Zusammen mit einer HDT-B von 76 °C erklärt das, warum PCTG als zäher PETG-Ersatz gehandelt wird.",
    "en": "The elongation at break of 220 % is the highest figure among all non-elastomeric materials in the dataset — PETG in the same market sits at 20 to 30 %. Together with an HDT-B of 76 °C this explains why PCTG is traded as a tough PETG substitute."
  },
  "datasheet": {
    "title": "AthenaX — Technical Data Sheet",
    "url": "https://www.formfutura.com/web/content/256479?download=true",
    "version": "2024-10-07",
    "retrievedAt": "2026-08-04"
  },
  "productUrl": "https://www.formfutura.com/",
  "properties": {
    "density": {
      "value": 1.23,
      "unit": "g/cm³",
      "testStandard": "ASTM D792",
      "source": "src_tds",
      "confidence": "low"
    },
    "tensileStrengthXy": {
      "value": 44,
      "unit": "MPa",
      "testStandard": "ISO 527",
      "conditions": "bei Streckgrenze",
      "orientation": "XY",
      "source": "src_tds",
      "confidence": "low"
    },
    "elongationAtBreakXy": {
      "value": 220,
      "unit": "%",
      "testStandard": "ISO 527",
      "orientation": "XY",
      "source": "src_tds",
      "confidence": "low"
    },
    "elongationAtYieldXy": {
      "value": 4.4,
      "unit": "%",
      "testStandard": "ISO 527",
      "orientation": "XY",
      "source": "src_tds",
      "confidence": "low"
    },
    "flexuralStrengthXy": {
      "value": 60,
      "unit": "MPa",
      "testStandard": "ISO 178",
      "conditions": "15 mm/min",
      "orientation": "XY",
      "source": "src_tds",
      "confidence": "low"
    },
    "flexuralModulusXy": {
      "value": 1600,
      "unit": "MPa",
      "testStandard": "ISO 178",
      "conditions": "15 mm/min",
      "orientation": "XY",
      "source": "src_tds",
      "confidence": "low"
    },
    "hdtB": {
      "value": 76,
      "unit": "°C",
      "testStandard": "ISO 75",
      "conditions": "0,455 MPa",
      "source": "src_tds",
      "confidence": "low"
    },
    "hdtA": {
      "value": 64,
      "unit": "°C",
      "testStandard": "ISO 75",
      "conditions": "1,82 MPa",
      "source": "src_tds",
      "confidence": "low"
    },
    "vicatB50": {
      "value": 88,
      "unit": "°C",
      "testStandard": "im Blatt als DSC angegeben; für Vicat wäre ISO 306 einschlägig",
      "source": "src_tds",
      "confidence": "low"
    }
  },
  "governance": {
    "lastReviewed": "2026-08-04",
    "reviewedBy": "Claude Code (Erstimport aus Herstellerdatenblatt)",
    "sources": [
      {
        "id": "src_tds",
        "type": "manufacturer-tds",
        "publisher": "FormFutura BV",
        "productName": "AthenaX",
        "title": "AthenaX — Technical Data Sheet",
        "url": "https://www.formfutura.com/web/content/256479?download=true",
        "documentVersion": "2024-10-07",
        "retrievedAt": "2026-08-04",
        "confidenceCeiling": "medium",
        "note": {
          "de": "Herstellerdatenblatt mit Textebene. Prüfkörper nicht angegeben; einzelne Normangaben sind fehlerhaft, siehe die Hinweise an den betroffenen Werten.",
          "en": "Manufacturer datasheet with text layer. Specimen not stated; some standard references are incorrect, see the notes on the affected values."
        }
      }
    ]
  },
  "sharedLineage": {
    "with": [
      "3djake-pctg",
      "spectrum-pctg-premium"
    ],
    "sharedFields": [
      "density",
      "elongationAtBreakXy",
      "elongationAtYieldXy",
      "flexuralModulusXy",
      "flexuralStrengthXy",
      "hdtA",
      "hdtB",
      "tensileStrengthXy"
    ],
    "note": {
      "de": "8 Kennwerte dieses Datenblatts stehen Ziffer für Ziffer auch bei 3DJAKE 3DJAKE PCTG · Spectrum Spectrum PCTG Premium. Es handelt sich also nicht um 3 unabhängige Belege, sondern um eine einzige Messung. Welche Marke gemessen hat, lässt sich nicht feststellen; vermutlich stammen die Zahlen von einem gemeinsamen Compoundeur, den kein Blatt nennt. Keines der Blätter gilt deshalb als Original, und die geteilten Werte gelten bei allen Beteiligten als schwach belegt.",
      "en": "8 values on this datasheet appear digit for digit at 3DJAKE 3DJAKE PCTG · Spectrum Spectrum PCTG Premium as well. They are therefore not 3 independent pieces of evidence but a single measurement. Which brand did the measuring cannot be established; the figures presumably come from a shared compounder that no sheet names. None of the sheets therefore counts as the original, and the shared values count as weakly substantiated for every party involved."
    }
  }
}
