Repository: Reents3D/fdm-material-advisor

# FDM-Materialberater

**[→ Werkzeug öffnen](https://materialberater.reents3d.de/)** · kostenlos, ohne Anmeldung
· ein Werkzeug der [Reents Technologies GmbH](https://reents3d.de/) (Reents3D), XXL-3D-Druck und Exponatebau in Holm bei Hamburg

Welches FDM-Material passt zum Anwendungsfall — und **warum**. Ein quelloffener
Materialberater mit einer offenen Datenbank, in der jeder Kennwert seine Quelle, seine
Prüfnorm und seine Konfidenz mitführt.

**43 Werkstofftypen · 254 Produkte von 17 Marken · 3.182 belegte Einzelaussagen ·
20 Anwendungsfälle · 21 Medien · 29 Glossareinträge**
*[English summary below](#english)*

---

File: data/products/formfutura-bulk-petg.json
{
  "$schema": "../../schema/product.schema.json",
  "schemaVersion": "1.0.0",
  "id": "formfutura-bulk-petg",
  "materialId": "petg",
  "brand": "FormFutura",
  "manufacturer": "FormFutura BV",
  "productName": "Bulk PETG",
  "origin": "Niederlande",
  "specimenType": "undeclared",
  "specimenNote": {
    "de": "Dieses Blatt sagt nicht, ob an gedruckten oder spritzgegossenen Prüfkörpern gemessen wurde.",
    "en": "This sheet does not say whether values were measured on printed or moulded specimens."
  },
  "datasheet": {
    "title": "Bulk PETG — Technical Data Sheet",
    "url": "https://www.formfutura.com/web/content/273965?download=true",
    "version": "2025-08-01",
    "retrievedAt": "2026-08-04"
  },
  "productUrl": "https://www.formfutura.com/",
  "properties": {
    "density": {
      "value": 1.29,
      "unit": "g/cm³",
      "testStandard": "ASTM D792",
      "conditions": "23 °C",
      "source": "src_tds",
      "confidence": "medium"
    },
    "tensileStrengthXy": {
      "value": 50.2,
      "unit": "MPa",
      "testStandard": "ASTM D638",
      "conditions": "23 °C, 50 mm/min; bei Streckgrenze",
      "orientation": "XY",
      "source": "src_tds",
      "confidence": "medium"
    },
    "flexuralStrengthXy": {
      "value": 66.8,
      "unit": "MPa",
      "testStandard": "ASTM D790",
      "orientation": "XY",
      "source": "src_tds",
      "confidence": "medium"
    }
  },
  "governance": {
    "lastReviewed": "2026-08-04",
    "reviewedBy": "Claude Code (Erstimport aus Herstellerdatenblatt)",
    "sources": [
      {
        "id": "src_tds",
        "type": "manufacturer-tds",
        "publisher": "FormFutura BV",
        "productName": "Bulk PETG",
        "title": "Bulk PETG — Technical Data Sheet",
        "url": "https://www.formfutura.com/web/content/273965?download=true",
        "documentVersion": "2025-08-01",
        "retrievedAt": "2026-08-04",
        "confidenceCeiling": "medium",
        "note": {
          "de": "Herstellerdatenblatt mit Textebene. Prüfkörper nicht angegeben; einzelne Normangaben sind fehlerhaft, siehe die Hinweise an den betroffenen Werten.",
          "en": "Manufacturer datasheet with text layer. Specimen not stated; some standard references are incorrect, see the notes on the affected values."
        }
      }
    ]
  }
}

File: data/products/formfutura-bulk-pla.json
{
  "$schema": "../../schema/product.schema.json",
  "schemaVersion": "1.0.0",
  "id": "formfutura-bulk-pla",
  "materialId": "pla",
  "brand": "FormFutura",
  "manufacturer": "FormFutura BV",
  "productName": "Bulk PLA",
  "origin": "Niederlande",
  "specimenType": "undeclared",
  "specimenNote": {
    "de": "Dieses Blatt sagt nicht, ob an gedruckten oder spritzgegossenen Prüfkörpern gemessen wurde.\n\nHinweis zu diesem Datenblatt: Beide Zugkennwerte sind nach ASTM D882 geprüft. Das ist die Norm für dünne Kunststofffolien unter 1 mm Dicke; für starre Formteile gilt ASTM D638 beziehungsweise ISO 527. An einer Folie gemessene Zugwerte sind nicht auf ein gedrucktes Bauteil übertragbar, weil Probengeometrie und Spannungszustand andere sind. Die Zahlen sind plausibel und übernommen, tragen aber LOW.",
    "en": "This sheet does not say whether values were measured on printed or moulded specimens.\n\nNote on this datasheet: Both tensile values are tested to ASTM D882. That is the standard for thin plastic sheeting below 1 mm thickness; for rigid mouldings ASTM D638 or ISO 527 applies. Tensile values measured on film do not transfer to a printed part because specimen geometry and stress state differ. The figures are plausible and imported but count as weakly substantiated."
  },
  "datasheet": {
    "title": "Bulk PLA — Technical Data Sheet",
    "url": "https://www.formfutura.com/web/content/273966?download=true",
    "version": "2025-09-01",
    "retrievedAt": "2026-08-04"
  },
  "productUrl": "https://www.formfutura.com/",
  "properties": {
    "density": {
      "value": 1.24,
      "unit": "g/cm³",
      "testStandard": "ASTM D792",
      "source": "src_tds",
      "confidence": "medium"
    },
    "tensileStrengthXy": {
      "value": 47,
      "unit": "MPa",
      "testStandard": "ASTM D882",
      "orientation": "XY",
      "source": "src_tds",
      "confidence": "low"
    },
    "tensileModulusXy": {
      "value": 3400,
      "unit": "MPa",
      "testStandard": "ASTM D882",
      "orientation": "XY",
      "source": "src_tds",
      "confidence": "low"
    }
  },
  "governance": {
    "lastReviewed": "2026-08-04",
    "reviewedBy": "Claude Code (Erstimport aus Herstellerdatenblatt)",
    "sources": [
      {
        "id": "src_tds",
        "type": "manufacturer-tds",
        "publisher": "FormFutura BV",
        "productName": "Bulk PLA",
        "title": "Bulk PLA — Technical Data Sheet",
        "url": "https://www.formfutura.com/web/content/273966?download=true",
        "documentVersion": "2025-09-01",
        "retrievedAt": "2026-08-04",
        "confidenceCeiling": "medium",
        "note": {
          "de": "Herstellerdatenblatt mit Textebene. Prüfkörper nicht angegeben; einzelne Normangaben sind fehlerhaft, siehe die Hinweise an den betroffenen Werten.",
          "en": "Manufacturer datasheet with text layer. Specimen not stated; some standard references are incorrect, see the notes on the affected values."
        }
      }
    ]
  }
}

File: data/products/formfutura-carbonfil.json
{
  "$schema": "../../schema/product.schema.json",
  "schemaVersion": "1.0.0",
  "id": "formfutura-carbonfil",
  "materialId": "petg-cf",
  "brand": "FormFutura",
  "manufacturer": "FormFutura BV",
  "productName": "CarbonFil",
  "origin": "Niederlande",
  "specimenType": "undeclared",
  "specimenNote": {
    "de": "Dieses Blatt sagt nicht, ob an gedruckten oder spritzgegossenen Prüfkörpern gemessen wurde.\n\nDieses Blatt hat keine Textebene; die Seite ist ein Bild. Die Werte sind aus einem 200-dpi-Rendering abgelesen, nicht maschinell extrahiert. Eine verwechselte Ziffer fiele dabei niemandem auf — wer einen Wert anzweifelt, legt das Blatt daneben.\n\nHinweis zu diesem Datenblatt: Drei Punkte. Erstens widerspricht der Fließtext der eigenen Tabelle: „10 % more impact resistant than HDglass“ steht über einem Schlagwert von 5,4 kJ/m², während das HDglass desselben Herstellers 7,2 kJ/m² ausweist — das sind 25 % weniger, nicht 10 % mehr. Zweitens ist die Schlagzähigkeit als „Charpy notched“ bezeichnet, das Normsuffix ISO 179-1eU steht aber für den ungekerbten Versuch. Drittens trägt der Biege-E-Modul die Norm ISO 527-1, die auf diesem Blatt schon über den beiden Zugzeilen steht und offensichtlich nach unten kopiert wurde; geführt ist der Wert nach seiner Beschriftung als Biege-E-Modul, mit LOW.",
    "en": "This sheet does not say whether values were measured on printed or moulded specimens.\n\nThis sheet has no text layer; the page is an image. The values were read from a 200 dpi rendering, not extracted mechanically. A misread digit would go unnoticed — anyone doubting a value should put the sheet alongside.\n\nNote on this datasheet: Three points. First, the body text contradicts its own table: “10 % more impact resistant than HDglass” sits above an impact figure of 5.4 kJ/m², while the same manufacturer's HDglass states 7.2 kJ/m² — that is 25 % less, not 10 % more. Second, the impact strength is labelled “Charpy notched” but the standard suffix ISO 179-1eU denotes the unnotched test. Third, the flexural modulus carries the standard ISO 527-1, which on this sheet already sits above the two tensile rows and has evidently been copied downwards; the value is held per its label as flexural modulus, with LOW."
  },
  "features": {
    "de": "Das Blatt nennt den Faseranteil ausdrücklich: 15 % Kohlenstofffaser in PETG. Damit ist es der einzige PETG-CF-Eintrag in der Datenbank mit deklariertem Fasergehalt — bei Bambu ist er undeklariert, bei Flashforge liegt er bei 10 %. Für die Vergleichbarkeit gefüllter Typen ist genau diese Angabe die wichtigste.",
    "en": "The sheet states the fibre content explicitly: 15 % carbon fibre in PETG. It is thereby the only PETG-CF record in the dataset with a declared fibre content — Bambu leaves it undeclared, Flashforge states 10 %. For comparing filled grades this is the single most important statement."
  },
  "datasheet": {
    "title": "CarbonFil — Technical Data Sheet",
    "url": "https://www.formfutura.com/web/content/256493?download=true",
    "version": "2024-08-23",
    "retrievedAt": "2026-08-04"
  },
  "productUrl": "https://www.formfutura.com/",
  "properties": {
    "density": {
      "value": 1.32,
      "unit": "g/cm³",
      "testStandard": "ISO 1183",
      "source": "src_tds",
      "confidence": "medium"
    },
    "charpyNotchedXy": {
      "value": 5.4,
      "unit": "kJ/m²",
      "conditions": "Blattangabe „Charpy notched“; dieselbe Zeile zitiert die ungekerbte Norm ISO 179/1eU wie die Zeile darüber — im Blatt übernommen. Der Wert steht deshalb ohne Norm und mit LOW.",
      "orientation": "XY",
      "source": "src_tds",
      "confidence": "low"
    },
    "tensileStrengthXy": {
      "value": 45,
      "unit": "MPa",
      "testStandard": "ISO 527-1",
      "conditions": "bei Bruch",
      "orientation": "XY",
      "source": "src_tds",
      "confidence": "medium"
    },
    "elongationAtBreakXy": {
      "value": 4.9,
      "unit": "%",
      "testStandard": "ISO 527-1",
      "orientation": "XY",
      "source": "src_tds",
      "confidence": "medium"
    },
    "flexuralModulusXy": {
      "value": 4250,
      "unit": "MPa",
      "testStandard": "im Blatt als ISO 527-1 angegeben; für die Biegung wäre ISO 178 einschlägig",
      "orientation": "XY",
      "source": "src_tds",
      "confidence": "low"
    },
    "vicatA": {
      "value": 80,
      "unit": "°C",
      "testStandard": "ISO 306",
      "conditions": "Methode nicht genannt",
      "source": "src_tds",
      "confidence": "low"
    }
  },
  "governance": {
    "lastReviewed": "2026-08-04",
    "reviewedBy": "Claude Code (Erstimport aus Herstellerdatenblatt)",
    "sources": [
      {
        "id": "src_tds",
        "type": "manufacturer-tds",
        "publisher": "FormFutura BV",
        "productName": "CarbonFil",
        "title": "CarbonFil — Technical Data Sheet",
        "url": "https://www.formfutura.com/web/content/256493?download=true",
        "documentVersion": "2024-08-23",
        "retrievedAt": "2026-08-04",
        "confidenceCeiling": "medium",
        "note": {
          "de": "Herstellerdatenblatt ohne Textebene — die Seite ist ein Bild. Werte aus einem 200-dpi-Rendering abgelesen, nicht maschinell extrahiert. Prüfkörper nicht deklariert.",
          "en": "Manufacturer datasheet without a text layer — the page is an image. Values read from a 200 dpi rendering, not extracted mechanically. Specimen not declared."
        }
      }
    ]
  }
}

File: data/products/formfutura-easyfil-abs-glow.json
{
  "$schema": "../../schema/product.schema.json",
  "schemaVersion": "1.0.0",
  "id": "formfutura-easyfil-abs-glow",
  "materialId": "abs",
  "brand": "FormFutura",
  "manufacturer": "FormFutura BV",
  "productName": "EasyFil ABS — Glow in the Dark",
  "origin": "Niederlande",
  "specimenType": "undeclared",
  "specimenNote": {
    "de": "Dieses Blatt sagt nicht, ob an gedruckten oder spritzgegossenen Prüfkörpern gemessen wurde.\n\nDieses Blatt hat keine Textebene; die Seite ist ein Bild. Die Werte sind aus einem 200-dpi-Rendering abgelesen, nicht maschinell extrahiert. Eine verwechselte Ziffer fiele dabei niemandem auf — wer einen Wert anzweifelt, legt das Blatt daneben.\n\nHinweis zu diesem Datenblatt: Die gesamte Kennwerttabelle — 1,05 · 21 · 33 · 460 · 10 · 740 · 25000 · 85 · 93 — steht Ziffer für Ziffer auch auf den Blättern von ABSpro, TitanX, EasyFil ABS und EasyFil ABS Glow in the Dark. ABSpro ist dabei ein PC-ABS, TitanX ein modifiziertes ABS: zwei verschiedene Grundwerkstoffe mit derselben Zahlenreihe. Für diese Datenbank zählen alle vier als EIN Beleg, nicht als vier. Sämtliche Werte gelten deshalb als schwach belegt. Zwei weitere Mängel derselben Tabelle: Festigkeiten in kg/cm² (umgerechnet, Blattangabe bei den Prüfbedingungen), und die Schlagzähigkeit in kgcm/cm — eine Einheit, deren Umrechnung die Probengeometrie braucht; sie ist nicht übernommen.",
    "en": "This sheet does not say whether values were measured on printed or moulded specimens.\n\nThis sheet has no text layer; the page is an image. The values were read from a 200 dpi rendering, not extracted mechanically. A misread digit would go unnoticed — anyone doubting a value should put the sheet alongside.\n\nNote on this datasheet: The entire property table — 1.05 · 21 · 33 · 460 · 10 · 740 · 25000 · 85 · 93 — appears digit for digit on the sheets of ABSpro, TitanX, EasyFil ABS and EasyFil ABS Glow in the Dark as well. ABSpro is a PC-ABS, TitanX a modified ABS: two different base materials with the same row of figures. For this database all four count as one piece of evidence, not four. All values therefore count as weakly substantiated. Two further defects in the same table: strengths in kg/cm² (converted, sheet figure under the test conditions), and impact strength in kgcm/cm — a unit whose conversion needs the specimen geometry; it is not imported."
  },
  "features": {
    "de": "Das einzige Blatt der Gruppe, das die Übernahme selbst benennt: „offers all properties of EasyFil ABS, but with a bright green glow in the dark colour effect“. Diese Offenheit ist anzuerkennen — sie ändert nichts daran, dass ein nachleuchtender Füllstoff die Mechanik verändert und das Blatt dazu nichts sagt.",
    "en": "The only sheet in the group to state the copying itself: “offers all properties of EasyFil ABS, but with a bright green glow in the dark colour effect”. That openness deserves credit — it does not change the fact that a phosphorescent filler alters the mechanics and the sheet says nothing about it."
  },
  "datasheet": {
    "title": "EasyFil ABS — Glow in the Dark — Technical Data Sheet",
    "url": "https://www.formfutura.com/web/content/256509?download=true",
    "version": "2024-08-23",
    "retrievedAt": "2026-08-04"
  },
  "productUrl": "https://www.formfutura.com/",
  "properties": {
    "density": {
      "value": 1.05,
      "unit": "g/cm³",
      "testStandard": "ASTM D792",
      "source": "src_tds",
      "confidence": "low"
    },
    "meltFlowRate": {
      "value": 21,
      "unit": "g/10min",
      "testStandard": "ASTM D1238",
      "conditions": "220 °C / 10 kg",
      "source": "src_tds",
      "confidence": "low"
    },
    "tensileStrengthXy": {
      "value": 45.1,
      "unit": "MPa",
      "testStandard": "ASTM D638",
      "conditions": "Blattangabe 460 kg/cm², umgerechnet mit 1 kg/cm² = 0,0980665 MPa",
      "orientation": "XY",
      "source": "src_tds",
      "confidence": "low"
    },
    "elongationAtBreakXy": {
      "value": 10,
      "unit": "%",
      "testStandard": "ASTM D638",
      "orientation": "XY",
      "source": "src_tds",
      "confidence": "low"
    },
    "flexuralStrengthXy": {
      "value": 72.6,
      "unit": "MPa",
      "testStandard": "ASTM D790",
      "conditions": "Blattangabe 740 kg/cm², umgerechnet mit 1 kg/cm² = 0,0980665 MPa",
      "orientation": "XY",
      "source": "src_tds",
      "confidence": "low"
    },
    "flexuralModulusXy": {
      "value": 2451.7,
      "unit": "MPa",
      "testStandard": "ASTM D790",
      "conditions": "Blattangabe 25000 kg/cm², umgerechnet mit 1 kg/cm² = 0,0980665 MPa",
      "orientation": "XY",
      "source": "src_tds",
      "confidence": "low"
    },
    "hdtA": {
      "value": 85,
      "unit": "°C",
      "testStandard": "ASTM D648",
      "conditions": "Blattangabe „HDT A“, Last nicht genannt",
      "source": "src_tds",
      "confidence": "low"
    },
    "vicatA": {
      "value": 93,
      "unit": "°C",
      "testStandard": "ASTM D1525",
      "source": "src_tds",
      "confidence": "low"
    }
  },
  "compliance": {
    "ul94": {
      "value": "HB",
      "testStandard": "UL 94",
      "source": "src_tds",
      "confidence": "low"
    }
  },
  "governance": {
    "lastReviewed": "2026-08-04",
    "reviewedBy": "Claude Code (Erstimport aus Herstellerdatenblatt)",
    "sources": [
      {
        "id": "src_tds",
        "type": "manufacturer-tds",
        "publisher": "FormFutura BV",
        "productName": "EasyFil ABS — Glow in the Dark",
        "title": "EasyFil ABS — Glow in the Dark — Technical Data Sheet",
        "url": "https://www.formfutura.com/web/content/256509?download=true",
        "documentVersion": "2024-08-23",
        "retrievedAt": "2026-08-04",
        "confidenceCeiling": "medium",
        "note": {
          "de": "Herstellerdatenblatt ohne Textebene — die Seite ist ein Bild. Werte aus einem 200-dpi-Rendering abgelesen, nicht maschinell extrahiert. Prüfkörper nicht deklariert.",
          "en": "Manufacturer datasheet without a text layer — the page is an image. Values read from a 200 dpi rendering, not extracted mechanically. Specimen not declared."
        }
      }
    ]
  },
  "sharedLineage": {
    "with": [
      "formfutura-abspro",
      "formfutura-easyfil-abs",
      "formfutura-titanx",
      "spectrum-smart-abs"
    ],
    "sharedFields": [
      "density",
      "elongationAtBreakXy",
      "flexuralModulusXy",
      "flexuralStrengthXy",
      "hdtA",
      "meltFlowRate",
      "tensileStrengthXy",
      "vicatA"
    ],
    "note": {
      "de": "8 Kennwerte dieses Datenblatts stehen Ziffer für Ziffer auch bei FormFutura ABSpro · FormFutura EasyFil ABS · FormFutura TitanX · Spectrum Spectrum Smart ABS. Es handelt sich also nicht um 5 unabhängige Belege, sondern um eine einzige Messung. Welche Marke gemessen hat, lässt sich nicht feststellen; vermutlich stammen die Zahlen von einem gemeinsamen Compoundeur, den kein Blatt nennt. Keines der Blätter gilt deshalb als Original, und die geteilten Werte gelten bei allen Beteiligten als schwach belegt.",
      "en": "8 values on this datasheet appear digit for digit at FormFutura ABSpro · FormFutura EasyFil ABS · FormFutura TitanX · Spectrum Spectrum Smart ABS as well. They are therefore not 5 independent pieces of evidence but a single measurement. Which brand did the measuring cannot be established; the figures presumably come from a shared compounder that no sheet names. None of the sheets therefore counts as the original, and the shared values count as weakly substantiated for every party involved."
    }
  }
}

File: data/products/formfutura-easyfil-abs.json
{
  "$schema": "../../schema/product.schema.json",
  "schemaVersion": "1.0.0",
  "id": "formfutura-easyfil-abs",
  "materialId": "abs",
  "brand": "FormFutura",
  "manufacturer": "FormFutura BV",
  "productName": "EasyFil ABS",
  "origin": "Niederlande",
  "specimenType": "undeclared",
  "specimenNote": {
    "de": "Dieses Blatt sagt nicht, ob an gedruckten oder spritzgegossenen Prüfkörpern gemessen wurde.\n\nDieses Blatt hat keine Textebene; die Seite ist ein Bild. Die Werte sind aus einem 200-dpi-Rendering abgelesen, nicht maschinell extrahiert. Eine verwechselte Ziffer fiele dabei niemandem auf — wer einen Wert anzweifelt, legt das Blatt daneben.\n\nHinweis zu diesem Datenblatt: Die gesamte Kennwerttabelle — 1,05 · 21 · 33 · 460 · 10 · 740 · 25000 · 85 · 93 — steht Ziffer für Ziffer auch auf den Blättern von ABSpro, TitanX, EasyFil ABS und EasyFil ABS Glow in the Dark. ABSpro ist dabei ein PC-ABS, TitanX ein modifiziertes ABS: zwei verschiedene Grundwerkstoffe mit derselben Zahlenreihe. Für diese Datenbank zählen alle vier als EIN Beleg, nicht als vier. Sämtliche Werte gelten deshalb als schwach belegt. Zwei weitere Mängel derselben Tabelle: Festigkeiten in kg/cm² (umgerechnet, Blattangabe bei den Prüfbedingungen), und die Schlagzähigkeit in kgcm/cm — eine Einheit, deren Umrechnung die Probengeometrie braucht; sie ist nicht übernommen.",
    "en": "This sheet does not say whether values were measured on printed or moulded specimens.\n\nThis sheet has no text layer; the page is an image. The values were read from a 200 dpi rendering, not extracted mechanically. A misread digit would go unnoticed — anyone doubting a value should put the sheet alongside.\n\nNote on this datasheet: The entire property table — 1.05 · 21 · 33 · 460 · 10 · 740 · 25000 · 85 · 93 — appears digit for digit on the sheets of ABSpro, TitanX, EasyFil ABS and EasyFil ABS Glow in the Dark as well. ABSpro is a PC-ABS, TitanX a modified ABS: two different base materials with the same row of figures. For this database all four count as one piece of evidence, not four. All values therefore count as weakly substantiated. Two further defects in the same table: strengths in kg/cm² (converted, sheet figure under the test conditions), and impact strength in kgcm/cm — a unit whose conversion needs the specimen geometry; it is not imported."
  },
  "datasheet": {
    "title": "EasyFil ABS — Technical Data Sheet",
    "url": "https://www.formfutura.com/web/content/256508?download=true",
    "version": "2024-08-23",
    "retrievedAt": "2026-08-04"
  },
  "productUrl": "https://www.formfutura.com/",
  "properties": {
    "density": {
      "value": 1.05,
      "unit": "g/cm³",
      "testStandard": "ASTM D792",
      "source": "src_tds",
      "confidence": "low"
    },
    "meltFlowRate": {
      "value": 21,
      "unit": "g/10min",
      "testStandard": "ASTM D1238",
      "conditions": "220 °C / 10 kg",
      "source": "src_tds",
      "confidence": "low"
    },
    "tensileStrengthXy": {
      "value": 45.1,
      "unit": "MPa",
      "testStandard": "ASTM D638",
      "conditions": "Blattangabe 460 kg/cm², umgerechnet mit 1 kg/cm² = 0,0980665 MPa",
      "orientation": "XY",
      "source": "src_tds",
      "confidence": "low"
    },
    "elongationAtBreakXy": {
      "value": 10,
      "unit": "%",
      "testStandard": "ASTM D638",
      "orientation": "XY",
      "source": "src_tds",
      "confidence": "low"
    },
    "flexuralStrengthXy": {
      "value": 72.6,
      "unit": "MPa",
      "testStandard": "ASTM D790",
      "conditions": "Blattangabe 740 kg/cm², umgerechnet mit 1 kg/cm² = 0,0980665 MPa",
      "orientation": "XY",
      "source": "src_tds",
      "confidence": "low"
    },
    "flexuralModulusXy": {
      "value": 2451.7,
      "unit": "MPa",
      "testStandard": "ASTM D790",
      "conditions": "Blattangabe 25000 kg/cm², umgerechnet mit 1 kg/cm² = 0,0980665 MPa",
      "orientation": "XY",
      "source": "src_tds",
      "confidence": "low"
    },
    "hdtA": {
      "value": 85,
      "unit": "°C",
      "testStandard": "ASTM D648",
      "conditions": "Blattangabe „HDT A“, Last nicht genannt",
      "source": "src_tds",
      "confidence": "low"
    },
    "vicatA": {
      "value": 93,
      "unit": "°C",
      "testStandard": "ASTM D1525",
      "source": "src_tds",
      "confidence": "low"
    }
  },
  "compliance": {
    "ul94": {
      "value": "HB",
      "testStandard": "UL 94",
      "source": "src_tds",
      "confidence": "low"
    }
  },
  "governance": {
    "lastReviewed": "2026-08-04",
    "reviewedBy": "Claude Code (Erstimport aus Herstellerdatenblatt)",
    "sources": [
      {
        "id": "src_tds",
        "type": "manufacturer-tds",
        "publisher": "FormFutura BV",
        "productName": "EasyFil ABS",
        "title": "EasyFil ABS — Technical Data Sheet",
        "url": "https://www.formfutura.com/web/content/256508?download=true",
        "documentVersion": "2024-08-23",
        "retrievedAt": "2026-08-04",
        "confidenceCeiling": "medium",
        "note": {
          "de": "Herstellerdatenblatt ohne Textebene — die Seite ist ein Bild. Werte aus einem 200-dpi-Rendering abgelesen, nicht maschinell extrahiert. Prüfkörper nicht deklariert.",
          "en": "Manufacturer datasheet without a text layer — the page is an image. Values read from a 200 dpi rendering, not extracted mechanically. Specimen not declared."
        }
      }
    ]
  },
  "sharedLineage": {
    "with": [
      "formfutura-abspro",
      "formfutura-easyfil-abs-glow",
      "formfutura-titanx",
      "spectrum-smart-abs"
    ],
    "sharedFields": [
      "density",
      "elongationAtBreakXy",
      "flexuralModulusXy",
      "flexuralStrengthXy",
      "hdtA",
      "meltFlowRate",
      "tensileStrengthXy",
      "vicatA"
    ],
    "note": {
      "de": "8 Kennwerte dieses Datenblatts stehen Ziffer für Ziffer auch bei FormFutura ABSpro · FormFutura EasyFil ABS — Glow in the Dark · FormFutura TitanX · Spectrum Spectrum Smart ABS. Es handelt sich also nicht um 5 unabhängige Belege, sondern um eine einzige Messung. Welche Marke gemessen hat, lässt sich nicht feststellen; vermutlich stammen die Zahlen von einem gemeinsamen Compoundeur, den kein Blatt nennt. Keines der Blätter gilt deshalb als Original, und die geteilten Werte gelten bei allen Beteiligten als schwach belegt.",
      "en": "8 values on this datasheet appear digit for digit at FormFutura ABSpro · FormFutura EasyFil ABS — Glow in the Dark · FormFutura TitanX · Spectrum Spectrum Smart ABS as well. They are therefore not 5 independent pieces of evidence but a single measurement. Which brand did the measuring cannot be established; the figures presumably come from a shared compounder that no sheet names. None of the sheets therefore counts as the original, and the shared values count as weakly substantiated for every party involved."
    }
  }
}

File: data/products/formfutura-easyfil-epetg.json
{
  "$schema": "../../schema/product.schema.json",
  "schemaVersion": "1.0.0",
  "id": "formfutura-easyfil-epetg",
  "materialId": "petg",
  "brand": "FormFutura",
  "manufacturer": "FormFutura BV",
  "productName": "EasyFil ePETG",
  "origin": "Niederlande",
  "specimenType": "undeclared",
  "specimenNote": {
    "de": "Dieses Blatt sagt nicht, ob an gedruckten oder spritzgegossenen Prüfkörpern gemessen wurde.\n\nHinweis zu diesem Datenblatt: Die Streckspannung von 25 MPa liegt bei der Hälfte dessen, was die übrigen PETG-Blätter dieses Herstellers ausweisen (Bulk PETG 50,2 MPa, Hdglass 50 MPa) — bei einem E-Modul von 2980 MPa, das über beiden liegt. Hohe Steifigkeit bei halber Festigkeit ist bei derselben Polymerfamilie erklärungsbedürftig. Der Wert ist übernommen, gilt aber als schwach belegt. Für die Schlagzähigkeit nennt das Blatt keine Prüfnorm.",
    "en": "This sheet does not say whether values were measured on printed or moulded specimens.\n\nNote on this datasheet: The yield stress of 25 MPa is half of what the same manufacturer's other PETG sheets state (Bulk PETG 50.2 MPa, Hdglass 50 MPa) — at a modulus of 2980 MPa that lies above both. High stiffness at half the strength calls for explanation within the same polymer family. The value is imported but counts as weakly substantiated. For the impact strength the sheet names no test standard."
  },
  "datasheet": {
    "title": "EasyFil ePETG — Technical Data Sheet",
    "url": "https://www.formfutura.com/web/content/281456?download=true",
    "retrievedAt": "2026-08-04"
  },
  "productUrl": "https://www.formfutura.com/",
  "properties": {
    "density": {
      "value": 1.29,
      "unit": "g/cm³",
      "testStandard": "ASTM D792",
      "source": "src_tds",
      "confidence": "medium"
    },
    "tensileStrengthXy": {
      "value": 25,
      "unit": "MPa",
      "testStandard": "ASTM D638",
      "conditions": "bei Streckgrenze",
      "orientation": "XY",
      "source": "src_tds",
      "confidence": "low"
    },
    "tensileModulusXy": {
      "value": 2980,
      "unit": "MPa",
      "testStandard": "ASTM D638",
      "orientation": "XY",
      "source": "src_tds",
      "confidence": "medium"
    },
    "izodNotchedXy": {
      "value": 4.7,
      "unit": "kJ/m²",
      "testStandard": "Norm im Blatt nicht genannt",
      "conditions": "gekerbt",
      "orientation": "XY",
      "source": "src_tds",
      "confidence": "low"
    }
  },
  "governance": {
    "lastReviewed": "2026-08-04",
    "reviewedBy": "Claude Code (Erstimport aus Herstellerdatenblatt)",
    "sources": [
      {
        "id": "src_tds",
        "type": "manufacturer-tds",
        "publisher": "FormFutura BV",
        "productName": "EasyFil ePETG",
        "title": "EasyFil ePETG — Technical Data Sheet",
        "url": "https://www.formfutura.com/web/content/281456?download=true",
        "retrievedAt": "2026-08-04",
        "confidenceCeiling": "medium",
        "note": {
          "de": "Herstellerdatenblatt mit Textebene. Prüfkörper nicht angegeben; einzelne Normangaben sind fehlerhaft, siehe die Hinweise an den betroffenen Werten.",
          "en": "Manufacturer datasheet with text layer. Specimen not stated; some standard references are incorrect, see the notes on the affected values."
        }
      }
    ]
  }
}

File: data/products/formfutura-easyfil-epla.json
{
  "$schema": "../../schema/product.schema.json",
  "schemaVersion": "1.0.0",
  "id": "formfutura-easyfil-epla",
  "materialId": "pla",
  "brand": "FormFutura",
  "manufacturer": "FormFutura BV",
  "productName": "EasyFil ePLA",
  "origin": "Niederlande",
  "specimenType": "undeclared",
  "specimenNote": {
    "de": "Dieses Blatt sagt nicht, ob an gedruckten oder spritzgegossenen Prüfkörpern gemessen wurde.\n\nDieses Blatt hat keine Textebene; die Seite ist ein Bild. Die Werte sind aus einem 200-dpi-Rendering abgelesen, nicht maschinell extrahiert. Eine verwechselte Ziffer fiele dabei niemandem auf — wer einen Wert anzweifelt, legt das Blatt daneben.\n\nHinweis zu diesem Datenblatt: Die Kennwerttabelle steht Ziffer für Ziffer auch auf dem Blatt des jeweils anderen Produkts — EasyFil ePLA und Galaxy PLA teilen sie vollständig. Galaxy PLA enthält laut eigenem Blatt Aluminiumpartikel, EasyFil ePLA ist ungefüllt; ein gefüllter und ein ungefüllter Werkstoff können nicht dieselbe Steifigkeit haben. Beide zählen als EIN Beleg. Zwei Werte sind nicht übernommen: Zug- und Biege-E-Modul stehen mit „3,5“ und „3,8 MPa“ da — ein Thermoplast mit 3,5 MPa Steifigkeit wäre weicher als Gummi, gemeint sind ersichtlich GPa. Die Zugkennwerte sind zudem nach ASTM D882 geprüft, der Norm für dünne Folien; für starre Formteile gilt D638 beziehungsweise ISO 527.",
    "en": "This sheet does not say whether values were measured on printed or moulded specimens.\n\nThis sheet has no text layer; the page is an image. The values were read from a 200 dpi rendering, not extracted mechanically. A misread digit would go unnoticed — anyone doubting a value should put the sheet alongside.\n\nNote on this datasheet: The property table appears digit for digit on the other product's sheet as well — EasyFil ePLA and Galaxy PLA share it completely. Galaxy PLA contains aluminium particles by its own sheet, EasyFil ePLA is unfilled; a filled and an unfilled material cannot have the same stiffness. Both count as one piece of evidence. Two values are not imported: tensile and flexural modulus appear as “3.5” and “3.8 MPa” — a thermoplastic with 3.5 MPa stiffness would be softer than rubber, GPa is evidently meant. The tensile values are moreover tested to ASTM D882, the standard for thin film; for rigid mouldings D638 or ISO 527 applies."
  },
  "datasheet": {
    "title": "EasyFil ePLA — Technical Data Sheet",
    "url": "https://www.formfutura.com/web/content/256521?download=true",
    "version": "2024-08-23",
    "retrievedAt": "2026-08-04"
  },
  "productUrl": "https://www.formfutura.com/",
  "properties": {
    "density": {
      "value": 1.24,
      "unit": "g/cm³",
      "testStandard": "ASTM D792",
      "source": "src_tds",
      "confidence": "low"
    },
    "meltFlowRate": {
      "value": 6,
      "unit": "g/10min",
      "testStandard": "ASTM D1238",
      "conditions": "210 °C / 2,16 kg",
      "source": "src_tds",
      "confidence": "low"
    },
    "tensileStrengthXy": {
      "value": 60,
      "unit": "MPa",
      "testStandard": "ASTM D882",
      "conditions": "bei Streckgrenze; bei Bruch nennt das Blatt 53 MPa",
      "orientation": "XY",
      "source": "src_tds",
      "confidence": "low"
    },
    "elongationAtYieldXy": {
      "value": 6,
      "unit": "%",
      "testStandard": "ASTM D882",
      "orientation": "XY",
      "source": "src_tds",
      "confidence": "low"
    },
    "flexuralStrengthXy": {
      "value": 83,
      "unit": "MPa",
      "testStandard": "ASTM D790",
      "orientation": "XY",
      "source": "src_tds",
      "confidence": "low"
    },
    "hdtA": {
      "value": 55,
      "unit": "°C",
      "testStandard": "ASTM E2092",
      "conditions": "Blattangabe „HDT A“",
      "source": "src_tds",
      "confidence": "low"
    },
    "glassTransition": {
      "value": 60,
      "unit": "°C",
      "testStandard": "ASTM D3418",
      "source": "src_tds",
      "confidence": "low"
    }
  },
  "governance": {
    "lastReviewed": "2026-08-04",
    "reviewedBy": "Claude Code (Erstimport aus Herstellerdatenblatt)",
    "sources": [
      {
        "id": "src_tds",
        "type": "manufacturer-tds",
        "publisher": "FormFutura BV",
        "productName": "EasyFil ePLA",
        "title": "EasyFil ePLA — Technical Data Sheet",
        "url": "https://www.formfutura.com/web/content/256521?download=true",
        "documentVersion": "2024-08-23",
        "retrievedAt": "2026-08-04",
        "confidenceCeiling": "medium",
        "note": {
          "de": "Herstellerdatenblatt ohne Textebene — die Seite ist ein Bild. Werte aus einem 200-dpi-Rendering abgelesen, nicht maschinell extrahiert. Prüfkörper nicht deklariert.",
          "en": "Manufacturer datasheet without a text layer — the page is an image. Values read from a 200 dpi rendering, not extracted mechanically. Specimen not declared."
        }
      }
    ]
  }
}

File: data/products/formfutura-easyfil-hips.json
{
  "$schema": "../../schema/product.schema.json",
  "schemaVersion": "1.0.0",
  "id": "formfutura-easyfil-hips",
  "materialId": "hips",
  "brand": "FormFutura",
  "manufacturer": "FormFutura BV",
  "productName": "EasyFil HIPS",
  "origin": "Niederlande",
  "specimenType": "undeclared",
  "specimenNote": {
    "de": "Dieses Blatt sagt nicht, ob an gedruckten oder spritzgegossenen Prüfkörpern gemessen wurde.\n\nDieses Blatt hat keine Textebene; die Seite ist ein Bild. Die Werte sind aus einem 200-dpi-Rendering abgelesen, nicht maschinell extrahiert. Eine verwechselte Ziffer fiele dabei niemandem auf — wer einen Wert anzweifelt, legt das Blatt daneben.\n\nHinweis zu diesem Datenblatt: Zwei Punkte. Die Wärmeformbeständigkeit ist nach ISO 75-2 Methode B geprüft — das sind 0,45 MPa, also HDT-B —, die Bedingungsspalte daneben sagt aber „HDT A“. Geführt ist sie nach der genannten Methode als HDT-B, mit LOW. Und Streckspannung und Bruchspannung sind beide mit 16 MPa angegeben; bei einem schlagzähmodifizierten Polystyrol, das sich vor dem Bruch merklich dehnt, wäre ein Unterschied zu erwarten.",
    "en": "This sheet does not say whether values were measured on printed or moulded specimens.\n\nThis sheet has no text layer; the page is an image. The values were read from a 200 dpi rendering, not extracted mechanically. A misread digit would go unnoticed — anyone doubting a value should put the sheet alongside.\n\nNote on this datasheet: Two points. The heat deflection temperature is tested to ISO 75-2 method B — that is 0.45 MPa, so HDT-B — yet the condition column next to it says “HDT A”. It is held per the named method as HDT-B, with LOW. And yield stress and break stress are both given as 16 MPa; in an impact-modified polystyrene that stretches noticeably before breaking, a difference would be expected."
  },
  "features": {
    "de": "Der zweite Beleg für HIPS in der Datenbank — bis hierher hing der Werkstofftyp an einem einzigen Produkt. Durchgehend ISO-Normen mit Methodenangabe (527-2/5, 306/B50), was auf den Blättern dieses Herstellers die Ausnahme ist.",
    "en": "The second piece of evidence for HIPS in the dataset — until now the material type hung on a single product. ISO standards throughout with method suffixes (527-2/5, 306/B50), which is the exception on this manufacturer's sheets."
  },
  "datasheet": {
    "title": "EasyFil HIPS — Technical Data Sheet",
    "url": "https://www.formfutura.com/web/content/256512?download=true",
    "version": "2024-08-23",
    "retrievedAt": "2026-08-04"
  },
  "productUrl": "https://www.formfutura.com/",
  "properties": {
    "density": {
      "value": 1.05,
      "unit": "g/cm³",
      "source": "src_tds",
      "confidence": "low"
    },
    "meltFlowRate": {
      "value": 12,
      "unit": "g/10min",
      "testStandard": "ISO 1133",
      "conditions": "200 °C / 5 kg",
      "source": "src_tds",
      "confidence": "medium"
    },
    "charpyNotchedXy": {
      "value": 7,
      "unit": "kJ/m²",
      "testStandard": "ISO 179/2",
      "conditions": "gekerbt, 23 °C",
      "orientation": "XY",
      "source": "src_tds",
      "confidence": "low"
    },
    "tensileStrengthXy": {
      "value": 16,
      "unit": "MPa",
      "testStandard": "ISO 527-2/5",
      "conditions": "Streckgrenze und Bruch nennt das Blatt beide mit 16 MPa",
      "orientation": "XY",
      "source": "src_tds",
      "confidence": "low"
    },
    "flexuralStrengthXy": {
      "value": 50,
      "unit": "MPa",
      "testStandard": "ISO 178",
      "orientation": "XY",
      "source": "src_tds",
      "confidence": "low"
    },
    "flexuralModulusXy": {
      "value": 2000,
      "unit": "MPa",
      "testStandard": "ISO 178",
      "orientation": "XY",
      "source": "src_tds",
      "confidence": "low"
    },
    "hdtB": {
      "value": 88,
      "unit": "°C",
      "testStandard": "ISO 75-2/B",
      "conditions": "Methode B = 0,45 MPa; das Blatt beschriftet die Zeile widersprüchlich mit „HDT A“",
      "source": "src_tds",
      "confidence": "low"
    },
    "vicatB50": {
      "value": 87,
      "unit": "°C",
      "testStandard": "ISO 306/B50",
      "source": "src_tds",
      "confidence": "low"
    }
  },
  "compliance": {
    "ul94": {
      "value": "HB",
      "testStandard": "UL 94",
      "source": "src_tds",
      "confidence": "low"
    }
  },
  "governance": {
    "lastReviewed": "2026-08-04",
    "reviewedBy": "Claude Code (Erstimport aus Herstellerdatenblatt)",
    "sources": [
      {
        "id": "src_tds",
        "type": "manufacturer-tds",
        "publisher": "FormFutura BV",
        "productName": "EasyFil HIPS",
        "title": "EasyFil HIPS — Technical Data Sheet",
        "url": "https://www.formfutura.com/web/content/256512?download=true",
        "documentVersion": "2024-08-23",
        "retrievedAt": "2026-08-04",
        "confidenceCeiling": "medium",
        "note": {
          "de": "Herstellerdatenblatt ohne Textebene — die Seite ist ein Bild. Werte aus einem 200-dpi-Rendering abgelesen, nicht maschinell extrahiert. Prüfkörper nicht deklariert.",
          "en": "Manufacturer datasheet without a text layer — the page is an image. Values read from a 200 dpi rendering, not extracted mechanically. Specimen not declared."
        }
      }
    ]
  },
  "sharedLineage": {
    "with": [
      "spectrum-hips-x"
    ],
    "sharedFields": [
      "charpyNotchedXy",
      "density",
      "flexuralModulusXy",
      "flexuralStrengthXy",
      "hdtB",
      "tensileStrengthXy",
      "vicatB50"
    ],
    "note": {
      "de": "7 Kennwerte dieses Datenblatts stehen Ziffer für Ziffer auch bei Spectrum Spectrum HIPS-X. Es handelt sich also nicht um 2 unabhängige Belege, sondern um eine einzige Messung. Welche Marke gemessen hat, lässt sich nicht feststellen; vermutlich stammen die Zahlen von einem gemeinsamen Compoundeur, den kein Blatt nennt. Keines der Blätter gilt deshalb als Original, und die geteilten Werte gelten bei allen Beteiligten als schwach belegt.",
      "en": "7 values on this datasheet appear digit for digit at Spectrum Spectrum HIPS-X as well. They are therefore not 2 independent pieces of evidence but a single measurement. Which brand did the measuring cannot be established; the figures presumably come from a shared compounder that no sheet names. None of the sheets therefore counts as the original, and the shared values count as weakly substantiated for every party involved."
    }
  }
}
