Repository: Reents3D/fdm-material-advisor

# FDM-Materialberater

**[→ Werkzeug öffnen](https://materialberater.reents3d.de/)** · kostenlos, ohne Anmeldung
· ein Werkzeug der [Reents Technologies GmbH](https://reents3d.de/) (Reents3D), XXL-3D-Druck und Exponatebau in Holm bei Hamburg

Welches FDM-Material passt zum Anwendungsfall — und **warum**. Ein quelloffener
Materialberater mit einer offenen Datenbank, in der jeder Kennwert seine Quelle, seine
Prüfnorm und seine Konfidenz mitführt.

**43 Werkstofftypen · 254 Produkte von 17 Marken · 3.182 belegte Einzelaussagen ·
20 Anwendungsfälle · 21 Medien · 29 Glossareinträge**
*[English summary below](#english)*

---

File: data/products/formfutura-easywood.json
{
  "$schema": "../../schema/product.schema.json",
  "schemaVersion": "1.0.0",
  "id": "formfutura-easywood",
  "materialId": "pla",
  "brand": "FormFutura",
  "manufacturer": "FormFutura BV",
  "productName": "EasyWood",
  "origin": "Niederlande",
  "specimenType": "undeclared",
  "specimenNote": {
    "de": "Dieses Blatt sagt nicht, ob an gedruckten oder spritzgegossenen Prüfkörpern gemessen wurde.\n\nDieses Blatt hat keine Textebene; die Seite ist ein Bild. Die Werte sind aus einem 200-dpi-Rendering abgelesen, nicht maschinell extrahiert. Eine verwechselte Ziffer fiele dabei niemandem auf — wer einen Wert anzweifelt, legt das Blatt daneben.\n\nHinweis zu diesem Datenblatt: Der Biege-E-Modul steht unter ISO 527, der Norm für den Zugversuch. Auf diesem Blatt trägt ISO 527 schon die beiden Zugzeilen darüber — die Norm ist also nach unten kopiert worden, nicht die Beschriftung vertauscht. Der Wert ist deshalb als Biege-E-Modul geführt und gilt als schwach belegt.",
    "en": "This sheet does not say whether values were measured on printed or moulded specimens.\n\nThis sheet has no text layer; the page is an image. The values were read from a 200 dpi rendering, not extracted mechanically. A misread digit would go unnoticed — anyone doubting a value should put the sheet alongside.\n\nNote on this datasheet: The flexural modulus is filed under ISO 527, the standard for tensile testing. On this sheet ISO 527 already carries the two tensile rows above it — the standard has been copied downwards, rather than the label being wrong. The value is therefore held as flexural modulus and counts as weakly substantiated."
  },
  "features": {
    "de": "Das Blatt nennt den Füllgrad ausdrücklich: 40 % Holzpartikel in PLA. Die Dichte von 1,15 g/cm³ deckt sich exakt mit dem add:north PLA Wood, das ebenfalls 40 % Holzfaser angibt — zwei unabhängige Hersteller, dieselbe Zahl. Das ist in der Datenbank die seltene Ausnahme: eine Bestätigung statt eines Widerspruchs.",
    "en": "The sheet states the filler content explicitly: 40 % wood particles in PLA. The density of 1.15 g/cm³ matches the add:north PLA Wood exactly, which also states 40 % wood fibre — two independent manufacturers, the same figure. In this dataset that is the rare exception: a confirmation instead of a contradiction."
  },
  "datasheet": {
    "title": "EasyWood — Technical Data Sheet",
    "url": "https://www.formfutura.com/web/content/256523?download=true",
    "version": "2024-08-23",
    "retrievedAt": "2026-08-04"
  },
  "productUrl": "https://www.formfutura.com/",
  "properties": {
    "density": {
      "value": 1.15,
      "unit": "g/cm³",
      "source": "src_tds",
      "confidence": "medium"
    },
    "meltFlowRate": {
      "value": 2.5,
      "unit": "g/10min",
      "testStandard": "ISO 1133",
      "conditions": "190 °C / 2,16 kg",
      "source": "src_tds",
      "confidence": "medium"
    },
    "charpyNotchedXy": {
      "value": 4.4,
      "unit": "kJ/m²",
      "testStandard": "ISO 179-1/1eA",
      "conditions": "gekerbt, 23 °C",
      "orientation": "XY",
      "source": "src_tds",
      "confidence": "medium"
    },
    "tensileStrengthXy": {
      "value": 47,
      "unit": "MPa",
      "testStandard": "ISO 527",
      "conditions": "bei Streckgrenze; bei Bruch nennt das Blatt 38 MPa",
      "orientation": "XY",
      "source": "src_tds",
      "confidence": "medium"
    },
    "flexuralModulusXy": {
      "value": 2900,
      "unit": "MPa",
      "testStandard": "im Blatt als ISO 527 angegeben; für die Biegung wäre ISO 178 einschlägig",
      "orientation": "XY",
      "source": "src_tds",
      "confidence": "low"
    },
    "meltingTemperature": {
      "value": 155,
      "unit": "°C",
      "testStandard": "ISO 3146-C",
      "source": "src_tds",
      "confidence": "medium"
    }
  },
  "governance": {
    "lastReviewed": "2026-08-04",
    "reviewedBy": "Claude Code (Erstimport aus Herstellerdatenblatt)",
    "sources": [
      {
        "id": "src_tds",
        "type": "manufacturer-tds",
        "publisher": "FormFutura BV",
        "productName": "EasyWood",
        "title": "EasyWood — Technical Data Sheet",
        "url": "https://www.formfutura.com/web/content/256523?download=true",
        "documentVersion": "2024-08-23",
        "retrievedAt": "2026-08-04",
        "confidenceCeiling": "medium",
        "note": {
          "de": "Herstellerdatenblatt ohne Textebene — die Seite ist ein Bild. Werte aus einem 200-dpi-Rendering abgelesen, nicht maschinell extrahiert. Prüfkörper nicht deklariert.",
          "en": "Manufacturer datasheet without a text layer — the page is an image. Values read from a 200 dpi rendering, not extracted mechanically. Specimen not declared."
        }
      }
    ]
  }
}

File: data/products/formfutura-galaxy-pla.json
{
  "$schema": "../../schema/product.schema.json",
  "schemaVersion": "1.0.0",
  "id": "formfutura-galaxy-pla",
  "materialId": "pla",
  "brand": "FormFutura",
  "manufacturer": "FormFutura BV",
  "productName": "Galaxy PLA",
  "origin": "Niederlande",
  "specimenType": "undeclared",
  "specimenNote": {
    "de": "Dieses Blatt sagt nicht, ob an gedruckten oder spritzgegossenen Prüfkörpern gemessen wurde.\n\nDieses Blatt hat keine Textebene; die Seite ist ein Bild. Die Werte sind aus einem 200-dpi-Rendering abgelesen, nicht maschinell extrahiert. Eine verwechselte Ziffer fiele dabei niemandem auf — wer einen Wert anzweifelt, legt das Blatt daneben.\n\nHinweis zu diesem Datenblatt: Die Kennwerttabelle steht Ziffer für Ziffer auch auf dem Blatt des jeweils anderen Produkts — EasyFil ePLA und Galaxy PLA teilen sie vollständig. Galaxy PLA enthält laut eigenem Blatt Aluminiumpartikel, EasyFil ePLA ist ungefüllt; ein gefüllter und ein ungefüllter Werkstoff können nicht dieselbe Steifigkeit haben. Beide zählen als EIN Beleg. Zwei Werte sind nicht übernommen: Zug- und Biege-E-Modul stehen mit „3,5“ und „3,8 MPa“ da — ein Thermoplast mit 3,5 MPa Steifigkeit wäre weicher als Gummi, gemeint sind ersichtlich GPa. Die Zugkennwerte sind zudem nach ASTM D882 geprüft, der Norm für dünne Folien; für starre Formteile gilt D638 beziehungsweise ISO 527.",
    "en": "This sheet does not say whether values were measured on printed or moulded specimens.\n\nThis sheet has no text layer; the page is an image. The values were read from a 200 dpi rendering, not extracted mechanically. A misread digit would go unnoticed — anyone doubting a value should put the sheet alongside.\n\nNote on this datasheet: The property table appears digit for digit on the other product's sheet as well — EasyFil ePLA and Galaxy PLA share it completely. Galaxy PLA contains aluminium particles by its own sheet, EasyFil ePLA is unfilled; a filled and an unfilled material cannot have the same stiffness. Both count as one piece of evidence. Two values are not imported: tensile and flexural modulus appear as “3.5” and “3.8 MPa” — a thermoplastic with 3.5 MPa stiffness would be softer than rubber, GPa is evidently meant. The tensile values are moreover tested to ASTM D882, the standard for thin film; for rigid mouldings D638 or ISO 527 applies."
  },
  "datasheet": {
    "title": "Galaxy PLA — Technical Data Sheet",
    "url": "https://www.formfutura.com/web/content/256560?download=true",
    "version": "2024-08-23",
    "retrievedAt": "2026-08-04"
  },
  "productUrl": "https://www.formfutura.com/",
  "properties": {
    "density": {
      "value": 1.24,
      "unit": "g/cm³",
      "testStandard": "ASTM D792",
      "source": "src_tds",
      "confidence": "low"
    },
    "meltFlowRate": {
      "value": 6,
      "unit": "g/10min",
      "testStandard": "ASTM D1238",
      "conditions": "210 °C / 2,16 kg",
      "source": "src_tds",
      "confidence": "low"
    },
    "tensileStrengthXy": {
      "value": 60,
      "unit": "MPa",
      "testStandard": "ASTM D882",
      "conditions": "bei Streckgrenze; bei Bruch nennt das Blatt 53 MPa",
      "orientation": "XY",
      "source": "src_tds",
      "confidence": "low"
    },
    "elongationAtYieldXy": {
      "value": 6,
      "unit": "%",
      "testStandard": "ASTM D882",
      "orientation": "XY",
      "source": "src_tds",
      "confidence": "low"
    },
    "flexuralStrengthXy": {
      "value": 83,
      "unit": "MPa",
      "testStandard": "ASTM D790",
      "orientation": "XY",
      "source": "src_tds",
      "confidence": "low"
    },
    "hdtA": {
      "value": 55,
      "unit": "°C",
      "testStandard": "ASTM E2092",
      "conditions": "Blattangabe „HDT A“",
      "source": "src_tds",
      "confidence": "low"
    },
    "glassTransition": {
      "value": 60,
      "unit": "°C",
      "testStandard": "ASTM D3418",
      "source": "src_tds",
      "confidence": "low"
    }
  },
  "governance": {
    "lastReviewed": "2026-08-04",
    "reviewedBy": "Claude Code (Erstimport aus Herstellerdatenblatt)",
    "sources": [
      {
        "id": "src_tds",
        "type": "manufacturer-tds",
        "publisher": "FormFutura BV",
        "productName": "Galaxy PLA",
        "title": "Galaxy PLA — Technical Data Sheet",
        "url": "https://www.formfutura.com/web/content/256560?download=true",
        "documentVersion": "2024-08-23",
        "retrievedAt": "2026-08-04",
        "confidenceCeiling": "medium",
        "note": {
          "de": "Herstellerdatenblatt ohne Textebene — die Seite ist ein Bild. Werte aus einem 200-dpi-Rendering abgelesen, nicht maschinell extrahiert. Prüfkörper nicht deklariert.",
          "en": "Manufacturer datasheet without a text layer — the page is an image. Values read from a 200 dpi rendering, not extracted mechanically. Specimen not declared."
        }
      }
    ]
  }
}

File: data/products/formfutura-hdglass.json
{
  "$schema": "../../schema/product.schema.json",
  "schemaVersion": "1.0.0",
  "id": "formfutura-hdglass",
  "materialId": "petg",
  "brand": "FormFutura",
  "manufacturer": "FormFutura BV",
  "productName": "HDglass",
  "origin": "Niederlande",
  "specimenType": "undeclared",
  "specimenNote": {
    "de": "Dieses Blatt sagt nicht, ob an gedruckten oder spritzgegossenen Prüfkörpern gemessen wurde.\n\nHinweis zu diesem Datenblatt: Die Zeile „Viscat softening temp.“ trägt die Norm ASTM D648 und die Bedingung „@ 0.455 Mpa (66psi)“. ASTM D648 ist die Wärmeformbeständigkeit unter Last, nicht der Vicat-Versuch — und eine Lastangabe gibt es beim Vicat gar nicht in dieser Form. Der Wert ist deshalb als HDT-B geführt, nicht als Vicat. Die Schreibweise „Viscat“ und der Biege-E-Modul mit 2147,6 MPa auf eine Zehntelstelle genau runden das Bild ab: Dieses Blatt ist nicht sorgfältig gepflegt. Der Wert gilt als schwach belegt.",
    "en": "This sheet does not say whether values were measured on printed or moulded specimens.\n\nNote on this datasheet: The row “Viscat softening temp.” carries the standard ASTM D648 and the condition “@ 0.455 Mpa (66psi)”. ASTM D648 is heat deflection under load, not the Vicat test — and a load statement does not exist for Vicat in this form at all. The value is therefore held as HDT-B, not as Vicat. The spelling “Viscat” and a flexural modulus given as 2147.6 MPa to a tenth complete the picture: this sheet is not carefully maintained. The value counts as weakly substantiated."
  },
  "datasheet": {
    "title": "HDglass — Technical Data Sheet",
    "url": "https://www.formfutura.com/web/content/256561?download=true",
    "retrievedAt": "2026-08-04"
  },
  "productUrl": "https://www.formfutura.com/",
  "properties": {
    "density": {
      "value": 1.27,
      "unit": "g/cm³",
      "testStandard": "ASTM D792",
      "source": "src_tds",
      "confidence": "medium"
    },
    "tensileStrengthXy": {
      "value": 50,
      "unit": "MPa",
      "testStandard": "ASTM D638",
      "conditions": "bei Streckgrenze, 50 mm/min",
      "orientation": "XY",
      "source": "src_tds",
      "confidence": "medium"
    },
    "tensileModulusXy": {
      "value": 1940,
      "unit": "MPa",
      "testStandard": "ISO 527",
      "conditions": "1 mm/min",
      "orientation": "XY",
      "source": "src_tds",
      "confidence": "medium"
    },
    "flexuralStrengthXy": {
      "value": 70.6,
      "unit": "MPa",
      "testStandard": "ASTM D790",
      "conditions": "1,27 mm/min",
      "orientation": "XY",
      "source": "src_tds",
      "confidence": "medium"
    },
    "flexuralModulusXy": {
      "value": 2147.6,
      "unit": "MPa",
      "testStandard": "ASTM D790",
      "conditions": "1,27 mm/min",
      "orientation": "XY",
      "source": "src_tds",
      "confidence": "medium"
    },
    "izodNotchedXy": {
      "value": 7.2,
      "unit": "kJ/m²",
      "testStandard": "ASTM D256",
      "conditions": "gekerbt, 23 °C",
      "orientation": "XY",
      "source": "src_tds",
      "confidence": "medium"
    },
    "hdtB": {
      "value": 70,
      "unit": "°C",
      "testStandard": "ASTM D648",
      "conditions": "0,455 MPa (66 psi); im Blatt fälschlich als Vicat bezeichnet — siehe Hinweis",
      "source": "src_tds",
      "confidence": "low"
    }
  },
  "governance": {
    "lastReviewed": "2026-08-04",
    "reviewedBy": "Claude Code (Erstimport aus Herstellerdatenblatt)",
    "sources": [
      {
        "id": "src_tds",
        "type": "manufacturer-tds",
        "publisher": "FormFutura BV",
        "productName": "HDglass",
        "title": "HDglass — Technical Data Sheet",
        "url": "https://www.formfutura.com/web/content/256561?download=true",
        "retrievedAt": "2026-08-04",
        "confidenceCeiling": "medium",
        "note": {
          "de": "Herstellerdatenblatt mit Textebene. Prüfkörper nicht angegeben; einzelne Normangaben sind fehlerhaft, siehe die Hinweise an den betroffenen Werten.",
          "en": "Manufacturer datasheet with text layer. Specimen not stated; some standard references are incorrect, see the notes on the affected values."
        }
      }
    ]
  }
}

File: data/products/formfutura-high-gloss-pla.json
{
  "$schema": "../../schema/product.schema.json",
  "schemaVersion": "1.0.0",
  "id": "formfutura-high-gloss-pla",
  "materialId": "pla",
  "brand": "FormFutura",
  "manufacturer": "FormFutura BV",
  "productName": "High Gloss PLA",
  "origin": "Niederlande",
  "specimenType": "undeclared",
  "specimenNote": {
    "de": "Dieses Blatt sagt nicht, ob an gedruckten oder spritzgegossenen Prüfkörpern gemessen wurde.\n\nDieses Blatt hat keine Textebene; die Seite ist ein Bild. Die Werte sind aus einem 200-dpi-Rendering abgelesen, nicht maschinell extrahiert. Eine verwechselte Ziffer fiele dabei niemandem auf — wer einen Wert anzweifelt, legt das Blatt daneben.",
    "en": "This sheet does not say whether values were measured on printed or moulded specimens.\n\nThis sheet has no text layer; the page is an image. The values were read from a 200 dpi rendering, not extracted mechanically. A misread digit would go unnoticed — anyone doubting a value should put the sheet alongside."
  },
  "features": {
    "de": "Das vollständigste PLA-Blatt dieses Herstellers und das einzige mit einem plausiblen E-Modul: 2700 MPa gegenüber den „3,5 MPa“, die EasyFil ePLA und Galaxy PLA ausweisen. Dazu Streckgrenze und Bruch getrennt, Dehnung an beiden Punkten, und ein Glasübergang aus der DSC.",
    "en": "The most complete PLA sheet from this manufacturer and the only one with a plausible modulus: 2700 MPa against the “3.5 MPa” stated by EasyFil ePLA and Galaxy PLA. Alongside it yield and break separately, elongation at both points, and a glass transition from DSC."
  },
  "datasheet": {
    "title": "High Gloss PLA — Technical Data Sheet",
    "url": "https://www.formfutura.com/web/content/256566?download=true",
    "version": "2024-08-23",
    "retrievedAt": "2026-08-04"
  },
  "productUrl": "https://www.formfutura.com/",
  "properties": {
    "density": {
      "value": 1.22,
      "unit": "g/cm³",
      "testStandard": "ASTM D792",
      "source": "src_tds",
      "confidence": "medium"
    },
    "meltFlowRate": {
      "value": 6,
      "unit": "g/10min",
      "testStandard": "ASTM D1238",
      "conditions": "210 °C / 2,16 kg",
      "source": "src_tds",
      "confidence": "medium"
    },
    "tensileStrengthXy": {
      "value": 59,
      "unit": "MPa",
      "testStandard": "ISO 527",
      "conditions": "bei Streckgrenze; bei Bruch nennt das Blatt 45 MPa",
      "orientation": "XY",
      "source": "src_tds",
      "confidence": "medium"
    },
    "tensileModulusXy": {
      "value": 2700,
      "unit": "MPa",
      "testStandard": "ISO 527",
      "orientation": "XY",
      "source": "src_tds",
      "confidence": "medium"
    },
    "elongationAtYieldXy": {
      "value": 5,
      "unit": "%",
      "testStandard": "ISO 527",
      "orientation": "XY",
      "source": "src_tds",
      "confidence": "medium"
    },
    "elongationAtBreakXy": {
      "value": 10,
      "unit": "%",
      "testStandard": "ISO 527",
      "orientation": "XY",
      "source": "src_tds",
      "confidence": "medium"
    },
    "flexuralStrengthXy": {
      "value": 72,
      "unit": "MPa",
      "testStandard": "ASTM D790",
      "orientation": "XY",
      "source": "src_tds",
      "confidence": "medium"
    },
    "hdtA": {
      "value": 50,
      "unit": "°C",
      "testStandard": "ISO 75",
      "conditions": "Blattangabe „HDT A“; Methode nicht genannt",
      "source": "src_tds",
      "confidence": "low"
    },
    "glassTransition": {
      "value": 57,
      "unit": "°C",
      "testStandard": "DSC",
      "source": "src_tds",
      "confidence": "medium"
    }
  },
  "governance": {
    "lastReviewed": "2026-08-04",
    "reviewedBy": "Claude Code (Erstimport aus Herstellerdatenblatt)",
    "sources": [
      {
        "id": "src_tds",
        "type": "manufacturer-tds",
        "publisher": "FormFutura BV",
        "productName": "High Gloss PLA",
        "title": "High Gloss PLA — Technical Data Sheet",
        "url": "https://www.formfutura.com/web/content/256566?download=true",
        "documentVersion": "2024-08-23",
        "retrievedAt": "2026-08-04",
        "confidenceCeiling": "medium",
        "note": {
          "de": "Herstellerdatenblatt ohne Textebene — die Seite ist ein Bild. Werte aus einem 200-dpi-Rendering abgelesen, nicht maschinell extrahiert. Prüfkörper nicht deklariert.",
          "en": "Manufacturer datasheet without a text layer — the page is an image. Values read from a 200 dpi rendering, not extracted mechanically. Specimen not declared."
        }
      }
    ]
  }
}

File: data/products/formfutura-kratos-pc.json
{
  "$schema": "../../schema/product.schema.json",
  "schemaVersion": "1.0.0",
  "id": "formfutura-kratos-pc",
  "materialId": "pc",
  "brand": "FormFutura",
  "manufacturer": "FormFutura BV",
  "productName": "Kratos PC",
  "origin": "Niederlande",
  "specimenType": "undeclared",
  "specimenNote": {
    "de": "Dieses Blatt sagt nicht, ob an gedruckten oder spritzgegossenen Prüfkörpern gemessen wurde.\n\nHinweis zu diesem Datenblatt: Zwei Punkte. Erstens führt das Blatt Festigkeiten in kg/cm² und die Schlagzähigkeit in kgcm/cm — Einheiten, die seit Jahrzehnten außer Gebrauch sind. Die Festigkeiten sind umgerechnet und gelten als schwach belegt, die Schlagzähigkeit ist nicht übernommen. Zweitens sind beide HDT-Zeilen mit „HDT B“ beschriftet, obwohl die zweite mit 1,81 MPa geprüft wurde — das ist HDT A. Der niedrigere Wert bei höherer Last bestätigt die Zuordnung; die Beschriftung ist trotzdem falsch. Die Bruchdehnung „> 100 %“ ist als offene Angabe nicht als Zahl übernommen.",
    "en": "This sheet does not say whether values were measured on printed or moulded specimens.\n\nNote on this datasheet: Two points. First, the sheet carries strengths in kg/cm² and impact strength in kgcm/cm — units out of use for decades. The strengths are converted and count as weakly substantiated, the impact strength is not imported. Second, both HDT rows are labelled “HDT B” although the second was tested at 1.81 MPa — that is HDT A. The lower value at the higher load confirms the assignment; the labelling is wrong nonetheless. The elongation at break of “> 100 %” is an open statement and not imported as a figure."
  },
  "features": {
    "de": "HDT-B 139 °C und Vicat 150 °C — nach dem add:north PC Blend HT LCF der wärmeformbeständigste unverstärkte Werkstoff der Datenbank. Die Bruchdehnung gibt das Blatt mit „> 100 %“ an, was zu Polycarbonat passt: Es ist einer der wenigen technischen Thermoplaste, die zäh bleiben statt zu splittern.",
    "en": "HDT-B 139 °C and Vicat 150 °C — after the add:north PC Blend HT LCF the most heat-resistant unreinforced material in the dataset. The sheet gives the elongation at break as “> 100 %”, which fits polycarbonate: it is one of the few engineering thermoplastics that stay tough instead of splintering."
  },
  "datasheet": {
    "title": "Kratos PC — Technical Data Sheet",
    "url": "https://www.formfutura.com/web/content/256573?download=true",
    "version": "2024-08-15",
    "retrievedAt": "2026-08-04"
  },
  "productUrl": "https://www.formfutura.com/",
  "properties": {
    "density": {
      "value": 1.2,
      "unit": "g/cm³",
      "testStandard": "ASTM D792",
      "source": "src_tds",
      "confidence": "medium"
    },
    "tensileStrengthXy": {
      "value": 61.8,
      "unit": "MPa",
      "testStandard": "ASTM D638",
      "conditions": "Blattangabe 630 kg/cm², umgerechnet mit 1 kg/cm² = 0,0980665 MPa",
      "orientation": "XY",
      "source": "src_tds",
      "confidence": "low"
    },
    "flexuralStrengthXy": {
      "value": 90.2,
      "unit": "MPa",
      "testStandard": "ASTM D790",
      "conditions": "Blattangabe 920 kg/cm², umgerechnet mit 1 kg/cm² = 0,0980665 MPa",
      "orientation": "XY",
      "source": "src_tds",
      "confidence": "low"
    },
    "flexuralModulusXy": {
      "value": 2353.6,
      "unit": "MPa",
      "testStandard": "ASTM D790",
      "conditions": "Blattangabe 24000 kg/cm², umgerechnet mit 1 kg/cm² = 0,0980665 MPa",
      "orientation": "XY",
      "source": "src_tds",
      "confidence": "low"
    },
    "hdtB": {
      "value": 139,
      "unit": "°C",
      "testStandard": "ASTM D648",
      "conditions": "0,45 MPa",
      "source": "src_tds",
      "confidence": "medium"
    },
    "hdtA": {
      "value": 128,
      "unit": "°C",
      "testStandard": "ASTM D648",
      "conditions": "1,81 MPa; im Blatt fälschlich ebenfalls als „HDT B“ bezeichnet",
      "source": "src_tds",
      "confidence": "low"
    },
    "vicatA": {
      "value": 150,
      "unit": "°C",
      "testStandard": "ASTM D1525",
      "source": "src_tds",
      "confidence": "medium"
    }
  },
  "governance": {
    "lastReviewed": "2026-08-04",
    "reviewedBy": "Claude Code (Erstimport aus Herstellerdatenblatt)",
    "sources": [
      {
        "id": "src_tds",
        "type": "manufacturer-tds",
        "publisher": "FormFutura BV",
        "productName": "Kratos PC",
        "title": "Kratos PC — Technical Data Sheet",
        "url": "https://www.formfutura.com/web/content/256573?download=true",
        "documentVersion": "2024-08-15",
        "retrievedAt": "2026-08-04",
        "confidenceCeiling": "medium",
        "note": {
          "de": "Herstellerdatenblatt mit Textebene. Prüfkörper nicht angegeben; einzelne Normangaben sind fehlerhaft, siehe die Hinweise an den betroffenen Werten.",
          "en": "Manufacturer datasheet with text layer. Specimen not stated; some standard references are incorrect, see the notes on the affected values."
        }
      }
    ]
  }
}

File: data/products/formfutura-luvocom-paht-9825.json
{
  "$schema": "../../schema/product.schema.json",
  "schemaVersion": "1.0.0",
  "id": "formfutura-luvocom-paht-9825",
  "materialId": "paht",
  "brand": "LUVOCOM 3F",
  "manufacturer": "LUVOCOM 3F (Lehvoss Group, vertrieben durch FormFutura)",
  "productName": "LUVOCOM 3F PAHT 9825",
  "origin": "Deutschland",
  "specimenType": "moulded",
  "specimenNote": {
    "de": "Das Blatt deklariert den Prüfkörper ausdrücklich als „MPTS ISO 3167 A“ — den spritzgegossenen Mehrzweckprüfkörper. Diese Werte sind Rohstoffkennwerte und von einem gedruckten Bauteil nicht erreichbar; die Schichtstruktur kostet je nach Werkstoff und Richtung ein Drittel bis die Hälfte. Sie dürfen nicht gegen gedruckte Werte gestellt werden.\n\nHinweis zu diesem Datenblatt: Die Tabelle des Blattes hat leere Zellen: Biegefestigkeit, Biegedehnung, Biege-E-Modul, alle vier Charpy-Zeilen und die Vicat-Temperatur stehen ohne Wert da. Auch die UL-94-Zeile ist angelegt, aber nicht gefüllt. Das ist kein Fehler — es ist eine Vorlage mit offenen Feldern —, begrenzt aber, was dieses Blatt beitragen kann.",
    "en": "The sheet declares the specimen explicitly as “MPTS ISO 3167 A” — the injection-moulded multi-purpose specimen. These are raw-material values and not achievable by a printed part; the layer structure costs a third to a half depending on material and direction. They must not be set against printed values.\n\nNote on this datasheet: The sheet's table has empty cells: flexural strength, flexural strain, flexural modulus, all four Charpy rows and the Vicat temperature stand without a value. The UL 94 row too is laid out but not filled. This is not an error — it is a template with open fields — but it limits what this sheet can contribute."
  },
  "features": {
    "de": "Ein Blatt, das den Prüfkörper benennt — in der Datenbank die Ausnahme. „MPTS ISO 3167 A“ ist der spritzgegossene Mehrzweckprüfkörper; damit ist eindeutig, worauf sich die Zahlen beziehen, und ebenso eindeutig, dass ein gedrucktes Bauteil sie nicht erreicht. Diese Klarheit ist mehr wert als eine Nachkommastelle.",
    "en": "A sheet that names the specimen — the exception in this dataset. “MPTS ISO 3167 A” is the injection-moulded multi-purpose specimen; that makes clear what the figures refer to, and equally clear that a printed part will not reach them. This clarity is worth more than a decimal place."
  },
  "datasheet": {
    "title": "LUVOCOM 3F PAHT 9825 — Technical Data Sheet",
    "url": "https://www.formfutura.com/web/content/256549?download=true",
    "retrievedAt": "2026-08-04"
  },
  "productUrl": "https://www.formfutura.com/",
  "properties": {
    "density": {
      "value": 1.2,
      "unit": "g/cm³",
      "testStandard": "ISO 1183",
      "source": "src_tds",
      "confidence": "medium"
    },
    "waterAbsorption": {
      "value": 0.3,
      "unit": "%",
      "testStandard": "ISO 62",
      "conditions": "23 °C / 24 h; Blattangabe „< 0,3 %“",
      "source": "src_tds",
      "confidence": "low"
    },
    "meltFlowRate": {
      "value": 3.6,
      "unit": "g/10min",
      "testStandard": "ISO 1133",
      "conditions": "Granulat",
      "source": "src_tds",
      "confidence": "medium"
    },
    "shrinkage": {
      "value": 0.4,
      "unit": "%",
      "min": 0.3,
      "max": 0.5,
      "testStandard": "DIN 16901",
      "conditions": "VSR 3 mm, längs; Blattangabe „0,3–0,5 %“",
      "source": "src_tds",
      "confidence": "medium"
    },
    "tensileStrengthXy": {
      "value": 85,
      "unit": "MPa",
      "testStandard": "ISO 527",
      "conditions": "MPTS ISO 3167 A",
      "orientation": "XY",
      "source": "src_tds",
      "confidence": "medium"
    },
    "tensileModulusXy": {
      "value": 3400,
      "unit": "MPa",
      "testStandard": "ISO 527",
      "conditions": "Blattangabe 3,4 GPa",
      "orientation": "XY",
      "source": "src_tds",
      "confidence": "medium"
    },
    "elongationAtBreakXy": {
      "value": 3.6,
      "unit": "%",
      "testStandard": "ISO 527",
      "conditions": "MPTS ISO 3167 A",
      "orientation": "XY",
      "source": "src_tds",
      "confidence": "medium"
    },
    "hdtA": {
      "value": 90,
      "unit": "°C",
      "testStandard": "ISO 75",
      "conditions": "1,8 MPa (HDT A)",
      "source": "src_tds",
      "confidence": "medium"
    },
    "continuousServiceTemperature": {
      "value": 120,
      "unit": "°C",
      "testStandard": "UL 746B",
      "conditions": "MPTS ISO 3167 A",
      "source": "src_tds",
      "confidence": "medium"
    }
  },
  "governance": {
    "lastReviewed": "2026-08-04",
    "reviewedBy": "Claude Code (Erstimport aus Herstellerdatenblatt)",
    "sources": [
      {
        "id": "src_tds",
        "type": "manufacturer-tds",
        "publisher": "Lehvoss Group",
        "productName": "LUVOCOM 3F PAHT 9825",
        "title": "LUVOCOM 3F PAHT 9825 — Technical Data Sheet",
        "url": "https://www.formfutura.com/web/content/256549?download=true",
        "retrievedAt": "2026-08-04",
        "confidenceCeiling": "high",
        "note": {
          "de": "Herstellerdatenblatt der Lehvoss Group mit Textebene. Prüfnorm und Prüfkörper deklariert (MPTS ISO 3167 A, spritzgegossen) — in der Datenbank die Ausnahme.",
          "en": "Manufacturer datasheet from the Lehvoss Group with text layer. Test standard and specimen declared (MPTS ISO 3167 A, injection-moulded) — the exception in this dataset."
        }
      }
    ]
  }
}

File: data/products/formfutura-luvocom-paht-9936.json
{
  "$schema": "../../schema/product.schema.json",
  "schemaVersion": "1.0.0",
  "id": "formfutura-luvocom-paht-9936",
  "materialId": "paht",
  "brand": "LUVOCOM 3F",
  "manufacturer": "LUVOCOM 3F (Lehvoss Group, vertrieben durch FormFutura)",
  "productName": "LUVOCOM 3F PAHT 9936",
  "origin": "Deutschland",
  "specimenType": "moulded",
  "specimenNote": {
    "de": "Das Blatt deklariert den Prüfkörper ausdrücklich als „MPTS ISO 3167 A“ — den spritzgegossenen Mehrzweckprüfkörper. Diese Werte sind Rohstoffkennwerte und von einem gedruckten Bauteil nicht erreichbar; die Schichtstruktur kostet je nach Werkstoff und Richtung ein Drittel bis die Hälfte. Sie dürfen nicht gegen gedruckte Werte gestellt werden.",
    "en": "The sheet declares the specimen explicitly as “MPTS ISO 3167 A” — the injection-moulded multi-purpose specimen. These are raw-material values and not achievable by a printed part; the layer structure costs a third to a half depending on material and direction. They must not be set against printed values."
  },
  "features": {
    "de": "Die Dauergebrauchstemperatur steht hier MIT Zeitbasis: 120 °C über 20.000 Stunden nach IEC 60216, kurzzeitig 160 °C für höchstens 200 Stunden über die gesamte Lebensdauer. Genau diese Trennung fehlt fast überall — eine Temperaturangabe ohne Zeitbasis ist für die Auslegung eines dauerwarmen Bauteils wertlos. Dazu 90 kJ/m² ungekerbte Schlagzähigkeit bei 78 MPa Festigkeit.",
    "en": "The continuous service temperature stands here WITH a time basis: 120 °C over 20,000 hours to IEC 60216, short-term 160 °C for at most 200 hours across the entire service life. Precisely this distinction is missing almost everywhere — a temperature statement without a time basis is worthless for designing a permanently warm part. Alongside it 90 kJ/m² unnotched impact at 78 MPa strength."
  },
  "datasheet": {
    "title": "LUVOCOM 3F PAHT 9936 — Technical Data Sheet",
    "url": "https://www.formfutura.com/web/content/256551?download=true",
    "retrievedAt": "2026-08-04"
  },
  "productUrl": "https://www.formfutura.com/",
  "properties": {
    "density": {
      "value": 1.25,
      "unit": "g/cm³",
      "testStandard": "ISO 1183-3",
      "source": "src_tds",
      "confidence": "medium"
    },
    "waterAbsorption": {
      "value": 0.3,
      "unit": "%",
      "testStandard": "ISO 62",
      "conditions": "23 °C / 24 h; Blattangabe „< 0,3 %“",
      "source": "src_tds",
      "confidence": "low"
    },
    "meltFlowRate": {
      "value": 5.5,
      "unit": "g/10min",
      "testStandard": "ISO 1133",
      "conditions": "250 °C / 2,16 kg, Granulat",
      "source": "src_tds",
      "confidence": "medium"
    },
    "shrinkage": {
      "value": 0.4,
      "unit": "%",
      "min": 0.3,
      "max": 0.5,
      "testStandard": "DIN 16742",
      "conditions": "MPTS ISO 3167 A; Blattangabe „0,3–0,5 %“",
      "source": "src_tds",
      "confidence": "medium"
    },
    "tensileStrengthXy": {
      "value": 78,
      "unit": "MPa",
      "testStandard": "ISO 527",
      "conditions": "trocken, 50 mm/min, MPTS ISO 3167 A",
      "orientation": "XY",
      "source": "src_tds",
      "confidence": "medium"
    },
    "tensileModulusXy": {
      "value": 3400,
      "unit": "MPa",
      "testStandard": "ISO 527",
      "conditions": "Blattangabe 3,4 GPa",
      "orientation": "XY",
      "source": "src_tds",
      "confidence": "medium"
    },
    "elongationAtBreakXy": {
      "value": 4.4,
      "unit": "%",
      "testStandard": "ISO 527",
      "conditions": "trocken, 50 mm/min; Dehnung bei Höchstkraft",
      "orientation": "XY",
      "source": "src_tds",
      "confidence": "medium"
    },
    "charpyUnnotchedXy": {
      "value": 90,
      "unit": "kJ/m²",
      "testStandard": "ISO 179/1eU",
      "conditions": "trocken, 80 × 10 × 4 mm",
      "orientation": "XY",
      "source": "src_tds",
      "confidence": "medium"
    },
    "hdtA": {
      "value": 90,
      "unit": "°C",
      "testStandard": "ISO 75",
      "conditions": "1,8 MPa (HDT A), Spritzgusskörper",
      "source": "src_tds",
      "confidence": "medium"
    },
    "continuousServiceTemperature": {
      "value": 120,
      "unit": "°C",
      "testStandard": "IEC 60216",
      "conditions": "20.000 h, MPTS ISO 3167 A",
      "source": "src_tds",
      "confidence": "medium"
    },
    "shortTermTemperature": {
      "value": 160,
      "unit": "°C",
      "conditions": "max. 200 h über die Lebensdauer, MPTS ISO 3167 A",
      "source": "src_tds",
      "confidence": "medium"
    }
  },
  "governance": {
    "lastReviewed": "2026-08-04",
    "reviewedBy": "Claude Code (Erstimport aus Herstellerdatenblatt)",
    "sources": [
      {
        "id": "src_tds",
        "type": "manufacturer-tds",
        "publisher": "Lehvoss Group",
        "productName": "LUVOCOM 3F PAHT 9936",
        "title": "LUVOCOM 3F PAHT 9936 — Technical Data Sheet",
        "url": "https://www.formfutura.com/web/content/256551?download=true",
        "retrievedAt": "2026-08-04",
        "confidenceCeiling": "high",
        "note": {
          "de": "Herstellerdatenblatt der Lehvoss Group mit Textebene. Prüfnorm und Prüfkörper deklariert (MPTS ISO 3167 A, spritzgegossen) — in der Datenbank die Ausnahme.",
          "en": "Manufacturer datasheet from the Lehvoss Group with text layer. Test standard and specimen declared (MPTS ISO 3167 A, injection-moulded) — the exception in this dataset."
        }
      }
    ]
  }
}
