Repository: Reents3D/fdm-material-advisor

# FDM-Materialberater

**[→ Werkzeug öffnen](https://materialberater.reents3d.de/)** · kostenlos, ohne Anmeldung
· ein Werkzeug der [Reents Technologies GmbH](https://reents3d.de/) (Reents3D), XXL-3D-Druck und Exponatebau in Holm bei Hamburg

Welches FDM-Material passt zum Anwendungsfall — und **warum**. Ein quelloffener
Materialberater mit einer offenen Datenbank, in der jeder Kennwert seine Quelle, seine
Prüfnorm und seine Konfidenz mitführt.

**43 Werkstofftypen · 254 Produkte von 17 Marken · 3.182 belegte Einzelaussagen ·
20 Anwendungsfälle · 21 Medien · 29 Glossareinträge**
*[English summary below](#english)*

---

File: data/products/formfutura-luvocom-paht-cf-9742.json
{
  "$schema": "../../schema/product.schema.json",
  "schemaVersion": "1.0.0",
  "id": "formfutura-luvocom-paht-cf-9742",
  "materialId": "paht-cf",
  "brand": "LUVOCOM 3F",
  "manufacturer": "LUVOCOM 3F (Lehvoss Group, vertrieben durch FormFutura)",
  "productName": "LUVOCOM 3F PAHT CF 9742",
  "origin": "Deutschland",
  "specimenType": "moulded",
  "specimenNote": {
    "de": "Das Blatt deklariert den Prüfkörper ausdrücklich als „MPTS ISO 3167 A“ — den spritzgegossenen Mehrzweckprüfkörper. Diese Werte sind Rohstoffkennwerte und von einem gedruckten Bauteil nicht erreichbar; die Schichtstruktur kostet je nach Werkstoff und Richtung ein Drittel bis die Hälfte. Sie dürfen nicht gegen gedruckte Werte gestellt werden.\n\nHinweis zu diesem Datenblatt: Der lineare Wärmeausdehnungskoeffizient steht mit dem Wert 0,4 und der Einheit „10/K“ da. Gemeint ist ersichtlich eine Zehnerpotenz, deren Exponent bei der Erstellung des Blattes verloren gegangen ist; ob 10⁻⁴ oder 10⁻⁵ gemeint war, entscheidet über den Faktor zehn. Nicht übernommen. Die Bruchdehnung von 1 % ist kein Fehler, sondern der Preis der Steifigkeit: Dieses Material bricht ohne Vorwarnung.",
    "en": "The sheet declares the specimen explicitly as “MPTS ISO 3167 A” — the injection-moulded multi-purpose specimen. These are raw-material values and not achievable by a printed part; the layer structure costs a third to a half depending on material and direction. They must not be set against printed values.\n\nNote on this datasheet: The linear coefficient of thermal expansion appears with the value 0.4 and the unit “10/K”. A power of ten is evidently meant whose exponent was lost when the sheet was produced; whether 10⁻⁴ or 10⁻⁵ was intended decides a factor of ten. Not imported. The elongation at break of 1 % is not an error but the price of the stiffness: this material breaks without warning."
  },
  "features": {
    "de": "Der steifste Werkstoff der gesamten Datenbank: 15.000 MPa Zug-E-Modul bei 170 MPa Festigkeit. Der bisherige Spitzenreiter, add:north PC Blend HT LCF, lag bei 9.800 MPa. Dazu HDT-A 200 °C und eine Dauergebrauchstemperatur von 150 °C über 20.000 Stunden — kein anderer Eintrag erreicht diese Kombination. Die Wärmeleitfähigkeit von 1 W/(m·K) ist etwa das Vierfache eines ungefüllten Thermoplasten und für Bauteile mit Wärmeabfuhr interessant.",
    "en": "The stiffest material in the entire dataset: 15,000 MPa tensile modulus at 170 MPa strength. The previous leader, add:north PC Blend HT LCF, sat at 9,800 MPa. Alongside it HDT-A 200 °C and a continuous service temperature of 150 °C over 20,000 hours — no other record reaches this combination. The thermal conductivity of 1 W/(m·K) is about four times that of an unfilled thermoplastic and interesting for parts that must shed heat."
  },
  "datasheet": {
    "title": "LUVOCOM 3F PAHT CF 9742 — Technical Data Sheet",
    "url": "https://www.formfutura.com/web/content/256553?download=true",
    "retrievedAt": "2026-08-04"
  },
  "productUrl": "https://www.formfutura.com/",
  "properties": {
    "density": {
      "value": 1.25,
      "unit": "g/cm³",
      "testStandard": "ISO 1183-3",
      "source": "src_tds",
      "confidence": "medium"
    },
    "waterAbsorption": {
      "value": 0.3,
      "unit": "%",
      "testStandard": "ISO 62",
      "conditions": "23 °C / 24 h; Blattangabe „< 0,3 %“",
      "source": "src_tds",
      "confidence": "low"
    },
    "shrinkage": {
      "value": 0.05,
      "unit": "%",
      "min": 0,
      "max": 0.1,
      "testStandard": "DIN 16742",
      "conditions": "ISO 3167 A; Blattangabe „0,00–0,1 %“",
      "source": "src_tds",
      "confidence": "medium"
    },
    "tensileStrengthXy": {
      "value": 170,
      "unit": "MPa",
      "testStandard": "ISO 527",
      "conditions": "trocken, 50 mm/min, ISO 3167 A",
      "orientation": "XY",
      "source": "src_tds",
      "confidence": "medium"
    },
    "tensileModulusXy": {
      "value": 15000,
      "unit": "MPa",
      "testStandard": "ISO 527",
      "conditions": "Blattangabe 15 GPa",
      "orientation": "XY",
      "source": "src_tds",
      "confidence": "medium"
    },
    "elongationAtBreakXy": {
      "value": 1,
      "unit": "%",
      "testStandard": "ISO 527",
      "conditions": "trocken, 50 mm/min; Dehnung bei Höchstkraft",
      "orientation": "XY",
      "source": "src_tds",
      "confidence": "medium"
    },
    "charpyUnnotchedXy": {
      "value": 47,
      "unit": "kJ/m²",
      "testStandard": "ISO 179/1eU",
      "conditions": "trocken, 80 × 10 × 4 mm",
      "orientation": "XY",
      "source": "src_tds",
      "confidence": "medium"
    },
    "hdtA": {
      "value": 200,
      "unit": "°C",
      "testStandard": "ISO 75",
      "conditions": "1,8 MPa (HDT A), 80 × 10 × 4 mm",
      "source": "src_tds",
      "confidence": "medium"
    },
    "continuousServiceTemperature": {
      "value": 150,
      "unit": "°C",
      "testStandard": "IEC 60216",
      "conditions": "20.000 h, ISO 3167 A",
      "source": "src_tds",
      "confidence": "medium"
    },
    "shortTermTemperature": {
      "value": 180,
      "unit": "°C",
      "conditions": "max. 200 h über die Lebensdauer, ISO 3167 A",
      "source": "src_tds",
      "confidence": "medium"
    },
    "thermalConductivity": {
      "value": 1,
      "unit": "W/(m·K)",
      "testStandard": "ISO 22007",
      "conditions": "Hot-Disk, 60 × 60 × 3 mm, in der Ebene",
      "source": "src_tds",
      "confidence": "medium"
    }
  },
  "governance": {
    "lastReviewed": "2026-08-04",
    "reviewedBy": "Claude Code (Erstimport aus Herstellerdatenblatt)",
    "sources": [
      {
        "id": "src_tds",
        "type": "manufacturer-tds",
        "publisher": "Lehvoss Group",
        "productName": "LUVOCOM 3F PAHT CF 9742",
        "title": "LUVOCOM 3F PAHT CF 9742 — Technical Data Sheet",
        "url": "https://www.formfutura.com/web/content/256553?download=true",
        "retrievedAt": "2026-08-04",
        "confidenceCeiling": "high",
        "note": {
          "de": "Herstellerdatenblatt der Lehvoss Group mit Textebene. Prüfnorm und Prüfkörper deklariert (MPTS ISO 3167 A, spritzgegossen) — in der Datenbank die Ausnahme.",
          "en": "Manufacturer datasheet from the Lehvoss Group with text layer. Test standard and specimen declared (MPTS ISO 3167 A, injection-moulded) — the exception in this dataset."
        }
      }
    ]
  }
}

File: data/products/formfutura-luvocom-paht-cf-9891.json
{
  "$schema": "../../schema/product.schema.json",
  "schemaVersion": "1.0.0",
  "id": "formfutura-luvocom-paht-cf-9891",
  "materialId": "paht-cf",
  "brand": "LUVOCOM 3F",
  "manufacturer": "LUVOCOM 3F (Lehvoss Group, vertrieben durch FormFutura)",
  "productName": "LUVOCOM 3F PAHT CF 9891",
  "origin": "Deutschland",
  "specimenType": "moulded",
  "specimenNote": {
    "de": "Das Blatt deklariert den Prüfkörper ausdrücklich als „MPTS ISO 3167 A“ — den spritzgegossenen Mehrzweckprüfkörper. Diese Werte sind Rohstoffkennwerte und von einem gedruckten Bauteil nicht erreichbar; die Schichtstruktur kostet je nach Werkstoff und Richtung ein Drittel bis die Hälfte. Sie dürfen nicht gegen gedruckte Werte gestellt werden.\n\nHinweis zu diesem Datenblatt: Die thermischen Kennwerte passen nicht zu den mechanischen Werten. Dieses Compound erreicht mit 10.500 MPa mehr als das Dreifache der Steifigkeit des unverstärkten PAHT 9936 — bei den Temperaturen steht aber exakt derselbe Satz wie dort: HDT-A 90 °C, Dauergebrauch 120 °C, kurzzeitig 160 °C. Beim PAHT CF 9742 desselben Herstellers, mechanisch vergleichbar aufgebaut, liegt die HDT-A stattdessen bei 200 °C. Kohlenstofffaser hebt bei teilkristallinen Polyamiden die Wärmeformbeständigkeit erfahrungsgemäß deutlich; dass sie es hier nicht tut, ist erklärungsbedürftig und wird vom Blatt nicht erklärt. Die drei Temperaturwerte gelten als schwach belegt.",
    "en": "The sheet declares the specimen explicitly as “MPTS ISO 3167 A” — the injection-moulded multi-purpose specimen. These are raw-material values and not achievable by a printed part; the layer structure costs a third to a half depending on material and direction. They must not be set against printed values.\n\nNote on this datasheet: The thermal values do not fit the mechanical note. At 10,500 MPa this compound reaches more than three times the stiffness of the unreinforced PAHT 9936 — yet for the temperatures it carries exactly the same set as that sheet: HDT-A 90 °C, continuous service 120 °C, short-term 160 °C. On the same manufacturer's PAHT CF 9742, comparably built mechanically, the HDT-A sits at 200 °C instead. In semi-crystalline polyamides carbon fibre raises heat deflection markedly by experience; that it does not here calls for explanation, and the sheet gives none. The three temperature values count as weakly substantiated."
  },
  "datasheet": {
    "title": "LUVOCOM 3F PAHT CF 9891 — Technical Data Sheet",
    "url": "https://www.formfutura.com/web/content/256555?download=true",
    "retrievedAt": "2026-08-04"
  },
  "productUrl": "https://www.formfutura.com/",
  "properties": {
    "density": {
      "value": 1.24,
      "unit": "g/cm³",
      "testStandard": "ISO 1183-3",
      "source": "src_tds",
      "confidence": "medium"
    },
    "waterAbsorption": {
      "value": 0.3,
      "unit": "%",
      "testStandard": "ISO 62",
      "conditions": "23 °C / 24 h; Blattangabe „< 0,3 %“",
      "source": "src_tds",
      "confidence": "low"
    },
    "meltFlowRate": {
      "value": 4,
      "unit": "g/10min",
      "testStandard": "ISO 1133",
      "conditions": "250 °C / 2,16 kg, Granulat",
      "source": "src_tds",
      "confidence": "medium"
    },
    "shrinkage": {
      "value": 0.4,
      "unit": "%",
      "min": 0.3,
      "max": 0.5,
      "testStandard": "DIN 16742",
      "conditions": "MPTS ISO 3167 A; Blattangabe „0,3–0,5 %“",
      "source": "src_tds",
      "confidence": "medium"
    },
    "tensileStrengthXy": {
      "value": 120,
      "unit": "MPa",
      "testStandard": "ISO 527",
      "conditions": "trocken, 50 mm/min, MPTS ISO 3167 A",
      "orientation": "XY",
      "source": "src_tds",
      "confidence": "medium"
    },
    "tensileModulusXy": {
      "value": 10500,
      "unit": "MPa",
      "testStandard": "ISO 527",
      "conditions": "Blattangabe 10,5 GPa",
      "orientation": "XY",
      "source": "src_tds",
      "confidence": "medium"
    },
    "elongationAtBreakXy": {
      "value": 2,
      "unit": "%",
      "testStandard": "ISO 527",
      "conditions": "trocken, 50 mm/min; Dehnung bei Höchstkraft",
      "orientation": "XY",
      "source": "src_tds",
      "confidence": "medium"
    },
    "charpyUnnotchedXy": {
      "value": 35,
      "unit": "kJ/m²",
      "testStandard": "ISO 179/1eU",
      "conditions": "trocken, 80 × 10 × 4 mm",
      "orientation": "XY",
      "source": "src_tds",
      "confidence": "medium"
    },
    "hdtA": {
      "value": 90,
      "unit": "°C",
      "testStandard": "ISO 75",
      "conditions": "1,8 MPa (HDT A), Spritzgusskörper",
      "source": "src_tds",
      "confidence": "low"
    },
    "continuousServiceTemperature": {
      "value": 120,
      "unit": "°C",
      "testStandard": "IEC 60216",
      "conditions": "20.000 h, MPTS ISO 3167 A",
      "source": "src_tds",
      "confidence": "low"
    },
    "shortTermTemperature": {
      "value": 160,
      "unit": "°C",
      "conditions": "max. 200 h über die Lebensdauer, MPTS ISO 3167 A",
      "source": "src_tds",
      "confidence": "low"
    }
  },
  "governance": {
    "lastReviewed": "2026-08-04",
    "reviewedBy": "Claude Code (Erstimport aus Herstellerdatenblatt)",
    "sources": [
      {
        "id": "src_tds",
        "type": "manufacturer-tds",
        "publisher": "Lehvoss Group",
        "productName": "LUVOCOM 3F PAHT CF 9891",
        "title": "LUVOCOM 3F PAHT CF 9891 — Technical Data Sheet",
        "url": "https://www.formfutura.com/web/content/256555?download=true",
        "retrievedAt": "2026-08-04",
        "confidenceCeiling": "high",
        "note": {
          "de": "Herstellerdatenblatt der Lehvoss Group mit Textebene. Prüfnorm und Prüfkörper deklariert (MPTS ISO 3167 A, spritzgegossen) — in der Datenbank die Ausnahme.",
          "en": "Manufacturer datasheet from the Lehvoss Group with text layer. Test standard and specimen declared (MPTS ISO 3167 A, injection-moulded) — the exception in this dataset."
        }
      }
    ]
  },
  "sharedLineage": {
    "with": [
      "m4p-paht-cf"
    ],
    "sharedFields": [
      "charpyUnnotchedXy",
      "elongationAtBreakXy",
      "hdtA",
      "tensileModulusXy",
      "tensileStrengthXy"
    ],
    "note": {
      "de": "5 Kennwerte dieses Datenblatts stehen Ziffer für Ziffer auch bei Material4Print M4P PAHT-CF. Es handelt sich also nicht um 2 unabhängige Belege, sondern um eine einzige Messung. Dieses Blatt ist nachweislich das Original: Das Blatt wird von der Lehvoss Group herausgegeben, also vom Compoundeur selbst; M4P führt eine Händler-Materialdatenblattseite. Ein Compoundeur steht stromaufwärts vom Wiederverkäufer. Seine Werte bleiben deshalb voll gültig; die der übrigen Beteiligten gelten als übernommen.",
      "en": "5 values on this datasheet appear digit for digit at Material4Print M4P PAHT-CF as well. They are therefore not 2 independent pieces of evidence but a single measurement. This sheet is demonstrably the original: Das Blatt wird von der Lehvoss Group herausgegeben, also vom Compoundeur selbst; M4P führt eine Händler-Materialdatenblattseite. Ein Compoundeur steht stromaufwärts vom Wiederverkäufer. Its values therefore remain fully valid; those of the other parties count as copied."
    }
  }
}

File: data/products/formfutura-luvocom-paht-kk-fr.json
{
  "$schema": "../../schema/product.schema.json",
  "schemaVersion": "1.0.0",
  "id": "formfutura-luvocom-paht-kk-fr",
  "materialId": "paht",
  "brand": "LUVOCOM 3F",
  "manufacturer": "LUVOCOM 3F (Lehvoss Group, vertrieben durch FormFutura)",
  "productName": "LUVOCOM 3F PAHT KK 50056 BK FR",
  "origin": "Deutschland",
  "specimenType": "moulded",
  "specimenNote": {
    "de": "Das Blatt deklariert den Prüfkörper ausdrücklich als „MPTS ISO 3167 A“ — den spritzgegossenen Mehrzweckprüfkörper. Diese Werte sind Rohstoffkennwerte und von einem gedruckten Bauteil nicht erreichbar; die Schichtstruktur kostet je nach Werkstoff und Richtung ein Drittel bis die Hälfte. Sie dürfen nicht gegen gedruckte Werte gestellt werden.\n\nHinweis zu diesem Datenblatt: Das Blatt bezeichnet den Werkstoff im Fließtext als „PA6 filament filled with ceramic microspheres“, führt ihn im Produktnamen aber als PAHT. PA6 und Hochtemperatur-Polyamid sind nicht dasselbe; die Zuordnung zu PAHT in dieser Datenbank folgt dem Produktnamen und der Linie, nicht der Beschreibung. Die Temperaturkennwerte (HDT-A 90 °C, Dauergebrauch 120 °C) stimmen mit den übrigen PAHT-Blättern dieser Linie überein und stützen die Zuordnung — auflösen lässt sich der Widerspruch aus dem Blatt allein nicht.",
    "en": "The sheet declares the specimen explicitly as “MPTS ISO 3167 A” — the injection-moulded multi-purpose specimen. These are raw-material values and not achievable by a printed part; the layer structure costs a third to a half depending on material and direction. They must not be set against printed values.\n\nNote on this datasheet: In its body text the sheet calls the material a “PA6 filament filled with ceramic microspheres” but carries it in the product name as PAHT. PA6 and high-temperature polyamide are not the same; the assignment to PAHT in this database follows the product name and the product line, not the description. The temperature values (HDT-A 90 °C, continuous service 120 °C) agree with the other PAHT sheets of this line and support the assignment — the contradiction cannot be resolved from the sheet alone."
  },
  "features": {
    "de": "Der einzige Werkstoff in der Datenbank mit Bahnzulassungsdaten: EN 45545 mit den Anforderungssätzen R22 und R23 in den Gefährdungsstufen HL1, HL2 und HL3, belegt über ISO 4589-2 (Sauerstoffindex) und ISO 5659-2 (Rauchdichte). Wer im Schienenfahrzeugbau fertigt, braucht genau diese Nachweise — und findet sie sonst auf keinem FDM-Datenblatt. Der Füllstoff sind Keramikmikrokugeln, was die Dichte von 1,49 g/cm³ erklärt, die höchste aller geführten Polyamide.",
    "en": "The only material in the dataset with rail approval data: EN 45545 with requirement sets R22 and R23 at hazard levels HL1, HL2 and HL3, evidenced via ISO 4589-2 (oxygen index) and ISO 5659-2 (smoke density). Anyone manufacturing for rail vehicles needs exactly these proofs — and finds them on no other FDM datasheet. The filler is ceramic microspheres, which explains the density of 1.49 g/cm³, the highest of all polyamides held here."
  },
  "datasheet": {
    "title": "LUVOCOM 3F PAHT KK 50056 BK FR — Technical Data Sheet",
    "url": "https://www.formfutura.com/web/content/256575?download=true",
    "version": "2025-02-04",
    "retrievedAt": "2026-08-04"
  },
  "productUrl": "https://www.formfutura.com/",
  "properties": {
    "density": {
      "value": 1.49,
      "unit": "g/cm³",
      "testStandard": "ISO 1183-3",
      "source": "src_tds",
      "confidence": "medium"
    },
    "waterAbsorption": {
      "value": 0.3,
      "unit": "%",
      "testStandard": "ISO 62",
      "conditions": "23 °C / 24 h; Blattangabe „< 0,3 %“",
      "source": "src_tds",
      "confidence": "low"
    },
    "shrinkage": {
      "value": 0.05,
      "unit": "%",
      "min": 0,
      "max": 0.1,
      "testStandard": "DIN 16742",
      "conditions": "Blattangabe „0,0–0,1 %“",
      "source": "src_tds",
      "confidence": "medium"
    },
    "tensileStrengthXy": {
      "value": 55,
      "unit": "MPa",
      "testStandard": "ISO 527",
      "conditions": "trocken, 50 mm/min",
      "orientation": "XY",
      "source": "src_tds",
      "confidence": "medium"
    },
    "tensileModulusXy": {
      "value": 6000,
      "unit": "MPa",
      "testStandard": "ISO 527",
      "conditions": "Blattangabe 6 GPa",
      "orientation": "XY",
      "source": "src_tds",
      "confidence": "medium"
    },
    "elongationAtBreakXy": {
      "value": 1.2,
      "unit": "%",
      "testStandard": "ISO 527",
      "conditions": "trocken, 50 mm/min; Dehnung bei Höchstkraft",
      "orientation": "XY",
      "source": "src_tds",
      "confidence": "medium"
    },
    "hdtA": {
      "value": 90,
      "unit": "°C",
      "testStandard": "ISO 75",
      "conditions": "1,8 MPa (HDT A)",
      "source": "src_tds",
      "confidence": "medium"
    },
    "continuousServiceTemperature": {
      "value": 120,
      "unit": "°C",
      "testStandard": "IEC 60216",
      "conditions": "20.000 h",
      "source": "src_tds",
      "confidence": "medium"
    },
    "shortTermTemperature": {
      "value": 160,
      "unit": "°C",
      "conditions": "max. 200 h über die Lebensdauer",
      "source": "src_tds",
      "confidence": "medium"
    }
  },
  "compliance": {
    "ul94": {
      "value": "V-0",
      "thicknessMm": 1.6,
      "testStandard": "UL 94",
      "source": "src_tds",
      "confidence": "medium",
      "note": {
        "de": "Anders als bei den ApolloX- und PETG-Flammschutztypen desselben Vertriebs nennt dieses Blatt die Materialdicke: 1/16 Zoll, also 1,6 mm. Ohne Dickenangabe ist eine UL-94-Klasse nicht übertragbar — mit ihr ist sie eine belastbare Aussage. Eine Zeugnisnummer und eine Prüfstelle nennt auch dieses Blatt nicht.",
        "en": "Unlike the ApolloX and PETG flame-retardant grades from the same distributor, this sheet names the material thickness: 1/16 inch, that is 1.6 mm. Without a thickness a UL 94 class is not transferable — with it, it is a solid statement. This sheet too names no certificate number and no test house."
      }
    }
  },
  "governance": {
    "lastReviewed": "2026-08-04",
    "reviewedBy": "Claude Code (Erstimport aus Herstellerdatenblatt)",
    "sources": [
      {
        "id": "src_tds",
        "type": "manufacturer-tds",
        "publisher": "Lehvoss Group",
        "productName": "LUVOCOM 3F PAHT KK 50056 BK FR",
        "title": "LUVOCOM 3F PAHT KK 50056 BK FR — Technical Data Sheet",
        "url": "https://www.formfutura.com/web/content/256575?download=true",
        "documentVersion": "2025-02-04",
        "retrievedAt": "2026-08-04",
        "confidenceCeiling": "high",
        "note": {
          "de": "Herstellerdatenblatt der Lehvoss Group mit Textebene. Prüfnorm und Prüfkörper deklariert (MPTS ISO 3167 A, spritzgegossen) — in der Datenbank die Ausnahme.",
          "en": "Manufacturer datasheet from the Lehvoss Group with text layer. Test standard and specimen declared (MPTS ISO 3167 A, injection-moulded) — the exception in this dataset."
        }
      }
    ]
  }
}

File: data/products/formfutura-refill-petg.json
{
  "$schema": "../../schema/product.schema.json",
  "schemaVersion": "1.0.0",
  "id": "formfutura-refill-petg",
  "materialId": "petg",
  "brand": "FormFutura",
  "manufacturer": "FormFutura BV",
  "productName": "ReFill PETG",
  "origin": "Niederlande",
  "specimenType": "undeclared",
  "specimenNote": {
    "de": "Dieses Blatt sagt nicht, ob an gedruckten oder spritzgegossenen Prüfkörpern gemessen wurde.\n\nDieses Blatt hat keine Textebene; die Seite ist ein Bild. Die Werte sind aus einem 200-dpi-Rendering abgelesen, nicht maschinell extrahiert. Eine verwechselte Ziffer fiele dabei niemandem auf — wer einen Wert anzweifelt, legt das Blatt daneben.\n\nHinweis zu diesem Datenblatt: Die Wärmeformbeständigkeit ist mit 78 °C angegeben, als Prüfnorm steht ISO 306 daneben — das ist der Vicat-Versuch, nicht die Wärmeformbeständigkeit. Weder Methode noch Last sind genannt. Damit lässt sich der Wert weder als HDT noch als Vicat einordnen, ohne eines von beidem zu raten; er ist nicht übernommen. Ebenfalls auffällig: Der Zug-E-Modul von 2980 MPa ist zahlengleich mit dem des EasyFil ePETG desselben Herstellers, dort allerdings nach ASTM D638 geprüft.",
    "en": "This sheet does not say whether values were measured on printed or moulded specimens.\n\nThis sheet has no text layer; the page is an image. The values were read from a 200 dpi rendering, not extracted mechanically. A misread digit would go unnoticed — anyone doubting a value should put the sheet alongside.\n\nNote on this datasheet: The heat deflection temperature is given as 78 °C with ISO 306 named as the standard — that is the Vicat test, not heat deflection. Neither method nor load is stated. The value can therefore be placed neither as HDT nor as Vicat without guessing one of the two; it is not imported. Also striking: the tensile modulus of 2980 MPa is numerically identical to that of the same manufacturer's EasyFil ePETG, tested there to ASTM D638."
  },
  "features": {
    "de": "Zwei Angaben, die kaum ein Blatt macht: eine UL94-Klasse oberhalb von HB, und „food contact approved according to EU directives“. Beides steht allerdings nur im Fließtext. Zur Lebensmittelkonformität gilt unverändert, was DISCLAIMER und Datenmodell sagen — eine Materialfreigabe ist keine Bauteilfreigabe, weil die Schichtstruktur eines FDM-Teils Kapillaren und Keimnischen bildet.",
    "en": "Two statements hardly any sheet makes: a UL 94 class above HB, and “food contact approved according to EU directives”. Both appear in the body text only. For food compliance what DISCLAIMER and the data model say remains unchanged — a material approval is not a part approval, because the layer structure of an FDM part forms capillaries and niches for germs."
  },
  "datasheet": {
    "title": "ReFill PETG — Technical Data Sheet",
    "url": "https://www.formfutura.com/web/content/256624?download=true",
    "version": "2024-08-23",
    "retrievedAt": "2026-08-04"
  },
  "productUrl": "https://www.formfutura.com/",
  "properties": {
    "density": {
      "value": 1.29,
      "unit": "g/cm³",
      "source": "src_tds",
      "confidence": "medium"
    },
    "izodNotchedXy": {
      "value": 4.7,
      "unit": "kJ/m²",
      "testStandard": "ISO 180",
      "conditions": "gekerbt, 23 °C",
      "orientation": "XY",
      "source": "src_tds",
      "confidence": "medium"
    },
    "tensileStrengthXy": {
      "value": 20,
      "unit": "MPa",
      "testStandard": "ISO 527-2",
      "conditions": "bei Bruch",
      "orientation": "XY",
      "source": "src_tds",
      "confidence": "low"
    },
    "tensileModulusXy": {
      "value": 2980,
      "unit": "MPa",
      "testStandard": "ISO 527-2",
      "orientation": "XY",
      "source": "src_tds",
      "confidence": "medium"
    }
  },
  "compliance": {
    "ul94": {
      "value": "V-2",
      "testStandard": "UL 94",
      "source": "src_tds",
      "confidence": "low",
      "note": {
        "de": "Das Blatt nennt die Klasse im Fließtext ohne Dicke, Prüfstelle oder Zeugnisnummer. V-2 ist die unterste der drei V-Klassen: Das Material verlöscht selbst, darf dabei aber brennend abtropfen — für viele Innenraumanforderungen ist genau das der Ausschlussgrund.",
        "en": "The sheet names the class in the body text without thickness, test house or certificate number. V-2 is the lowest of the three V classes: the material self-extinguishes but may drip while burning — for many interior requirements that is precisely the disqualifier."
      }
    }
  },
  "governance": {
    "lastReviewed": "2026-08-04",
    "reviewedBy": "Claude Code (Erstimport aus Herstellerdatenblatt)",
    "sources": [
      {
        "id": "src_tds",
        "type": "manufacturer-tds",
        "publisher": "FormFutura BV",
        "productName": "ReFill PETG",
        "title": "ReFill PETG — Technical Data Sheet",
        "url": "https://www.formfutura.com/web/content/256624?download=true",
        "documentVersion": "2024-08-23",
        "retrievedAt": "2026-08-04",
        "confidenceCeiling": "medium",
        "note": {
          "de": "Herstellerdatenblatt ohne Textebene — die Seite ist ein Bild. Werte aus einem 200-dpi-Rendering abgelesen, nicht maschinell extrahiert. Prüfkörper nicht deklariert.",
          "en": "Manufacturer datasheet without a text layer — the page is an image. Values read from a 200 dpi rendering, not extracted mechanically. Specimen not declared."
        }
      }
    ]
  }
}

File: data/products/formfutura-reform-rpet.json
{
  "$schema": "../../schema/product.schema.json",
  "schemaVersion": "1.0.0",
  "id": "formfutura-reform-rpet",
  "materialId": "petg",
  "brand": "FormFutura",
  "manufacturer": "FormFutura BV",
  "productName": "ReForm rPET",
  "origin": "Niederlande",
  "specimenType": "undeclared",
  "specimenNote": {
    "de": "Dieses Blatt sagt nicht, ob an gedruckten oder spritzgegossenen Prüfkörpern gemessen wurde.\n\nDieses Blatt hat keine Textebene; die Seite ist ein Bild. Die Werte sind aus einem 200-dpi-Rendering abgelesen, nicht maschinell extrahiert. Eine verwechselte Ziffer fiele dabei niemandem auf — wer einen Wert anzweifelt, legt das Blatt daneben.\n\nHinweis zu diesem Datenblatt: Sämtliche Prüfnormen dieses Blattes sind ASTM-Bezeichnungen mit ISO-Präfix: „ISO D505“, „ISO D256“, „ISO D882“, „ISO D648“. ISO-Normen tragen keine D-Nummern; gemeint sind ASTM D-Normen. Der Fehler tritt auf jeder Zeile auf und stammt damit aus der Vorlage. Zudem weist das Blatt eine Bruchdehnung von 400 % aus — für PETG liegen übliche Werte bei 20 bis 50 %, und die Streckdehnung derselben Zeile daneben bei 4 %. Ein Faktor 100 zwischen Streck- und Bruchdehnung gibt es bei diesem Werkstoff nicht; der Wert ist nicht übernommen. Die Schlagzähigkeit steht in J/m und ist aus demselben Grund ausgelassen wie bei den ApolloX-Blättern.",
    "en": "This sheet does not say whether values were measured on printed or moulded specimens.\n\nThis sheet has no text layer; the page is an image. The values were read from a 200 dpi rendering, not extracted mechanically. A misread digit would go unnoticed — anyone doubting a value should put the sheet alongside.\n\nNote on this datasheet: Every test standard on this sheet is an ASTM designation with an ISO prefix: “ISO D505”, “ISO D256”, “ISO D882”, “ISO D648”. ISO standards carry no D numbers; ASTM D standards are meant. The error occurs on every row and thus comes from the template. The sheet moreover states an elongation at break of 400 % — for PETG usual values lie at 20 to 50 %, and the yield elongation on the row beside it at 4 %. A factor of 100 between yield and break elongation does not exist in this material; the value is not imported. The impact strength is in J/m and is omitted for the same reason as on the ApolloX sheets."
  },
  "features": {
    "de": "Ein Rezyklat, das laut eigenem Blatt PETG-basiert ist — „the most sustainable PETG-based filament“. Die Marktdatenbank führt es unter PET; hier steht es beim PETG, wo der Fließtext es hinstellt.",
    "en": "A recyclate that is PETG-based by its own sheet — “the most sustainable PETG-based filament”. The market database files it under PET; here it sits with PETG, where its own body text places it."
  },
  "datasheet": {
    "title": "ReForm rPET — Technical Data Sheet",
    "url": "https://www.formfutura.com/web/content/256630?download=true",
    "version": "2024-08-23",
    "retrievedAt": "2026-08-04"
  },
  "productUrl": "https://www.formfutura.com/",
  "properties": {
    "density": {
      "value": 1.23,
      "unit": "g/cm³",
      "source": "src_tds",
      "confidence": "low"
    },
    "tensileStrengthXy": {
      "value": 52,
      "unit": "MPa",
      "testStandard": "im Blatt als „ISO D882“ angegeben; gemeint ist ASTM D882",
      "conditions": "bei Streckgrenze; bei Bruch nennt das Blatt 59 MPa",
      "orientation": "XY",
      "source": "src_tds",
      "confidence": "low"
    },
    "elongationAtYieldXy": {
      "value": 4,
      "unit": "%",
      "testStandard": "im Blatt als „ISO D882“ angegeben; gemeint ist ASTM D882",
      "orientation": "XY",
      "source": "src_tds",
      "confidence": "low"
    },
    "flexuralStrengthXy": {
      "value": 68,
      "unit": "MPa",
      "testStandard": "ISO 178",
      "orientation": "XY",
      "source": "src_tds",
      "confidence": "medium"
    },
    "flexuralModulusXy": {
      "value": 2000,
      "unit": "MPa",
      "testStandard": "ISO 178",
      "orientation": "XY",
      "source": "src_tds",
      "confidence": "medium"
    },
    "hdtA": {
      "value": 70,
      "unit": "°C",
      "testStandard": "im Blatt als „ISO D648“ angegeben; gemeint ist ASTM D648",
      "conditions": "Blattangabe „HDT A“",
      "source": "src_tds",
      "confidence": "low"
    },
    "waterAbsorption": {
      "value": 0.2,
      "unit": "%",
      "conditions": "Blattangabe „< 0,2 %“ im Fließtext",
      "source": "src_tds",
      "confidence": "low"
    }
  },
  "governance": {
    "lastReviewed": "2026-08-04",
    "reviewedBy": "Claude Code (Erstimport aus Herstellerdatenblatt)",
    "sources": [
      {
        "id": "src_tds",
        "type": "manufacturer-tds",
        "publisher": "FormFutura BV",
        "productName": "ReForm rPET",
        "title": "ReForm rPET — Technical Data Sheet",
        "url": "https://www.formfutura.com/web/content/256630?download=true",
        "documentVersion": "2024-08-23",
        "retrievedAt": "2026-08-04",
        "confidenceCeiling": "medium",
        "note": {
          "de": "Herstellerdatenblatt ohne Textebene — die Seite ist ein Bild. Werte aus einem 200-dpi-Rendering abgelesen, nicht maschinell extrahiert. Prüfkörper nicht deklariert.",
          "en": "Manufacturer datasheet without a text layer — the page is an image. Values read from a 200 dpi rendering, not extracted mechanically. Specimen not declared."
        }
      }
    ]
  }
}

File: data/products/formfutura-styx-pa6-cf15.json
{
  "$schema": "../../schema/product.schema.json",
  "schemaVersion": "1.0.0",
  "id": "formfutura-styx-pa6-cf15",
  "materialId": "pa6-cf",
  "brand": "FormFutura",
  "manufacturer": "FormFutura BV",
  "productName": "STYX PA6-CF15",
  "origin": "Niederlande",
  "specimenType": "undeclared",
  "specimenNote": {
    "de": "Dieses Blatt sagt nicht, ob an gedruckten oder spritzgegossenen Prüfkörpern gemessen wurde.\n\nHinweis zu diesem Datenblatt: Die HDT-Werte 180 °C und 65 °C sowie die gekerbte Schlagzähigkeit von 4 kJ/m² stehen zeichengleich auch im Blatt des STYX PA6-GF30 desselben Herstellers — bei einem anderen Fasertyp und einem um mehr als das Doppelte abweichenden Fasergehalt. Zwei so verschiedene Compounds mit identischen thermischen Kennwerten deuten auf eine übernommene Vorlage statt auf zwei Messungen. Alle drei Werte gelten als schwach belegt.",
    "en": "This sheet does not say whether values were measured on printed or moulded specimens.\n\nNote on this datasheet: The HDT values of 180 °C and 65 °C as well as the notched impact strength of 4 kJ/m² appear character for character in the same manufacturer's STYX PA6-GF30 sheet — with a different fibre type and a fibre content differing by more than a factor of two. Two such different compounds with identical thermal values point to a copied template rather than two measurements. All three values count as weakly substantiated."
  },
  "features": {
    "de": "120 MPa Zugfestigkeit bei 9000 MPa Steifigkeit — das dritthöchste Wertepaar der Datenbank. Der Abstand zwischen HDT-B (180 °C) und HDT-A (65 °C) beträgt 115 K und ist typisch für ein faserverstärktes teilkristallines Polyamid: Unter geringer Last trägt die Kristallphase weit über den Glasübergang hinaus, unter hoher Last nicht.",
    "en": "120 MPa tensile strength at 9000 MPa stiffness — the third highest value pair in the dataset. The gap between HDT-B (180 °C) and HDT-A (65 °C) is 115 K and is typical of a fibre-reinforced semi-crystalline polyamide: under low load the crystalline phase carries far beyond the glass transition, under high load it does not."
  },
  "datasheet": {
    "title": "STYX PA6-CF15 — Technical Data Sheet",
    "url": "https://www.formfutura.com/web/content/256638?download=true",
    "retrievedAt": "2026-08-04"
  },
  "productUrl": "https://www.formfutura.com/",
  "properties": {
    "density": {
      "value": 1.18,
      "unit": "g/cm³",
      "testStandard": "ISO 1183",
      "source": "src_tds",
      "confidence": "low"
    },
    "waterAbsorption": {
      "value": 8,
      "unit": "%",
      "testStandard": "ISO 62",
      "conditions": "23 °C, Sättigung in Wasser",
      "source": "src_tds",
      "confidence": "low"
    },
    "tensileStrengthXy": {
      "value": 120,
      "unit": "MPa",
      "testStandard": "ISO 527-1",
      "conditions": "23 °C, 50 mm/min",
      "orientation": "XY",
      "source": "src_tds",
      "confidence": "low"
    },
    "tensileModulusXy": {
      "value": 9000,
      "unit": "MPa",
      "testStandard": "ISO 527-1",
      "conditions": "23 °C, 50 mm/min",
      "orientation": "XY",
      "source": "src_tds",
      "confidence": "low"
    },
    "elongationAtBreakXy": {
      "value": 4,
      "unit": "%",
      "testStandard": "ISO 527-1",
      "conditions": "23 °C, 50 mm/min",
      "orientation": "XY",
      "source": "src_tds",
      "confidence": "low"
    },
    "flexuralStrengthXy": {
      "value": 180,
      "unit": "MPa",
      "testStandard": "ISO 178",
      "conditions": "23 °C, 2 mm/min",
      "orientation": "XY",
      "source": "src_tds",
      "confidence": "low"
    },
    "flexuralModulusXy": {
      "value": 8000,
      "unit": "MPa",
      "testStandard": "ISO 178",
      "conditions": "23 °C, 2 mm/min",
      "orientation": "XY",
      "source": "src_tds",
      "confidence": "low"
    },
    "charpyUnnotchedXy": {
      "value": 60,
      "unit": "kJ/m²",
      "testStandard": "ISO 179/1eU",
      "conditions": "23 °C",
      "orientation": "XY",
      "source": "src_tds",
      "confidence": "low"
    },
    "charpyNotchedXy": {
      "value": 4,
      "unit": "kJ/m²",
      "conditions": "Blattangabe „Charpy notched“; dieselbe Zeile zitiert die ungekerbte Norm ISO 179/1eU wie die Zeile darüber — im Blatt übernommen. Der Wert steht deshalb ohne Norm und mit LOW.",
      "orientation": "XY",
      "source": "src_tds",
      "confidence": "low"
    },
    "hdtB": {
      "value": 180,
      "unit": "°C",
      "testStandard": "ISO 75",
      "conditions": "0,45 MPa",
      "source": "src_tds",
      "confidence": "low"
    },
    "hdtA": {
      "value": 65,
      "unit": "°C",
      "testStandard": "ISO 75",
      "conditions": "1,8 MPa",
      "source": "src_tds",
      "confidence": "low"
    }
  },
  "governance": {
    "lastReviewed": "2026-08-04",
    "reviewedBy": "Claude Code (Erstimport aus Herstellerdatenblatt)",
    "sources": [
      {
        "id": "src_tds",
        "type": "manufacturer-tds",
        "publisher": "FormFutura BV",
        "productName": "STYX PA6-CF15",
        "title": "STYX PA6-CF15 — Technical Data Sheet",
        "url": "https://www.formfutura.com/web/content/256638?download=true",
        "retrievedAt": "2026-08-04",
        "confidenceCeiling": "medium",
        "note": {
          "de": "Herstellerdatenblatt mit Textebene. Prüfkörper nicht angegeben; einzelne Normangaben sind fehlerhaft, siehe die Hinweise an den betroffenen Werten.",
          "en": "Manufacturer datasheet with text layer. Specimen not stated; some standard references are incorrect, see the notes on the affected values."
        }
      }
    ]
  },
  "sharedLineage": {
    "with": [
      "spectrum-pa6-cf15"
    ],
    "sharedFields": [
      "charpyNotchedXy",
      "charpyUnnotchedXy",
      "density",
      "elongationAtBreakXy",
      "flexuralModulusXy",
      "flexuralStrengthXy",
      "hdtA",
      "tensileModulusXy",
      "tensileStrengthXy",
      "waterAbsorption"
    ],
    "note": {
      "de": "10 Kennwerte dieses Datenblatts stehen Ziffer für Ziffer auch bei Spectrum Spectrum PA6 Low Warp CF15. Es handelt sich also nicht um 2 unabhängige Belege, sondern um eine einzige Messung. Welche Marke gemessen hat, lässt sich nicht feststellen; vermutlich stammen die Zahlen von einem gemeinsamen Compoundeur, den kein Blatt nennt. Keines der Blätter gilt deshalb als Original, und die geteilten Werte gelten bei allen Beteiligten als schwach belegt.",
      "en": "10 values on this datasheet appear digit for digit at Spectrum Spectrum PA6 Low Warp CF15 as well. They are therefore not 2 independent pieces of evidence but a single measurement. Which brand did the measuring cannot be established; the figures presumably come from a shared compounder that no sheet names. None of the sheets therefore counts as the original, and the shared values count as weakly substantiated for every party involved."
    }
  }
}
