Repository: Reents3D/fdm-material-advisor

# FDM-Materialberater

**[→ Werkzeug öffnen](https://materialberater.reents3d.de/)** · kostenlos, ohne Anmeldung
· ein Werkzeug der [Reents Technologies GmbH](https://reents3d.de/) (Reents3D), XXL-3D-Druck und Exponatebau in Holm bei Hamburg

Welches FDM-Material passt zum Anwendungsfall — und **warum**. Ein quelloffener
Materialberater mit einer offenen Datenbank, in der jeder Kennwert seine Quelle, seine
Prüfnorm und seine Konfidenz mitführt.

**43 Werkstofftypen · 254 Produkte von 17 Marken · 3.182 belegte Einzelaussagen ·
20 Anwendungsfälle · 21 Medien · 29 Glossareinträge**
*[English summary below](#english)*

---

File: data/products/formfutura-styx-pa6-gf30.json
{
  "$schema": "../../schema/product.schema.json",
  "schemaVersion": "1.0.0",
  "id": "formfutura-styx-pa6-gf30",
  "materialId": "pa6-gf",
  "brand": "FormFutura",
  "manufacturer": "FormFutura BV",
  "productName": "STYX PA6-GF30",
  "origin": "Niederlande",
  "specimenType": "undeclared",
  "specimenNote": {
    "de": "Dieses Blatt sagt nicht, ob an gedruckten oder spritzgegossenen Prüfkörpern gemessen wurde.\n\nHinweis zu diesem Datenblatt: Siehe den Hinweis beim STYX PA6-CF15: HDT-B 180 °C, HDT-A 65 °C und gekerbte Schlagzähigkeit 4 kJ/m² sind auf beiden Blättern identisch, obwohl Fasertyp und Fasergehalt sich deutlich unterscheiden. Die drei Werte gelten deshalb als schwach belegt.",
    "en": "This sheet does not say whether values were measured on printed or moulded specimens.\n\nNote on this datasheet: See the note on the STYX PA6-CF15: HDT-B 180 °C, HDT-A 65 °C and notched impact strength 4 kJ/m² are identical on both sheets although fibre type and fibre content differ markedly. The three values therefore count as weakly substantiated."
  },
  "features": {
    "de": "Der bislang einzige zweite Beleg für PA6-GF in der Datenbank. Aufschlussreich ist der Vergleich mit dem PA6-CF15 desselben Herstellers: 30 % Glasfaser bringen 5500 MPa, 15 % Kohlenstofffaser 9000 MPa. Die doppelte Fasermenge des billigeren Werkstoffs erreicht nicht zwei Drittel der Steifigkeit — dafür bleibt die ungekerbte Schlagzähigkeit bei 25 statt 60 kJ/m².",
    "en": "So far the only second piece of evidence for PA6-GF in the dataset. The comparison with the same manufacturer's PA6-CF15 is instructive: 30 % glass fibre yields 5500 MPa, 15 % carbon fibre 9000 MPa. Twice the fibre load of the cheaper material does not reach two thirds of the stiffness — in exchange the unnotched impact stays at 25 instead of 60 kJ/m²."
  },
  "datasheet": {
    "title": "STYX PA6-GF30 — Technical Data Sheet",
    "url": "https://www.formfutura.com/web/content/256639?download=true",
    "retrievedAt": "2026-08-04"
  },
  "productUrl": "https://www.formfutura.com/",
  "properties": {
    "density": {
      "value": 1.34,
      "unit": "g/cm³",
      "testStandard": "ISO 1183",
      "source": "src_tds",
      "confidence": "medium"
    },
    "waterAbsorption": {
      "value": 6.5,
      "unit": "%",
      "testStandard": "ISO 62",
      "conditions": "23 °C, Sättigung in Wasser",
      "source": "src_tds",
      "confidence": "medium"
    },
    "tensileStrengthXy": {
      "value": 80,
      "unit": "MPa",
      "testStandard": "ISO 527-1",
      "conditions": "23 °C, 50 mm/min",
      "orientation": "XY",
      "source": "src_tds",
      "confidence": "medium"
    },
    "tensileModulusXy": {
      "value": 5500,
      "unit": "MPa",
      "testStandard": "ISO 527-1",
      "conditions": "23 °C, 50 mm/min",
      "orientation": "XY",
      "source": "src_tds",
      "confidence": "medium"
    },
    "elongationAtBreakXy": {
      "value": 3.5,
      "unit": "%",
      "min": 3,
      "max": 4,
      "testStandard": "ISO 527-1",
      "conditions": "23 °C, 50 mm/min; Blattangabe „3–4 %“",
      "orientation": "XY",
      "source": "src_tds",
      "confidence": "medium"
    },
    "flexuralStrengthXy": {
      "value": 125,
      "unit": "MPa",
      "testStandard": "ISO 178",
      "conditions": "23 °C, 2 mm/min",
      "orientation": "XY",
      "source": "src_tds",
      "confidence": "medium"
    },
    "flexuralModulusXy": {
      "value": 4500,
      "unit": "MPa",
      "testStandard": "ISO 178",
      "conditions": "23 °C, 2 mm/min",
      "orientation": "XY",
      "source": "src_tds",
      "confidence": "medium"
    },
    "charpyUnnotchedXy": {
      "value": 25,
      "unit": "kJ/m²",
      "testStandard": "ISO 179/1eU",
      "conditions": "23 °C",
      "orientation": "XY",
      "source": "src_tds",
      "confidence": "medium"
    },
    "charpyNotchedXy": {
      "value": 4,
      "unit": "kJ/m²",
      "conditions": "Blattangabe „Charpy notched“; dieselbe Zeile zitiert die ungekerbte Norm ISO 179/1eU wie die Zeile darüber — im Blatt übernommen. Der Wert steht deshalb ohne Norm und mit LOW.",
      "orientation": "XY",
      "source": "src_tds",
      "confidence": "low"
    },
    "hdtB": {
      "value": 180,
      "unit": "°C",
      "testStandard": "ISO 75",
      "conditions": "0,45 MPa",
      "source": "src_tds",
      "confidence": "low"
    },
    "hdtA": {
      "value": 65,
      "unit": "°C",
      "testStandard": "ISO 75",
      "conditions": "1,8 MPa",
      "source": "src_tds",
      "confidence": "low"
    }
  },
  "governance": {
    "lastReviewed": "2026-08-04",
    "reviewedBy": "Claude Code (Erstimport aus Herstellerdatenblatt)",
    "sources": [
      {
        "id": "src_tds",
        "type": "manufacturer-tds",
        "publisher": "FormFutura BV",
        "productName": "STYX PA6-GF30",
        "title": "STYX PA6-GF30 — Technical Data Sheet",
        "url": "https://www.formfutura.com/web/content/256639?download=true",
        "retrievedAt": "2026-08-04",
        "confidenceCeiling": "medium",
        "note": {
          "de": "Herstellerdatenblatt mit Textebene. Prüfkörper nicht angegeben; einzelne Normangaben sind fehlerhaft, siehe die Hinweise an den betroffenen Werten.",
          "en": "Manufacturer datasheet with text layer. Specimen not stated; some standard references are incorrect, see the notes on the affected values."
        }
      }
    ]
  }
}

File: data/products/formfutura-styx-pa6.json
{
  "$schema": "../../schema/product.schema.json",
  "schemaVersion": "1.0.0",
  "id": "formfutura-styx-pa6",
  "materialId": "pa6",
  "brand": "FormFutura",
  "manufacturer": "FormFutura BV",
  "productName": "STYX PA6",
  "origin": "Niederlande",
  "specimenType": "undeclared",
  "specimenNote": {
    "de": "Dieses Blatt sagt nicht, ob an gedruckten oder spritzgegossenen Prüfkörpern gemessen wurde.\n\nHinweis zu diesem Datenblatt: Zwei Werte passen nicht zu PA6. Die Schmelztemperatur von 185 °C liegt rund 35 K unter dem Literaturwert für PA6 (etwa 220 °C) und deutet auf ein Copolyamid statt auf reines PA6 — das Blatt sagt dazu nichts. Und eine Bruchdehnung von 1,9 % ist für trockenes PA6 außergewöhnlich niedrig; übliche Werte liegen bei 20 bis 50 %. Beide Zahlen sind übernommen und gelten als schwach belegt. Der HDT fehlt zudem die Lastangabe.",
    "en": "This sheet does not say whether values were measured on printed or moulded specimens.\n\nNote on this datasheet: Two values do not fit PA6. The melting temperature of 185 °C sits some 35 K below the literature figure for PA6 (about 220 °C) and points to a co-polyamide rather than pure PA6 — the sheet says nothing about it. And an elongation at break of 1.9 % is exceptionally low for dry PA6; usual values lie at 20 to 50 %. Both figures are imported and count as weakly substantiated. The HDT moreover lacks its load."
  },
  "features": {
    "de": "Die Wasseraufnahme bis zur Sättigung ist mit 9,5 % ausgewiesen — eine Angabe, die kaum ein Blatt macht und die bei Polyamid die wichtigste überhaupt ist: Ein gesättigtes PA6-Bauteil verliert einen erheblichen Teil seiner Steifigkeit und wächst maßlich. Dazu die Konditionierung bei 23 °C und 50 % relativer Feuchte mit 3,0 %.",
    "en": "Water absorption to saturation is stated at 9.5 % — a figure hardly any sheet gives and the single most important one for polyamide: a saturated PA6 part loses a substantial part of its stiffness and grows dimensionally. Alongside it the conditioning at 23 °C and 50 % relative humidity at 3.0 %."
  },
  "datasheet": {
    "title": "STYX PA6 — Technical Data Sheet",
    "url": "https://www.formfutura.com/web/content/281451?download=true",
    "retrievedAt": "2026-08-04"
  },
  "productUrl": "https://www.formfutura.com/",
  "properties": {
    "density": {
      "value": 1.15,
      "unit": "g/cm³",
      "testStandard": "ISO 1183",
      "source": "src_tds",
      "confidence": "medium"
    },
    "waterAbsorption": {
      "value": 9.5,
      "unit": "%",
      "testStandard": "ISO 62",
      "conditions": "23 °C, Sättigung in Wasser",
      "source": "src_tds",
      "confidence": "medium"
    },
    "tensileStrengthXy": {
      "value": 50,
      "unit": "MPa",
      "testStandard": "ISO 527-1/-2",
      "conditions": "23 °C, 50 mm/min",
      "orientation": "XY",
      "source": "src_tds",
      "confidence": "medium"
    },
    "tensileModulusXy": {
      "value": 2900,
      "unit": "MPa",
      "testStandard": "ISO 527-1/-2",
      "conditions": "23 °C, 1 mm/min",
      "orientation": "XY",
      "source": "src_tds",
      "confidence": "medium"
    },
    "elongationAtBreakXy": {
      "value": 1.9,
      "unit": "%",
      "testStandard": "ISO 527-1/-2",
      "conditions": "23 °C, 50 mm/min",
      "orientation": "XY",
      "source": "src_tds",
      "confidence": "medium"
    },
    "flexuralStrengthXy": {
      "value": 112,
      "unit": "MPa",
      "testStandard": "ISO 178",
      "conditions": "23 °C, 2 mm/min",
      "orientation": "XY",
      "source": "src_tds",
      "confidence": "medium"
    },
    "flexuralModulusXy": {
      "value": 2800,
      "unit": "MPa",
      "testStandard": "ISO 178",
      "conditions": "23 °C, 2 mm/min",
      "orientation": "XY",
      "source": "src_tds",
      "confidence": "medium"
    },
    "charpyNotchedXy": {
      "value": 6.8,
      "unit": "kJ/m²",
      "conditions": "Blattangabe „Charpy notched“; dieselbe Zeile zitiert die ungekerbte Norm ISO 179/1eU wie die Zeile darüber — im Blatt übernommen. Der Wert steht deshalb ohne Norm und mit LOW.",
      "orientation": "XY",
      "source": "src_tds",
      "confidence": "low"
    },
    "meltingTemperature": {
      "value": 185,
      "unit": "°C",
      "testStandard": "ISO 3146",
      "conditions": "DSC, 10 °C/min",
      "source": "src_tds",
      "confidence": "low"
    },
    "hdtB": {
      "value": 60,
      "unit": "°C",
      "testStandard": "ISO 75-1/-2",
      "conditions": "Last im Blatt nicht genannt",
      "source": "src_tds",
      "confidence": "low"
    }
  },
  "governance": {
    "lastReviewed": "2026-08-04",
    "reviewedBy": "Claude Code (Erstimport aus Herstellerdatenblatt)",
    "sources": [
      {
        "id": "src_tds",
        "type": "manufacturer-tds",
        "publisher": "FormFutura BV",
        "productName": "STYX PA6",
        "title": "STYX PA6 — Technical Data Sheet",
        "url": "https://www.formfutura.com/web/content/281451?download=true",
        "retrievedAt": "2026-08-04",
        "confidenceCeiling": "medium",
        "note": {
          "de": "Herstellerdatenblatt mit Textebene. Prüfkörper nicht angegeben; einzelne Normangaben sind fehlerhaft, siehe die Hinweise an den betroffenen Werten.",
          "en": "Manufacturer datasheet with text layer. Specimen not stated; some standard references are incorrect, see the notes on the affected values."
        }
      }
    ]
  }
}

File: data/products/formfutura-titanx.json
{
  "$schema": "../../schema/product.schema.json",
  "schemaVersion": "1.0.0",
  "id": "formfutura-titanx",
  "materialId": "abs",
  "brand": "FormFutura",
  "manufacturer": "FormFutura BV",
  "productName": "TitanX",
  "origin": "Niederlande",
  "specimenType": "undeclared",
  "specimenNote": {
    "de": "Dieses Blatt sagt nicht, ob an gedruckten oder spritzgegossenen Prüfkörpern gemessen wurde.\n\nDieses Blatt hat keine Textebene; die Seite ist ein Bild. Die Werte sind aus einem 200-dpi-Rendering abgelesen, nicht maschinell extrahiert. Eine verwechselte Ziffer fiele dabei niemandem auf — wer einen Wert anzweifelt, legt das Blatt daneben.\n\nHinweis zu diesem Datenblatt: Die gesamte Kennwerttabelle — 1,05 · 21 · 33 · 460 · 10 · 740 · 25000 · 85 · 93 — steht Ziffer für Ziffer auch auf den Blättern von ABSpro, TitanX, EasyFil ABS und EasyFil ABS Glow in the Dark. ABSpro ist dabei ein PC-ABS, TitanX ein modifiziertes ABS: zwei verschiedene Grundwerkstoffe mit derselben Zahlenreihe. Für diese Datenbank zählen alle vier als EIN Beleg, nicht als vier. Sämtliche Werte gelten deshalb als schwach belegt. Zwei weitere Mängel derselben Tabelle: Festigkeiten in kg/cm² (umgerechnet, Blattangabe bei den Prüfbedingungen), und die Schlagzähigkeit in kgcm/cm — eine Einheit, deren Umrechnung die Probengeometrie braucht; sie ist nicht übernommen.\n\nAuf diesem Blatt kommt ein eigener Fehler dazu: Der Biege-E-Modul trägt die Einheit MPa statt kg/cm² — bei identischer Zahl 25000. 25.000 MPa wären für ein ABS das Zehnfache des Erwartbaren und lägen über jedem kohlenstofffaserverstärkten Werkstoff dieser Datenbank. Geführt ist der Wert deshalb wie auf den drei Schwesterblättern als kg/cm². Dazu behauptet der Fließtext „>65 % schlagzäher als gewöhnliches ABS“, während die Tabelle exakt denselben Schlagwert nennt wie das gewöhnliche EasyFil ABS.",
    "en": "This sheet does not say whether values were measured on printed or moulded specimens.\n\nThis sheet has no text layer; the page is an image. The values were read from a 200 dpi rendering, not extracted mechanically. A misread digit would go unnoticed — anyone doubting a value should put the sheet alongside.\n\nNote on this datasheet: The entire property table — 1.05 · 21 · 33 · 460 · 10 · 740 · 25000 · 85 · 93 — appears digit for digit on the sheets of ABSpro, TitanX, EasyFil ABS and EasyFil ABS Glow in the Dark as well. ABSpro is a PC-ABS, TitanX a modified ABS: two different base materials with the same row of figures. For this database all four count as one piece of evidence, not four. All values therefore count as weakly substantiated. Two further defects in the same table: strengths in kg/cm² (converted, sheet figure under the test conditions), and impact strength in kgcm/cm — a unit whose conversion needs the specimen geometry; it is not imported.\n\nThis sheet adds an error of its own: the flexural modulus carries the unit MPa instead of kg/cm² — at the identical figure of 25000. 25,000 MPa would be tenfold what an ABS can reach and above every carbon-fibre reinforced material in this database. The value is therefore held as kg/cm², as on the three sister sheets. The body text moreover claims “>65 % more impact resistant than regular ABS” while the table gives exactly the same impact figure as the regular EasyFil ABS."
  },
  "datasheet": {
    "title": "TitanX — Technical Data Sheet",
    "url": "https://www.formfutura.com/web/content/256648?download=true",
    "version": "2024-08-23",
    "retrievedAt": "2026-08-04"
  },
  "productUrl": "https://www.formfutura.com/",
  "properties": {
    "density": {
      "value": 1.05,
      "unit": "g/cm³",
      "testStandard": "ASTM D792",
      "source": "src_tds",
      "confidence": "low"
    },
    "meltFlowRate": {
      "value": 21,
      "unit": "g/10min",
      "testStandard": "ASTM D1238",
      "conditions": "220 °C / 10 kg",
      "source": "src_tds",
      "confidence": "low"
    },
    "tensileStrengthXy": {
      "value": 45.1,
      "unit": "MPa",
      "testStandard": "ASTM D638",
      "conditions": "Blattangabe 460 kg/cm², umgerechnet mit 1 kg/cm² = 0,0980665 MPa",
      "orientation": "XY",
      "source": "src_tds",
      "confidence": "low"
    },
    "elongationAtBreakXy": {
      "value": 10,
      "unit": "%",
      "testStandard": "ASTM D638",
      "orientation": "XY",
      "source": "src_tds",
      "confidence": "low"
    },
    "flexuralStrengthXy": {
      "value": 72.6,
      "unit": "MPa",
      "testStandard": "ASTM D790",
      "conditions": "Blattangabe 740 kg/cm², umgerechnet mit 1 kg/cm² = 0,0980665 MPa",
      "orientation": "XY",
      "source": "src_tds",
      "confidence": "low"
    },
    "flexuralModulusXy": {
      "value": 2451.7,
      "unit": "MPa",
      "testStandard": "ASTM D790",
      "conditions": "Blattangabe 25000 kg/cm², umgerechnet mit 1 kg/cm² = 0,0980665 MPa",
      "orientation": "XY",
      "source": "src_tds",
      "confidence": "low"
    },
    "hdtA": {
      "value": 85,
      "unit": "°C",
      "testStandard": "ASTM D648",
      "conditions": "Blattangabe „HDT A“, Last nicht genannt",
      "source": "src_tds",
      "confidence": "low"
    },
    "vicatA": {
      "value": 93,
      "unit": "°C",
      "testStandard": "ASTM D1525",
      "source": "src_tds",
      "confidence": "low"
    }
  },
  "compliance": {
    "ul94": {
      "value": "HB",
      "testStandard": "UL 94",
      "source": "src_tds",
      "confidence": "low"
    }
  },
  "governance": {
    "lastReviewed": "2026-08-04",
    "reviewedBy": "Claude Code (Erstimport aus Herstellerdatenblatt)",
    "sources": [
      {
        "id": "src_tds",
        "type": "manufacturer-tds",
        "publisher": "FormFutura BV",
        "productName": "TitanX",
        "title": "TitanX — Technical Data Sheet",
        "url": "https://www.formfutura.com/web/content/256648?download=true",
        "documentVersion": "2024-08-23",
        "retrievedAt": "2026-08-04",
        "confidenceCeiling": "medium",
        "note": {
          "de": "Herstellerdatenblatt ohne Textebene — die Seite ist ein Bild. Werte aus einem 200-dpi-Rendering abgelesen, nicht maschinell extrahiert. Prüfkörper nicht deklariert.",
          "en": "Manufacturer datasheet without a text layer — the page is an image. Values read from a 200 dpi rendering, not extracted mechanically. Specimen not declared."
        }
      }
    ]
  },
  "sharedLineage": {
    "with": [
      "formfutura-abspro",
      "formfutura-easyfil-abs",
      "formfutura-easyfil-abs-glow",
      "spectrum-smart-abs"
    ],
    "sharedFields": [
      "density",
      "elongationAtBreakXy",
      "flexuralModulusXy",
      "flexuralStrengthXy",
      "hdtA",
      "meltFlowRate",
      "tensileStrengthXy",
      "vicatA"
    ],
    "note": {
      "de": "8 Kennwerte dieses Datenblatts stehen Ziffer für Ziffer auch bei FormFutura ABSpro · FormFutura EasyFil ABS · FormFutura EasyFil ABS — Glow in the Dark · Spectrum Spectrum Smart ABS. Es handelt sich also nicht um 5 unabhängige Belege, sondern um eine einzige Messung. Welche Marke gemessen hat, lässt sich nicht feststellen; vermutlich stammen die Zahlen von einem gemeinsamen Compoundeur, den kein Blatt nennt. Keines der Blätter gilt deshalb als Original, und die geteilten Werte gelten bei allen Beteiligten als schwach belegt.",
      "en": "8 values on this datasheet appear digit for digit at FormFutura ABSpro · FormFutura EasyFil ABS · FormFutura EasyFil ABS — Glow in the Dark · Spectrum Spectrum Smart ABS as well. They are therefore not 5 independent pieces of evidence but a single measurement. Which brand did the measuring cannot be established; the figures presumably come from a shared compounder that no sheet names. None of the sheets therefore counts as the original, and the shared values count as weakly substantiated for every party involved."
    }
  }
}

File: data/products/m4p-abs-pc.json
{
  "$schema": "../../schema/product.schema.json",
  "schemaVersion": "1.0.0",
  "id": "m4p-abs-pc",
  "materialId": "abs-pc",
  "brand": "Material4Print",
  "manufacturer": "Material 4 Print GmbH & Co. KG",
  "productName": "M4P ABS-PC",
  "origin": "Deutschland",
  "specimenType": "moulded",
  "specimenNote": {
    "de": "Material4Print erklärt unter jedem Datenblatt wörtlich: „These data were taken from the raw material manufacturer.“ Die Kennwerte stammen also vom Rohstofflieferanten und wurden nicht an gedruckten Bauteilen ermittelt. Das ist der offenste Umgang damit in der ganzen Datenbank — andere Marken veröffentlichen dieselbe Art von Zahlen ohne diesen Hinweis. Ein gedrucktes Bauteil erreicht diese Werte nicht; ein Vergleich mit Bambu Lab oder Prusa Polymers ist unzulässig.",
    "en": "Material4Print states verbatim under every datasheet: “These data were taken from the raw material manufacturer.” The values therefore come from the resin supplier and were not measured on printed parts. This is the most candid handling of the matter in the entire database — other brands publish the same kind of figures without the notice. A printed part does not reach these values; comparison with Bambu Lab or Prusa Polymers is not admissible."
  },
  "features": {
    "de": "122 °C Wärmeformbeständigkeit — und zwar der Wert unter Last, nicht der geschmeichelte. Damit liegt das Blend über jedem ABS und über den meisten PC-Typen dieser Datenbank bei gleichzeitig moderateren Druckanforderungen als reines PC.",
    "en": "122 °C heat deflection — and that is the value under load, not the flattering one. The blend therefore sits above every ABS and above most PC grades in this database, while asking less of the printer than pure PC."
  },
  "datasheet": {
    "title": "M4P ABS-PC — Material Data Sheet",
    "url": "https://www.material4print.de/pages/materialdatenblatter",
    "version": "2021-04-12",
    "retrievedAt": "2026-08-01"
  },
  "productUrl": "https://www.material4print.de/pages/materialdatenblatter",
  "properties": {
    "tensileStrengthXy": {
      "value": 54,
      "unit": "MPa",
      "testStandard": "ISO 527 (Bruchspannung)",
      "source": "src_tds",
      "confidence": "medium"
    },
    "elongationAtBreakXy": {
      "value": 4.4,
      "unit": "%",
      "testStandard": "ISO 527",
      "source": "src_tds",
      "confidence": "medium"
    },
    "flexuralModulusXy": {
      "value": 2400,
      "unit": "MPa",
      "testStandard": "ISO 527",
      "source": "src_tds",
      "confidence": "medium"
    },
    "hdtA": {
      "value": 122,
      "unit": "°C",
      "testStandard": "ISO 75-1/-2",
      "source": "src_tds",
      "confidence": "medium"
    },
    "glassTransition": {
      "value": 100,
      "unit": "°C",
      "source": "src_tds",
      "confidence": "medium"
    },
    "density": {
      "value": 1.13,
      "unit": "g/cm³",
      "testStandard": "ASTM D792",
      "source": "src_tds",
      "confidence": "medium"
    },
    "nozzleTemperature": {
      "value": 275,
      "unit": "°C",
      "min": 260,
      "max": 290,
      "source": "src_tds",
      "confidence": "medium"
    },
    "bedTemperature": {
      "value": 105,
      "unit": "°C",
      "min": 90,
      "max": 120,
      "source": "src_tds",
      "confidence": "medium"
    }
  },
  "governance": {
    "lastReviewed": "2026-08-01",
    "reviewedBy": "Claude Code (Erstimport aus Herstellerdatenblatt)",
    "sources": [
      {
        "id": "src_tds",
        "type": "manufacturer-tds",
        "publisher": "Material 4 Print GmbH & Co. KG",
        "productName": "M4P ABS-PC",
        "title": "M4P ABS-PC — Material Data Sheet",
        "url": "https://www.material4print.de/pages/materialdatenblatter",
        "retrievedAt": "2026-08-01",
        "confidenceCeiling": "medium",
        "note": {
          "de": "Materialdatenblatt vom 2021-04-12, Datei Data_Sheet_M4P_ABS-PC.pdf. Der Hersteller erklärt die Werte ausdrücklich als Rohstoffkennwerte. Die Datenblattseite blockt automatisierte Abrufe; das Dokument wurde manuell bezogen.",
          "en": "Material data sheet dated 2021-04-12, file Data_Sheet_M4P_ABS-PC.pdf. The manufacturer explicitly declares the values as raw-material data. The datasheet page blocks automated retrieval; the document was obtained manually."
        }
      }
    ]
  }
}

File: data/products/m4p-abs.json
{
  "$schema": "../../schema/product.schema.json",
  "schemaVersion": "1.0.0",
  "id": "m4p-abs",
  "materialId": "abs",
  "brand": "Material4Print",
  "manufacturer": "Material 4 Print GmbH & Co. KG",
  "productName": "M4P ABS",
  "origin": "Deutschland",
  "specimenType": "moulded",
  "specimenNote": {
    "de": "Material4Print erklärt unter jedem Datenblatt wörtlich: „These data were taken from the raw material manufacturer.“ Die Kennwerte stammen also vom Rohstofflieferanten und wurden nicht an gedruckten Bauteilen ermittelt. Das ist der offenste Umgang damit in der ganzen Datenbank — andere Marken veröffentlichen dieselbe Art von Zahlen ohne diesen Hinweis. Ein gedrucktes Bauteil erreicht diese Werte nicht; ein Vergleich mit Bambu Lab oder Prusa Polymers ist unzulässig.",
    "en": "Material4Print states verbatim under every datasheet: “These data were taken from the raw material manufacturer.” The values therefore come from the resin supplier and were not measured on printed parts. This is the most candid handling of the matter in the entire database — other brands publish the same kind of figures without the notice. A printed part does not reach these values; comparison with Bambu Lab or Prusa Polymers is not admissible."
  },
  "datasheet": {
    "title": "M4P ABS — Material Data Sheet",
    "url": "https://www.material4print.de/pages/materialdatenblatter",
    "version": "2021-04-12",
    "retrievedAt": "2026-08-01"
  },
  "productUrl": "https://www.material4print.de/pages/materialdatenblatter",
  "properties": {
    "tensileStrengthXy": {
      "value": 32,
      "unit": "MPa",
      "testStandard": "ISO 527",
      "source": "src_tds",
      "confidence": "medium"
    },
    "elongationAtBreakXy": {
      "value": 20,
      "unit": "%",
      "testStandard": "ISO 527",
      "source": "src_tds",
      "confidence": "medium"
    },
    "flexuralModulusXy": {
      "value": 1900,
      "unit": "MPa",
      "testStandard": "ISO 178",
      "source": "src_tds",
      "confidence": "medium"
    },
    "izodNotchedXy": {
      "value": 180,
      "unit": "J/m",
      "testStandard": "ISO 180-1A",
      "source": "src_tds",
      "confidence": "medium"
    },
    "hdtA": {
      "value": 81,
      "unit": "°C",
      "testStandard": "ISO 75/A",
      "source": "src_tds",
      "confidence": "medium"
    },
    "density": {
      "value": 1.04,
      "unit": "g/cm³",
      "testStandard": "ASTM D792",
      "source": "src_tds",
      "confidence": "medium"
    },
    "nozzleTemperature": {
      "value": 255,
      "unit": "°C",
      "min": 240,
      "max": 270,
      "source": "src_tds",
      "confidence": "medium"
    },
    "bedTemperature": {
      "value": 100,
      "unit": "°C",
      "min": 90,
      "max": 110,
      "source": "src_tds",
      "confidence": "medium"
    }
  },
  "governance": {
    "lastReviewed": "2026-08-01",
    "reviewedBy": "Claude Code (Erstimport aus Herstellerdatenblatt)",
    "sources": [
      {
        "id": "src_tds",
        "type": "manufacturer-tds",
        "publisher": "Material 4 Print GmbH & Co. KG",
        "productName": "M4P ABS",
        "title": "M4P ABS — Material Data Sheet",
        "url": "https://www.material4print.de/pages/materialdatenblatter",
        "retrievedAt": "2026-08-01",
        "confidenceCeiling": "medium",
        "note": {
          "de": "Materialdatenblatt vom 2021-04-12, Datei Data_Sheet_M4P_ABS.pdf. Der Hersteller erklärt die Werte ausdrücklich als Rohstoffkennwerte. Die Datenblattseite blockt automatisierte Abrufe; das Dokument wurde manuell bezogen.",
          "en": "Material data sheet dated 2021-04-12, file Data_Sheet_M4P_ABS.pdf. The manufacturer explicitly declares the values as raw-material data. The datasheet page blocks automated retrieval; the document was obtained manually."
        }
      }
    ]
  }
}

File: data/products/m4p-asa.json
{
  "$schema": "../../schema/product.schema.json",
  "schemaVersion": "1.0.0",
  "id": "m4p-asa",
  "materialId": "asa",
  "brand": "Material4Print",
  "manufacturer": "Material 4 Print GmbH & Co. KG",
  "productName": "M4P ASA",
  "origin": "Deutschland",
  "specimenType": "moulded",
  "specimenNote": {
    "de": "Material4Print erklärt unter jedem Datenblatt wörtlich: „These data were taken from the raw material manufacturer.“ Die Kennwerte stammen also vom Rohstofflieferanten und wurden nicht an gedruckten Bauteilen ermittelt. Das ist der offenste Umgang damit in der ganzen Datenbank — andere Marken veröffentlichen dieselbe Art von Zahlen ohne diesen Hinweis. Ein gedrucktes Bauteil erreicht diese Werte nicht; ein Vergleich mit Bambu Lab oder Prusa Polymers ist unzulässig.",
    "en": "Material4Print states verbatim under every datasheet: “These data were taken from the raw material manufacturer.” The values therefore come from the resin supplier and were not measured on printed parts. This is the most candid handling of the matter in the entire database — other brands publish the same kind of figures without the notice. A printed part does not reach these values; comparison with Bambu Lab or Prusa Polymers is not admissible."
  },
  "datasheet": {
    "title": "M4P ASA — Material Data Sheet",
    "url": "https://www.material4print.de/pages/materialdatenblatter",
    "version": "2021-04-12",
    "retrievedAt": "2026-08-01"
  },
  "productUrl": "https://www.material4print.de/pages/materialdatenblatter",
  "properties": {
    "tensileStrengthXy": {
      "value": 50,
      "unit": "MPa",
      "testStandard": "DIN EN ISO 527",
      "source": "src_tds",
      "confidence": "medium"
    },
    "elongationAtBreakXy": {
      "value": 20,
      "unit": "%",
      "testStandard": "DIN EN ISO 527",
      "source": "src_tds",
      "confidence": "medium"
    },
    "flexuralModulusXy": {
      "value": 2300,
      "unit": "MPa",
      "testStandard": "DIN EN ISO 178",
      "source": "src_tds",
      "confidence": "medium"
    },
    "hdtA": {
      "value": 84,
      "unit": "°C",
      "testStandard": "DIN EN ISO 75/1",
      "source": "src_tds",
      "confidence": "medium"
    },
    "density": {
      "value": 1.06,
      "unit": "g/cm³",
      "testStandard": "ASTM D792",
      "source": "src_tds",
      "confidence": "medium"
    },
    "nozzleTemperature": {
      "value": 255,
      "unit": "°C",
      "min": 240,
      "max": 270,
      "source": "src_tds",
      "confidence": "medium"
    },
    "bedTemperature": {
      "value": 100,
      "unit": "°C",
      "min": 90,
      "max": 110,
      "source": "src_tds",
      "confidence": "medium"
    }
  },
  "governance": {
    "lastReviewed": "2026-08-01",
    "reviewedBy": "Claude Code (Erstimport aus Herstellerdatenblatt)",
    "sources": [
      {
        "id": "src_tds",
        "type": "manufacturer-tds",
        "publisher": "Material 4 Print GmbH & Co. KG",
        "productName": "M4P ASA",
        "title": "M4P ASA — Material Data Sheet",
        "url": "https://www.material4print.de/pages/materialdatenblatter",
        "retrievedAt": "2026-08-01",
        "confidenceCeiling": "medium",
        "note": {
          "de": "Materialdatenblatt vom 2021-04-12, Datei Data_Sheet_M4P_ASA.pdf. Der Hersteller erklärt die Werte ausdrücklich als Rohstoffkennwerte. Die Datenblattseite blockt automatisierte Abrufe; das Dokument wurde manuell bezogen.",
          "en": "Material data sheet dated 2021-04-12, file Data_Sheet_M4P_ASA.pdf. The manufacturer explicitly declares the values as raw-material data. The datasheet page blocks automated retrieval; the document was obtained manually."
        }
      }
    ]
  }
}

File: data/products/m4p-esd-abs.json
{
  "$schema": "../../schema/product.schema.json",
  "schemaVersion": "1.0.0",
  "id": "m4p-esd-abs",
  "materialId": "esd-abs",
  "brand": "Material4Print",
  "manufacturer": "Material 4 Print GmbH & Co. KG",
  "productName": "M4P ESD-ABS",
  "origin": "Deutschland",
  "specimenType": "moulded",
  "specimenNote": {
    "de": "Material4Print erklärt unter jedem Datenblatt wörtlich: „These data were taken from the raw material manufacturer.“ Die Kennwerte stammen also vom Rohstofflieferanten und wurden nicht an gedruckten Bauteilen ermittelt. Das ist der offenste Umgang damit in der ganzen Datenbank — andere Marken veröffentlichen dieselbe Art von Zahlen ohne diesen Hinweis. Ein gedrucktes Bauteil erreicht diese Werte nicht; ein Vergleich mit Bambu Lab oder Prusa Polymers ist unzulässig.",
    "en": "Material4Print states verbatim under every datasheet: “These data were taken from the raw material manufacturer.” The values therefore come from the resin supplier and were not measured on printed parts. This is the most candid handling of the matter in the entire database — other brands publish the same kind of figures without the notice. A printed part does not reach these values; comparison with Bambu Lab or Prusa Polymers is not admissible."
  },
  "features": {
    "de": "88 °C Wärmeformbeständigkeit machen ESD-ABS zum wärmefestesten ableitfähigen Werkstoff dieser Datenbank — für Vorrichtungen und Gehäuse in der Elektronikfertigung, wo TPU-ESD zu weich ist.",
    "en": "88 °C heat deflection makes ESD-ABS the most heat-resistant dissipative material in this database — for jigs and enclosures in electronics manufacturing where TPU-ESD is too soft."
  },
  "datasheet": {
    "title": "M4P ESD-ABS — Material Data Sheet",
    "url": "https://www.material4print.de/pages/materialdatenblatter",
    "version": "2021-04-12",
    "retrievedAt": "2026-08-01"
  },
  "productUrl": "https://www.material4print.de/pages/materialdatenblatter",
  "properties": {
    "tensileStrengthXy": {
      "value": 40,
      "unit": "MPa",
      "testStandard": "ISO 527 (Streckspannung)",
      "source": "src_tds",
      "confidence": "medium"
    },
    "elongationAtBreakXy": {
      "value": 10,
      "unit": "%",
      "testStandard": "ISO 527",
      "source": "src_tds",
      "confidence": "medium"
    },
    "elongationAtYieldXy": {
      "value": 4,
      "unit": "%",
      "testStandard": "ISO 527",
      "source": "src_tds",
      "confidence": "medium"
    },
    "flexuralModulusXy": {
      "value": 1900,
      "unit": "MPa",
      "testStandard": "ISO 178",
      "source": "src_tds",
      "confidence": "medium"
    },
    "hdtB": {
      "value": 88,
      "unit": "°C",
      "testStandard": "ISO 75/Bf",
      "source": "src_tds",
      "confidence": "medium"
    },
    "nozzleTemperature": {
      "value": 262,
      "unit": "°C",
      "min": 250,
      "max": 275,
      "source": "src_tds",
      "confidence": "medium"
    },
    "bedTemperature": {
      "value": 100,
      "unit": "°C",
      "min": 90,
      "max": 110,
      "source": "src_tds",
      "confidence": "medium"
    }
  },
  "governance": {
    "lastReviewed": "2026-08-01",
    "reviewedBy": "Claude Code (Erstimport aus Herstellerdatenblatt)",
    "sources": [
      {
        "id": "src_tds",
        "type": "manufacturer-tds",
        "publisher": "Material 4 Print GmbH & Co. KG",
        "productName": "M4P ESD-ABS",
        "title": "M4P ESD-ABS — Material Data Sheet",
        "url": "https://www.material4print.de/pages/materialdatenblatter",
        "retrievedAt": "2026-08-01",
        "confidenceCeiling": "medium",
        "note": {
          "de": "Materialdatenblatt vom 2021-04-12, Datei Data_Sheet_M4P_ESD-ABS.pdf. Der Hersteller erklärt die Werte ausdrücklich als Rohstoffkennwerte. Die Datenblattseite blockt automatisierte Abrufe; das Dokument wurde manuell bezogen.",
          "en": "Material data sheet dated 2021-04-12, file Data_Sheet_M4P_ESD-ABS.pdf. The manufacturer explicitly declares the values as raw-material data. The datasheet page blocks automated retrieval; the document was obtained manually."
        }
      }
    ]
  }
}

File: data/products/m4p-esd-petg.json
{
  "$schema": "../../schema/product.schema.json",
  "schemaVersion": "1.0.0",
  "id": "m4p-esd-petg",
  "materialId": "esd-petg",
  "brand": "Material4Print",
  "manufacturer": "Material 4 Print GmbH & Co. KG",
  "productName": "M4P ESD-PETG",
  "origin": "Deutschland",
  "specimenType": "moulded",
  "specimenNote": {
    "de": "Material4Print erklärt unter jedem Datenblatt wörtlich: „These data were taken from the raw material manufacturer.“ Die Kennwerte stammen also vom Rohstofflieferanten und wurden nicht an gedruckten Bauteilen ermittelt. Das ist der offenste Umgang damit in der ganzen Datenbank — andere Marken veröffentlichen dieselbe Art von Zahlen ohne diesen Hinweis. Ein gedrucktes Bauteil erreicht diese Werte nicht; ein Vergleich mit Bambu Lab oder Prusa Polymers ist unzulässig.\n\nHinweis zu diesem Datenblatt: Sämtliche mechanischen und thermischen Kennwerte stimmen mit dem unmodifizierten M4P PETG überein — Dichte, Bruchdehnung, Biegemodul, Schmelzbereich und Wärmeformbeständigkeit. Ein ESD-Compound entsteht durch Zugabe leitfähiger Füllstoffe, was Steifigkeit und Bruchdehnung regelmässig verändert. Die Übereinstimmung spricht dafür, dass die mechanischen Werte vom Grundtyp übernommen und nicht am ESD-Compound gemessen wurden. Der Oberflächenwiderstand ist davon nicht betroffen.",
    "en": "Material4Print states verbatim under every datasheet: “These data were taken from the raw material manufacturer.” The values therefore come from the resin supplier and were not measured on printed parts. This is the most candid handling of the matter in the entire database — other brands publish the same kind of figures without the notice. A printed part does not reach these values; comparison with Bambu Lab or Prusa Polymers is not admissible.\n\nNote on this datasheet: All mechanical and thermal values match unmodified M4P PETG — density, elongation, flexural modulus, melting range and heat deflection. An ESD compound is created by adding conductive fillers, which regularly changes stiffness and elongation. The match suggests the mechanical values were carried over from the base grade rather than measured on the ESD compound. The surface resistance is unaffected by this."
  },
  "datasheet": {
    "title": "M4P ESD-PETG — Material Data Sheet",
    "url": "https://www.material4print.de/pages/materialdatenblatter",
    "version": "2021-04-12",
    "retrievedAt": "2026-08-01"
  },
  "productUrl": "https://www.material4print.de/pages/materialdatenblatter",
  "properties": {
    "tensileStrengthXy": {
      "value": 53,
      "unit": "MPa",
      "testStandard": "ASTM D638",
      "source": "src_tds",
      "confidence": "medium"
    },
    "elongationAtBreakXy": {
      "value": 70,
      "unit": "%",
      "testStandard": "ASTM D638",
      "source": "src_tds",
      "confidence": "medium"
    },
    "flexuralModulusXy": {
      "value": 2150,
      "unit": "MPa",
      "testStandard": "ASTM D790",
      "source": "src_tds",
      "confidence": "medium"
    },
    "hdtB": {
      "value": 70,
      "unit": "°C",
      "testStandard": "ASTM D648",
      "source": "src_tds",
      "confidence": "medium"
    },
    "density": {
      "value": 1.27,
      "unit": "g/cm³",
      "testStandard": "ASTM D792",
      "source": "src_tds",
      "confidence": "medium"
    },
    "nozzleTemperature": {
      "value": 247,
      "unit": "°C",
      "min": 235,
      "max": 260,
      "source": "src_tds",
      "confidence": "medium"
    },
    "bedTemperature": {
      "value": 70,
      "unit": "°C",
      "min": 60,
      "max": 80,
      "source": "src_tds",
      "confidence": "medium"
    }
  },
  "governance": {
    "lastReviewed": "2026-08-01",
    "reviewedBy": "Claude Code (Erstimport aus Herstellerdatenblatt)",
    "sources": [
      {
        "id": "src_tds",
        "type": "manufacturer-tds",
        "publisher": "Material 4 Print GmbH & Co. KG",
        "productName": "M4P ESD-PETG",
        "title": "M4P ESD-PETG — Material Data Sheet",
        "url": "https://www.material4print.de/pages/materialdatenblatter",
        "retrievedAt": "2026-08-01",
        "confidenceCeiling": "medium",
        "note": {
          "de": "Materialdatenblatt vom 2021-04-12, Datei Data_Sheet_M4P_ESD-PETG.pdf. Der Hersteller erklärt die Werte ausdrücklich als Rohstoffkennwerte. Die Datenblattseite blockt automatisierte Abrufe; das Dokument wurde manuell bezogen.",
          "en": "Material data sheet dated 2021-04-12, file Data_Sheet_M4P_ESD-PETG.pdf. The manufacturer explicitly declares the values as raw-material data. The datasheet page blocks automated retrieval; the document was obtained manually."
        }
      }
    ]
  }
}
