Repository: Reents3D/fdm-material-advisor

# FDM-Materialberater

**[→ Werkzeug öffnen](https://materialberater.reents3d.de/)** · kostenlos, ohne Anmeldung
· ein Werkzeug der [Reents Technologies GmbH](https://reents3d.de/) (Reents3D), XXL-3D-Druck und Exponatebau in Holm bei Hamburg

Welches FDM-Material passt zum Anwendungsfall — und **warum**. Ein quelloffener
Materialberater mit einer offenen Datenbank, in der jeder Kennwert seine Quelle, seine
Prüfnorm und seine Konfidenz mitführt.

**43 Werkstofftypen · 254 Produkte von 17 Marken · 3.182 belegte Einzelaussagen ·
20 Anwendungsfälle · 21 Medien · 29 Glossareinträge**
*[English summary below](#english)*

---

File: data/products/m4p-esd-pla.json
{
  "$schema": "../../schema/product.schema.json",
  "schemaVersion": "1.0.0",
  "id": "m4p-esd-pla",
  "materialId": "esd-pla",
  "brand": "Material4Print",
  "manufacturer": "Material 4 Print GmbH & Co. KG",
  "productName": "M4P ESD-PLA",
  "origin": "Deutschland",
  "specimenType": "moulded",
  "specimenNote": {
    "de": "Material4Print erklärt unter jedem Datenblatt wörtlich: „These data were taken from the raw material manufacturer.“ Die Kennwerte stammen also vom Rohstofflieferanten und wurden nicht an gedruckten Bauteilen ermittelt. Das ist der offenste Umgang damit in der ganzen Datenbank — andere Marken veröffentlichen dieselbe Art von Zahlen ohne diesen Hinweis. Ein gedrucktes Bauteil erreicht diese Werte nicht; ein Vergleich mit Bambu Lab oder Prusa Polymers ist unzulässig.",
    "en": "Material4Print states verbatim under every datasheet: “These data were taken from the raw material manufacturer.” The values therefore come from the resin supplier and were not measured on printed parts. This is the most candid handling of the matter in the entire database — other brands publish the same kind of figures without the notice. A printed part does not reach these values; comparison with Bambu Lab or Prusa Polymers is not admissible."
  },
  "datasheet": {
    "title": "M4P ESD-PLA — Material Data Sheet",
    "url": "https://www.material4print.de/pages/materialdatenblatter",
    "version": "2021-04-12",
    "retrievedAt": "2026-08-01"
  },
  "productUrl": "https://www.material4print.de/pages/materialdatenblatter",
  "properties": {
    "tensileStrengthXy": {
      "value": 37,
      "unit": "MPa",
      "testStandard": "DIN 53455",
      "source": "src_tds",
      "confidence": "medium"
    },
    "tensileModulusXy": {
      "value": 2150,
      "unit": "MPa",
      "testStandard": "DIN 53457",
      "source": "src_tds",
      "confidence": "medium"
    },
    "flexuralModulusXy": {
      "value": 3800,
      "unit": "MPa",
      "testStandard": "ASTM D790",
      "source": "src_tds",
      "confidence": "medium"
    },
    "hdtB": {
      "value": 67.5,
      "unit": "°C",
      "min": 65,
      "max": 70,
      "testStandard": "ASTM D648",
      "source": "src_tds",
      "confidence": "medium"
    },
    "nozzleTemperature": {
      "value": 220,
      "unit": "°C",
      "min": 210,
      "max": 230,
      "source": "src_tds",
      "confidence": "medium"
    },
    "bedTemperature": {
      "value": 52,
      "unit": "°C",
      "min": 40,
      "max": 65,
      "source": "src_tds",
      "confidence": "medium"
    }
  },
  "governance": {
    "lastReviewed": "2026-08-01",
    "reviewedBy": "Claude Code (Erstimport aus Herstellerdatenblatt)",
    "sources": [
      {
        "id": "src_tds",
        "type": "manufacturer-tds",
        "publisher": "Material 4 Print GmbH & Co. KG",
        "productName": "M4P ESD-PLA",
        "title": "M4P ESD-PLA — Material Data Sheet",
        "url": "https://www.material4print.de/pages/materialdatenblatter",
        "retrievedAt": "2026-08-01",
        "confidenceCeiling": "medium",
        "note": {
          "de": "Materialdatenblatt vom 2021-04-12, Datei Data_Sheet_M4P_ESD-PLA.pdf. Der Hersteller erklärt die Werte ausdrücklich als Rohstoffkennwerte. Die Datenblattseite blockt automatisierte Abrufe; das Dokument wurde manuell bezogen.",
          "en": "Material data sheet dated 2021-04-12, file Data_Sheet_M4P_ESD-PLA.pdf. The manufacturer explicitly declares the values as raw-material data. The datasheet page blocks automated retrieval; the document was obtained manually."
        }
      }
    ]
  }
}

File: data/products/m4p-paht-cf.json
{
  "$schema": "../../schema/product.schema.json",
  "schemaVersion": "1.0.0",
  "id": "m4p-paht-cf",
  "materialId": "paht-cf",
  "brand": "Material4Print",
  "manufacturer": "Material 4 Print GmbH & Co. KG",
  "productName": "M4P PAHT-CF",
  "origin": "Deutschland",
  "specimenType": "moulded",
  "specimenNote": {
    "de": "Material4Print erklärt unter jedem Datenblatt wörtlich: „These data were taken from the raw material manufacturer.“ Die Kennwerte stammen also vom Rohstofflieferanten und wurden nicht an gedruckten Bauteilen ermittelt. Das ist der offenste Umgang damit in der ganzen Datenbank — andere Marken veröffentlichen dieselbe Art von Zahlen ohne diesen Hinweis. Ein gedrucktes Bauteil erreicht diese Werte nicht; ein Vergleich mit Bambu Lab oder Prusa Polymers ist unzulässig.",
    "en": "Material4Print states verbatim under every datasheet: “These data were taken from the raw material manufacturer.” The values therefore come from the resin supplier and were not measured on printed parts. This is the most candid handling of the matter in the entire database — other brands publish the same kind of figures without the notice. A printed part does not reach these values; comparison with Bambu Lab or Prusa Polymers is not admissible."
  },
  "features": {
    "de": "10,5 GPa Zug-E-Modul und 120 MPa Festigkeit sind die höchsten Werte dieser Datenbank. Bemerkenswert daneben: Der Oberflächenwiderstand von 10^8 bis 10^10 Ohm liegt im ableitfähigen Bereich — anders als bei den meisten carbonverstärkten Werkstoffen ist das hier gemessen und nicht behauptet.",
    "en": "10.5 GPa tensile modulus and 120 MPa strength are the highest values in this database. Also notable: the surface resistance of 10^8 to 10^10 ohm sits in the dissipative range — unlike most carbon-reinforced materials, here it is measured rather than asserted."
  },
  "datasheet": {
    "title": "M4P PAHT-CF — Material Data Sheet",
    "url": "https://www.material4print.de/pages/materialdatenblatter",
    "version": "2021-04-12",
    "retrievedAt": "2026-08-01"
  },
  "productUrl": "https://www.material4print.de/pages/materialdatenblatter",
  "properties": {
    "tensileStrengthXy": {
      "value": 120,
      "unit": "MPa",
      "testStandard": "ISO 527",
      "source": "src_tds",
      "confidence": "low"
    },
    "elongationAtBreakXy": {
      "value": 2,
      "unit": "%",
      "testStandard": "ISO 527",
      "source": "src_tds",
      "confidence": "low"
    },
    "tensileModulusXy": {
      "value": 10500,
      "unit": "MPa",
      "testStandard": "ISO 527",
      "source": "src_tds",
      "confidence": "low"
    },
    "charpyUnnotchedXy": {
      "value": 35,
      "unit": "kJ/m²",
      "testStandard": "ISO 179 1eU",
      "source": "src_tds",
      "confidence": "low"
    },
    "hdtA": {
      "value": 90,
      "unit": "°C",
      "testStandard": "ISO 75",
      "source": "src_tds",
      "confidence": "low"
    },
    "nozzleTemperature": {
      "value": 280,
      "unit": "°C",
      "min": 270,
      "max": 290,
      "source": "src_tds",
      "confidence": "medium"
    },
    "bedTemperature": {
      "value": 90,
      "unit": "°C",
      "min": 80,
      "max": 100,
      "source": "src_tds",
      "confidence": "medium"
    }
  },
  "governance": {
    "lastReviewed": "2026-08-01",
    "reviewedBy": "Claude Code (Erstimport aus Herstellerdatenblatt)",
    "sources": [
      {
        "id": "src_tds",
        "type": "manufacturer-tds",
        "publisher": "Material 4 Print GmbH & Co. KG",
        "productName": "M4P PAHT-CF",
        "title": "M4P PAHT-CF — Material Data Sheet",
        "url": "https://www.material4print.de/pages/materialdatenblatter",
        "retrievedAt": "2026-08-01",
        "confidenceCeiling": "medium",
        "note": {
          "de": "Materialdatenblatt vom 2021-04-12, Datei Data_Sheet_M4P_PAHT-CF.pdf. Der Hersteller erklärt die Werte ausdrücklich als Rohstoffkennwerte. Die Datenblattseite blockt automatisierte Abrufe; das Dokument wurde manuell bezogen.",
          "en": "Material data sheet dated 2021-04-12, file Data_Sheet_M4P_PAHT-CF.pdf. The manufacturer explicitly declares the values as raw-material data. The datasheet page blocks automated retrieval; the document was obtained manually."
        }
      }
    ]
  },
  "sharedLineage": {
    "with": [
      "formfutura-luvocom-paht-cf-9891"
    ],
    "sharedFields": [
      "charpyUnnotchedXy",
      "elongationAtBreakXy",
      "hdtA",
      "tensileModulusXy",
      "tensileStrengthXy"
    ],
    "note": {
      "de": "5 Kennwerte dieses Datenblatts stehen Ziffer für Ziffer auch bei LUVOCOM 3F LUVOCOM 3F PAHT CF 9891. Es handelt sich also nicht um 2 unabhängige Belege, sondern um eine einzige Messung. Die Zahlen stammen ursprünglich von LUVOCOM 3F LUVOCOM 3F PAHT CF 9891; dieses Blatt übernimmt sie. Die übernommenen Werte gelten deshalb als schwach belegt.",
      "en": "The figures originate from 5 values on this datasheet appear digit for digit at LUVOCOM 3F LUVOCOM 3F PAHT CF 9891 as well. They are therefore not 2 independent pieces of evidence but a single measurement. LUVOCOM 3F LUVOCOM 3F PAHT CF 9891; this sheet takes them over. The copied values therefore count as weakly substantiated."
    }
  }
}

File: data/products/m4p-paht.json
{
  "$schema": "../../schema/product.schema.json",
  "schemaVersion": "1.0.0",
  "id": "m4p-paht",
  "materialId": "paht",
  "brand": "Material4Print",
  "manufacturer": "Material 4 Print GmbH & Co. KG",
  "productName": "M4P PAHT",
  "origin": "Deutschland",
  "specimenType": "moulded",
  "specimenNote": {
    "de": "Material4Print erklärt unter jedem Datenblatt wörtlich: „These data were taken from the raw material manufacturer.“ Die Kennwerte stammen also vom Rohstofflieferanten und wurden nicht an gedruckten Bauteilen ermittelt. Das ist der offenste Umgang damit in der ganzen Datenbank — andere Marken veröffentlichen dieselbe Art von Zahlen ohne diesen Hinweis. Ein gedrucktes Bauteil erreicht diese Werte nicht; ein Vergleich mit Bambu Lab oder Prusa Polymers ist unzulässig.",
    "en": "Material4Print states verbatim under every datasheet: “These data were taken from the raw material manufacturer.” The values therefore come from the resin supplier and were not measured on printed parts. This is the most candid handling of the matter in the entire database — other brands publish the same kind of figures without the notice. A printed part does not reach these values; comparison with Bambu Lab or Prusa Polymers is not admissible."
  },
  "features": {
    "de": "Die seltenste Angabe in der ganzen Datenbank: eine Dauergebrauchstemperatur mit Zeitangabe. 120 °C über 20.000 Stunden nach IEC 60216, kurzzeitig bis 160 °C für maximal 200 Stunden. Im ungekerbten Schlagversuch kein Bruch. Oberflächenwiderstand über 10^12 Ohm, also isolierend.",
    "en": "The rarest statement in the whole database: a continuous service temperature with a time base. 120 °C over 20,000 hours to IEC 60216, and up to 160 °C short-term for at most 200 hours. No break in the unnotched impact test. Surface resistance above 10^12 ohm, i.e. insulating."
  },
  "datasheet": {
    "title": "M4P PAHT — Material Data Sheet",
    "url": "https://www.material4print.de/pages/materialdatenblatter",
    "version": "2021-04-12",
    "retrievedAt": "2026-08-01"
  },
  "productUrl": "https://www.material4print.de/pages/materialdatenblatter",
  "properties": {
    "tensileStrengthXy": {
      "value": 85,
      "unit": "MPa",
      "testStandard": "ISO 527",
      "source": "src_tds",
      "confidence": "medium"
    },
    "elongationAtBreakXy": {
      "value": 3.6,
      "unit": "%",
      "testStandard": "ISO 527",
      "source": "src_tds",
      "confidence": "medium"
    },
    "tensileModulusXy": {
      "value": 3400,
      "unit": "MPa",
      "testStandard": "ISO 527",
      "source": "src_tds",
      "confidence": "medium"
    },
    "hdtA": {
      "value": 90,
      "unit": "°C",
      "testStandard": "ISO 75",
      "source": "src_tds",
      "confidence": "medium"
    },
    "nozzleTemperature": {
      "value": 275,
      "unit": "°C",
      "min": 260,
      "max": 290,
      "source": "src_tds",
      "confidence": "medium"
    },
    "bedTemperature": {
      "value": 70,
      "unit": "°C",
      "min": 60,
      "max": 80,
      "source": "src_tds",
      "confidence": "medium"
    }
  },
  "governance": {
    "lastReviewed": "2026-08-01",
    "reviewedBy": "Claude Code (Erstimport aus Herstellerdatenblatt)",
    "sources": [
      {
        "id": "src_tds",
        "type": "manufacturer-tds",
        "publisher": "Material 4 Print GmbH & Co. KG",
        "productName": "M4P PAHT",
        "title": "M4P PAHT — Material Data Sheet",
        "url": "https://www.material4print.de/pages/materialdatenblatter",
        "retrievedAt": "2026-08-01",
        "confidenceCeiling": "medium",
        "note": {
          "de": "Materialdatenblatt vom 2021-04-12, Datei Data_Sheet_M4P_PAHT.pdf. Der Hersteller erklärt die Werte ausdrücklich als Rohstoffkennwerte. Die Datenblattseite blockt automatisierte Abrufe; das Dokument wurde manuell bezogen.",
          "en": "Material data sheet dated 2021-04-12, file Data_Sheet_M4P_PAHT.pdf. The manufacturer explicitly declares the values as raw-material data. The datasheet page blocks automated retrieval; the document was obtained manually."
        }
      }
    ]
  }
}

File: data/products/m4p-pet-cf.json
{
  "$schema": "../../schema/product.schema.json",
  "schemaVersion": "1.0.0",
  "id": "m4p-pet-cf",
  "materialId": "pet-cf",
  "brand": "Material4Print",
  "manufacturer": "Material 4 Print GmbH & Co. KG",
  "productName": "M4P PET-CF",
  "origin": "Deutschland",
  "specimenType": "moulded",
  "specimenNote": {
    "de": "Material4Print erklärt unter jedem Datenblatt wörtlich: „These data were taken from the raw material manufacturer.“ Die Kennwerte stammen also vom Rohstofflieferanten und wurden nicht an gedruckten Bauteilen ermittelt. Das ist der offenste Umgang damit in der ganzen Datenbank — andere Marken veröffentlichen dieselbe Art von Zahlen ohne diesen Hinweis. Ein gedrucktes Bauteil erreicht diese Werte nicht; ein Vergleich mit Bambu Lab oder Prusa Polymers ist unzulässig.",
    "en": "Material4Print states verbatim under every datasheet: “These data were taken from the raw material manufacturer.” The values therefore come from the resin supplier and were not measured on printed parts. This is the most candid handling of the matter in the entire database — other brands publish the same kind of figures without the notice. A printed part does not reach these values; comparison with Bambu Lab or Prusa Polymers is not admissible."
  },
  "datasheet": {
    "title": "M4P PET-CF — Material Data Sheet",
    "url": "https://www.material4print.de/pages/materialdatenblatter",
    "version": "2021-04-12",
    "retrievedAt": "2026-08-01"
  },
  "productUrl": "https://www.material4print.de/pages/materialdatenblatter",
  "properties": {
    "tensileStrengthXy": {
      "value": 80,
      "unit": "MPa",
      "testStandard": "ISO 527",
      "source": "src_tds",
      "confidence": "medium"
    },
    "elongationAtBreakXy": {
      "value": 2.5,
      "unit": "%",
      "testStandard": "ISO 527 (bei Höchstkraft)",
      "source": "src_tds",
      "confidence": "medium"
    },
    "tensileModulusXy": {
      "value": 9000,
      "unit": "MPa",
      "testStandard": "ISO 527",
      "source": "src_tds",
      "confidence": "medium"
    },
    "flexuralStrengthXy": {
      "value": 130,
      "unit": "MPa",
      "testStandard": "ISO 178",
      "source": "src_tds",
      "confidence": "medium"
    },
    "flexuralModulusXy": {
      "value": 8000,
      "unit": "MPa",
      "testStandard": "ISO 178",
      "source": "src_tds",
      "confidence": "medium"
    },
    "charpyUnnotchedXy": {
      "value": 40,
      "unit": "kJ/m²",
      "testStandard": "ISO 179 1eU",
      "source": "src_tds",
      "confidence": "medium"
    },
    "density": {
      "value": 1.4,
      "unit": "g/cm³",
      "testStandard": "ASTM D792",
      "source": "src_tds",
      "confidence": "medium"
    },
    "waterAbsorption": {
      "value": 0.3,
      "unit": "%",
      "testStandard": "< 0,3 %",
      "source": "src_tds",
      "confidence": "medium"
    },
    "nozzleTemperature": {
      "value": 275,
      "unit": "°C",
      "min": 260,
      "max": 290,
      "source": "src_tds",
      "confidence": "medium"
    },
    "bedTemperature": {
      "value": 90,
      "unit": "°C",
      "min": 80,
      "max": 100,
      "source": "src_tds",
      "confidence": "medium"
    }
  },
  "governance": {
    "lastReviewed": "2026-08-01",
    "reviewedBy": "Claude Code (Erstimport aus Herstellerdatenblatt)",
    "sources": [
      {
        "id": "src_tds",
        "type": "manufacturer-tds",
        "publisher": "Material 4 Print GmbH & Co. KG",
        "productName": "M4P PET-CF",
        "title": "M4P PET-CF — Material Data Sheet",
        "url": "https://www.material4print.de/pages/materialdatenblatter",
        "retrievedAt": "2026-08-01",
        "confidenceCeiling": "medium",
        "note": {
          "de": "Materialdatenblatt vom 2021-04-12, Datei Data_Sheet_M4P_PET-CF.pdf. Der Hersteller erklärt die Werte ausdrücklich als Rohstoffkennwerte. Die Datenblattseite blockt automatisierte Abrufe; das Dokument wurde manuell bezogen.",
          "en": "Material data sheet dated 2021-04-12, file Data_Sheet_M4P_PET-CF.pdf. The manufacturer explicitly declares the values as raw-material data. The datasheet page blocks automated retrieval; the document was obtained manually."
        }
      }
    ]
  }
}

File: data/products/m4p-petg.json
{
  "$schema": "../../schema/product.schema.json",
  "schemaVersion": "1.0.0",
  "id": "m4p-petg",
  "materialId": "petg",
  "brand": "Material4Print",
  "manufacturer": "Material 4 Print GmbH & Co. KG",
  "productName": "M4P PETG",
  "origin": "Deutschland",
  "specimenType": "moulded",
  "specimenNote": {
    "de": "Material4Print erklärt unter jedem Datenblatt wörtlich: „These data were taken from the raw material manufacturer.“ Die Kennwerte stammen also vom Rohstofflieferanten und wurden nicht an gedruckten Bauteilen ermittelt. Das ist der offenste Umgang damit in der ganzen Datenbank — andere Marken veröffentlichen dieselbe Art von Zahlen ohne diesen Hinweis. Ein gedrucktes Bauteil erreicht diese Werte nicht; ein Vergleich mit Bambu Lab oder Prusa Polymers ist unzulässig.",
    "en": "Material4Print states verbatim under every datasheet: “These data were taken from the raw material manufacturer.” The values therefore come from the resin supplier and were not measured on printed parts. This is the most candid handling of the matter in the entire database — other brands publish the same kind of figures without the notice. A printed part does not reach these values; comparison with Bambu Lab or Prusa Polymers is not admissible."
  },
  "datasheet": {
    "title": "M4P PETG — Material Data Sheet",
    "url": "https://www.material4print.de/pages/materialdatenblatter",
    "version": "2021-04-12",
    "retrievedAt": "2026-08-01"
  },
  "productUrl": "https://www.material4print.de/pages/materialdatenblatter",
  "properties": {
    "tensileStrengthXy": {
      "value": 53,
      "unit": "MPa",
      "testStandard": "ASTM D638",
      "source": "src_tds",
      "confidence": "medium"
    },
    "elongationAtBreakXy": {
      "value": 70,
      "unit": "%",
      "testStandard": "ASTM D638",
      "source": "src_tds",
      "confidence": "medium"
    },
    "flexuralModulusXy": {
      "value": 2150,
      "unit": "MPa",
      "testStandard": "ASTM D790",
      "source": "src_tds",
      "confidence": "medium"
    },
    "hdtB": {
      "value": 70,
      "unit": "°C",
      "testStandard": "ASTM D648",
      "source": "src_tds",
      "confidence": "medium"
    },
    "density": {
      "value": 1.27,
      "unit": "g/cm³",
      "testStandard": "ASTM D792",
      "source": "src_tds",
      "confidence": "medium"
    },
    "nozzleTemperature": {
      "value": 247,
      "unit": "°C",
      "min": 235,
      "max": 260,
      "source": "src_tds",
      "confidence": "medium"
    },
    "bedTemperature": {
      "value": 70,
      "unit": "°C",
      "min": 60,
      "max": 80,
      "source": "src_tds",
      "confidence": "medium"
    }
  },
  "governance": {
    "lastReviewed": "2026-08-01",
    "reviewedBy": "Claude Code (Erstimport aus Herstellerdatenblatt)",
    "sources": [
      {
        "id": "src_tds",
        "type": "manufacturer-tds",
        "publisher": "Material 4 Print GmbH & Co. KG",
        "productName": "M4P PETG",
        "title": "M4P PETG — Material Data Sheet",
        "url": "https://www.material4print.de/pages/materialdatenblatter",
        "retrievedAt": "2026-08-01",
        "confidenceCeiling": "medium",
        "note": {
          "de": "Materialdatenblatt vom 2021-04-12, Datei Data_Sheet_M4P_PETG.pdf. Der Hersteller erklärt die Werte ausdrücklich als Rohstoffkennwerte. Die Datenblattseite blockt automatisierte Abrufe; das Dokument wurde manuell bezogen.",
          "en": "Material data sheet dated 2021-04-12, file Data_Sheet_M4P_PETG.pdf. The manufacturer explicitly declares the values as raw-material data. The datasheet page blocks automated retrieval; the document was obtained manually."
        }
      }
    ]
  }
}

File: data/products/m4p-pla.json
{
  "$schema": "../../schema/product.schema.json",
  "schemaVersion": "1.0.0",
  "id": "m4p-pla",
  "materialId": "pla",
  "brand": "Material4Print",
  "manufacturer": "Material 4 Print GmbH & Co. KG",
  "productName": "M4P PLA",
  "origin": "Deutschland",
  "specimenType": "moulded",
  "specimenNote": {
    "de": "Material4Print erklärt unter jedem Datenblatt wörtlich: „These data were taken from the raw material manufacturer.“ Die Kennwerte stammen also vom Rohstofflieferanten und wurden nicht an gedruckten Bauteilen ermittelt. Das ist der offenste Umgang damit in der ganzen Datenbank — andere Marken veröffentlichen dieselbe Art von Zahlen ohne diesen Hinweis. Ein gedrucktes Bauteil erreicht diese Werte nicht; ein Vergleich mit Bambu Lab oder Prusa Polymers ist unzulässig.\n\nHinweis zu diesem Datenblatt: Das Blatt nennt 160 % Bruchdehnung für PLA. PLA reißt bei etwa 3 bis 6 %; 160 % erreicht kein PLA-Formteil. Der Grund steht in der Methodenspalte: geprüft wurde nach ASTM D882, einer Norm für dünne FOLIEN. Gereckte Folie erreicht solche Werte, ein Zugstab nicht. Die Bruchdehnung wurde deshalb nicht übernommen; Zugfestigkeit und E-Modul stammen aus derselben Folienprüfung und tragen nur 'low'.",
    "en": "Material4Print states verbatim under every datasheet: “These data were taken from the raw material manufacturer.” The values therefore come from the resin supplier and were not measured on printed parts. This is the most candid handling of the matter in the entire database — other brands publish the same kind of figures without the notice. A printed part does not reach these values; comparison with Bambu Lab or Prusa Polymers is not admissible.\n\nNote on this datasheet: The sheet states 160 % elongation at break for PLA. PLA breaks at about 3 to 6 %; no PLA moulding reaches 160 %. The reason is in the method column: it was tested to ASTM D882, a standard for thin FILM. Drawn film reaches such values, a tensile bar does not. Elongation was therefore not imported; tensile strength and modulus come from the same film test and carry only 'low'."
  },
  "datasheet": {
    "title": "M4P PLA — Material Data Sheet",
    "url": "https://www.material4print.de/pages/materialdatenblatter",
    "version": "2021-04-12",
    "retrievedAt": "2026-08-01"
  },
  "productUrl": "https://www.material4print.de/pages/materialdatenblatter",
  "properties": {
    "tensileStrengthXy": {
      "value": 60,
      "unit": "MPa",
      "testStandard": "ASTM D882",
      "source": "src_tds",
      "confidence": "low"
    },
    "tensileModulusXy": {
      "value": 3610,
      "unit": "MPa",
      "testStandard": "ASTM D882",
      "source": "src_tds",
      "confidence": "low"
    },
    "flexuralModulusXy": {
      "value": 3830,
      "unit": "MPa",
      "testStandard": "ASTM D790",
      "source": "src_tds",
      "confidence": "medium"
    },
    "izodNotchedXy": {
      "value": 16,
      "unit": "J/m",
      "testStandard": "ASTM D256",
      "source": "src_tds",
      "confidence": "medium"
    },
    "hdtB": {
      "value": 57.5,
      "unit": "°C",
      "min": 55,
      "max": 60,
      "testStandard": "ASTM D648",
      "source": "src_tds",
      "confidence": "medium"
    },
    "density": {
      "value": 1.24,
      "unit": "g/cm³",
      "testStandard": "ASTM D792",
      "source": "src_tds",
      "confidence": "medium"
    },
    "nozzleTemperature": {
      "value": 215,
      "unit": "°C",
      "min": 200,
      "max": 230,
      "source": "src_tds",
      "confidence": "medium"
    },
    "bedTemperature": {
      "value": 50,
      "unit": "°C",
      "min": 40,
      "max": 60,
      "source": "src_tds",
      "confidence": "medium"
    }
  },
  "governance": {
    "lastReviewed": "2026-08-01",
    "reviewedBy": "Claude Code (Erstimport aus Herstellerdatenblatt)",
    "sources": [
      {
        "id": "src_tds",
        "type": "manufacturer-tds",
        "publisher": "Material 4 Print GmbH & Co. KG",
        "productName": "M4P PLA",
        "title": "M4P PLA — Material Data Sheet",
        "url": "https://www.material4print.de/pages/materialdatenblatter",
        "retrievedAt": "2026-08-01",
        "confidenceCeiling": "medium",
        "note": {
          "de": "Materialdatenblatt vom 2021-04-12, Datei Data_Sheet_M4P_PLA.pdf. Der Hersteller erklärt die Werte ausdrücklich als Rohstoffkennwerte. Die Datenblattseite blockt automatisierte Abrufe; das Dokument wurde manuell bezogen.",
          "en": "Material data sheet dated 2021-04-12, file Data_Sheet_M4P_PLA.pdf. The manufacturer explicitly declares the values as raw-material data. The datasheet page blocks automated retrieval; the document was obtained manually."
        }
      }
    ]
  }
}

File: data/products/m4p-pmma.json
{
  "$schema": "../../schema/product.schema.json",
  "schemaVersion": "1.0.0",
  "id": "m4p-pmma",
  "materialId": "pmma",
  "brand": "Material4Print",
  "manufacturer": "Material 4 Print GmbH & Co. KG",
  "productName": "M4P PMMA",
  "origin": "Deutschland",
  "specimenType": "moulded",
  "specimenNote": {
    "de": "Material4Print erklärt unter jedem Datenblatt wörtlich: „These data were taken from the raw material manufacturer.“ Die Kennwerte stammen also vom Rohstofflieferanten und wurden nicht an gedruckten Bauteilen ermittelt. Das ist der offenste Umgang damit in der ganzen Datenbank — andere Marken veröffentlichen dieselbe Art von Zahlen ohne diesen Hinweis. Ein gedrucktes Bauteil erreicht diese Werte nicht; ein Vergleich mit Bambu Lab oder Prusa Polymers ist unzulässig.",
    "en": "Material4Print states verbatim under every datasheet: “These data were taken from the raw material manufacturer.” The values therefore come from the resin supplier and were not measured on printed parts. This is the most candid handling of the matter in the entire database — other brands publish the same kind of figures without the notice. A printed part does not reach these values; comparison with Bambu Lab or Prusa Polymers is not admissible."
  },
  "features": {
    "de": "49 % Bruchdehnung sind für PMMA außergewöhnlich — klassisches Acrylglas bricht bei 2 bis 5 %. Der Wert deutet auf ein schlagzähmodifiziertes Compound hin. Glasübergang 105 °C bei einem transparenzfähigen Werkstoff ist der eigentliche Grund, PMMA zu wählen.",
    "en": "49 % elongation is exceptional for PMMA — classic acrylic breaks at 2 to 5 %. The value points to an impact-modified compound. A glass transition of 105 °C in a material capable of transparency is the actual reason to choose PMMA."
  },
  "datasheet": {
    "title": "M4P PMMA — Material Data Sheet",
    "url": "https://www.material4print.de/pages/materialdatenblatter",
    "version": "2021-04-12",
    "retrievedAt": "2026-08-01"
  },
  "productUrl": "https://www.material4print.de/pages/materialdatenblatter",
  "properties": {
    "tensileStrengthXy": {
      "value": 35,
      "unit": "MPa",
      "testStandard": "ISO 527",
      "source": "src_tds",
      "confidence": "medium"
    },
    "elongationAtBreakXy": {
      "value": 49,
      "unit": "%",
      "testStandard": "ISO 527",
      "source": "src_tds",
      "confidence": "medium"
    },
    "flexuralModulusXy": {
      "value": 1800,
      "unit": "MPa",
      "testStandard": "ISO 178",
      "source": "src_tds",
      "confidence": "medium"
    },
    "hdtB": {
      "value": 77,
      "unit": "°C",
      "testStandard": "ISO 75",
      "source": "src_tds",
      "confidence": "medium"
    },
    "glassTransition": {
      "value": 105,
      "unit": "°C",
      "testStandard": "ISO 11357-2",
      "source": "src_tds",
      "confidence": "medium"
    },
    "density": {
      "value": 1.17,
      "unit": "g/cm³",
      "testStandard": "ASTM D792",
      "source": "src_tds",
      "confidence": "medium"
    },
    "nozzleTemperature": {
      "value": 255,
      "unit": "°C",
      "min": 240,
      "max": 270,
      "source": "src_tds",
      "confidence": "medium"
    },
    "bedTemperature": {
      "value": 100,
      "unit": "°C",
      "min": 90,
      "max": 110,
      "source": "src_tds",
      "confidence": "medium"
    }
  },
  "governance": {
    "lastReviewed": "2026-08-01",
    "reviewedBy": "Claude Code (Erstimport aus Herstellerdatenblatt)",
    "sources": [
      {
        "id": "src_tds",
        "type": "manufacturer-tds",
        "publisher": "Material 4 Print GmbH & Co. KG",
        "productName": "M4P PMMA",
        "title": "M4P PMMA — Material Data Sheet",
        "url": "https://www.material4print.de/pages/materialdatenblatter",
        "retrievedAt": "2026-08-01",
        "confidenceCeiling": "medium",
        "note": {
          "de": "Materialdatenblatt vom 2021-04-12, Datei Data_Sheet_M4P_PMMA.pdf. Der Hersteller erklärt die Werte ausdrücklich als Rohstoffkennwerte. Die Datenblattseite blockt automatisierte Abrufe; das Dokument wurde manuell bezogen.",
          "en": "Material data sheet dated 2021-04-12, file Data_Sheet_M4P_PMMA.pdf. The manufacturer explicitly declares the values as raw-material data. The datasheet page blocks automated retrieval; the document was obtained manually."
        }
      }
    ]
  }
}

File: data/products/m4p-tough-pla.json
{
  "$schema": "../../schema/product.schema.json",
  "schemaVersion": "1.0.0",
  "id": "m4p-tough-pla",
  "materialId": "pla-tough",
  "brand": "Material4Print",
  "manufacturer": "Material 4 Print GmbH & Co. KG",
  "productName": "M4P Tough PLA",
  "origin": "Deutschland",
  "specimenType": "printed",
  "specimenNote": {
    "de": "Material4Print erklärt unter jedem Datenblatt wörtlich: „These data were taken from the raw material manufacturer.“ Die Kennwerte stammen also vom Rohstofflieferanten und wurden nicht an gedruckten Bauteilen ermittelt. Das ist der offenste Umgang damit in der ganzen Datenbank — andere Marken veröffentlichen dieselbe Art von Zahlen ohne diesen Hinweis. Ein gedrucktes Bauteil erreicht diese Werte nicht; ein Vergleich mit Bambu Lab oder Prusa Polymers ist unzulässig.\n\nHinweis zu diesem Datenblatt: Dieses Blatt widerspricht sich auf derselben Seite. An der Kennwerttabelle steht als Fußnote „3D printet part with 100% in-fill“, in der Fußzeile darunter der auf allen Material4Print-Blättern gleiche Satz „These data were taken from the raw material manufacturer“. Beides kann nicht zutreffen. Wir folgen der spezifischen Fußnote an der Tabelle und führen den Eintrag als gedruckten Prüfkörper — die Fußzeile erscheint unverändert auf allen 14 Blättern und ist damit erkennbar Standardtext.",
    "en": "Material4Print states verbatim under every datasheet: “These data were taken from the raw material manufacturer.” The values therefore come from the resin supplier and were not measured on printed parts. This is the most candid handling of the matter in the entire database — other brands publish the same kind of figures without the notice. A printed part does not reach these values; comparison with Bambu Lab or Prusa Polymers is not admissible.\n\nNote on this datasheet: This sheet contradicts itself on the same page. The properties table carries the footnote “3D printet part with 100% in-fill”, while the page footer below states the sentence common to all Material4Print sheets, “These data were taken from the raw material manufacturer”. Both cannot hold. We follow the specific footnote on the table and record the dataset as a printed specimen — the footer appears unchanged on all 14 sheets and is therefore recognisably boilerplate."
  },
  "features": {
    "de": "Der einzige Eintrag dieser Marke an einem gedruckten Bauteil — und einer der wenigen überhaupt mit Temper-Werten in Klammern: Schlagzähigkeit 160 auf 230 J/m, Wärmeformbeständigkeit 75 auf 85 °C nach 15 Minuten bei 110 °C.",
    "en": "The only dataset from this brand on a printed part — and one of the few anywhere with annealed values in brackets: impact 160 to 230 J/m, heat deflection 75 to 85 °C after 15 minutes at 110 °C."
  },
  "datasheet": {
    "title": "M4P Tough PLA — Material Data Sheet",
    "url": "https://www.material4print.de/pages/materialdatenblatter",
    "version": "2021-04-12",
    "retrievedAt": "2026-08-01"
  },
  "productUrl": "https://www.material4print.de/pages/materialdatenblatter",
  "properties": {
    "tensileStrengthXy": {
      "value": 40,
      "unit": "MPa",
      "testStandard": "ASTM D638 (Bruchspannung)",
      "conditions": "gedrucktes Bauteil, 100 % Infill",
      "source": "src_tds",
      "confidence": "medium"
    },
    "tensileModulusXy": {
      "value": 2870,
      "unit": "MPa",
      "testStandard": "ASTM D638",
      "conditions": "gedrucktes Bauteil, 100 % Infill",
      "source": "src_tds",
      "confidence": "medium"
    },
    "flexuralStrengthXy": {
      "value": 73,
      "unit": "MPa",
      "testStandard": "ASTM D790",
      "conditions": "gedrucktes Bauteil, 100 % Infill",
      "source": "src_tds",
      "confidence": "medium"
    },
    "flexuralModulusXy": {
      "value": 2410,
      "unit": "MPa",
      "testStandard": "ASTM D790",
      "conditions": "gedrucktes Bauteil, 100 % Infill",
      "source": "src_tds",
      "confidence": "medium"
    },
    "izodNotchedXy": {
      "value": 160,
      "unit": "J/m",
      "testStandard": "ASTM D256",
      "conditions": "gedrucktes Bauteil, 100 % Infill",
      "source": "src_tds",
      "confidence": "medium",
      "note": {
        "de": "Getempert (110 °C, 15 min) nennt das Blatt 230 J/m statt 160 J/m — ein Plus von 44 %.",
        "en": "Annealed (110 °C, 15 min) the sheet states 230 J/m instead of 160 J/m — a gain of 44 %."
      }
    },
    "hdtB": {
      "value": 75,
      "unit": "°C",
      "testStandard": "ASTM E2092",
      "conditions": "gedrucktes Bauteil, 100 % Infill",
      "source": "src_tds",
      "confidence": "medium",
      "note": {
        "de": "Getempert (110 °C, 15 min) nennt das Blatt 85 °C statt 75 °C.",
        "en": "Annealed (110 °C, 15 min) the sheet states 85 °C instead of 75 °C."
      }
    },
    "glassTransition": {
      "value": 57.5,
      "unit": "°C",
      "min": 55,
      "max": 60,
      "testStandard": "ASTM D3418",
      "source": "src_tds",
      "confidence": "medium"
    },
    "density": {
      "value": 1.22,
      "unit": "g/cm³",
      "testStandard": "ASTM D792",
      "source": "src_tds",
      "confidence": "medium"
    },
    "nozzleTemperature": {
      "value": 217,
      "unit": "°C",
      "min": 205,
      "max": 230,
      "source": "src_tds",
      "confidence": "medium"
    },
    "bedTemperature": {
      "value": 52,
      "unit": "°C",
      "min": 40,
      "max": 65,
      "source": "src_tds",
      "confidence": "medium"
    }
  },
  "governance": {
    "lastReviewed": "2026-08-01",
    "reviewedBy": "Claude Code (Erstimport aus Herstellerdatenblatt)",
    "sources": [
      {
        "id": "src_tds",
        "type": "manufacturer-tds",
        "publisher": "Material 4 Print GmbH & Co. KG",
        "productName": "M4P Tough PLA",
        "title": "M4P Tough PLA — Material Data Sheet",
        "url": "https://www.material4print.de/pages/materialdatenblatter",
        "retrievedAt": "2026-08-01",
        "confidenceCeiling": "medium",
        "note": {
          "de": "Materialdatenblatt vom 2021-04-12, Datei Data_Sheet_M4P_Tough_PLA.pdf. Der Hersteller erklärt die Werte ausdrücklich als Rohstoffkennwerte. Die Datenblattseite blockt automatisierte Abrufe; das Dokument wurde manuell bezogen.",
          "en": "Material data sheet dated 2021-04-12, file Data_Sheet_M4P_Tough_PLA.pdf. The manufacturer explicitly declares the values as raw-material data. The datasheet page blocks automated retrieval; the document was obtained manually."
        }
      }
    ]
  }
}

File: data/products/m4p-tpu-98a.json
{
  "$schema": "../../schema/product.schema.json",
  "schemaVersion": "1.0.0",
  "id": "m4p-tpu-98a",
  "materialId": "tpu-98a",
  "brand": "Material4Print",
  "manufacturer": "Material 4 Print GmbH & Co. KG",
  "productName": "M4P TPU 98A",
  "origin": "Deutschland",
  "specimenType": "moulded",
  "specimenNote": {
    "de": "Material4Print erklärt unter jedem Datenblatt wörtlich: „These data were taken from the raw material manufacturer.“ Die Kennwerte stammen also vom Rohstofflieferanten und wurden nicht an gedruckten Bauteilen ermittelt. Das ist der offenste Umgang damit in der ganzen Datenbank — andere Marken veröffentlichen dieselbe Art von Zahlen ohne diesen Hinweis. Ein gedrucktes Bauteil erreicht diese Werte nicht; ein Vergleich mit Bambu Lab oder Prusa Polymers ist unzulässig.",
    "en": "Material4Print states verbatim under every datasheet: “These data were taken from the raw material manufacturer.” The values therefore come from the resin supplier and were not measured on printed parts. This is the most candid handling of the matter in the entire database — other brands publish the same kind of figures without the notice. A printed part does not reach these values; comparison with Bambu Lab or Prusa Polymers is not admissible."
  },
  "features": {
    "de": "Praktisch deckungsgleich mit Extrudr Flex Medium (Shore 98A, Weiterreissfestigkeit 170 gegen 175 kN/m, Abrieb 25 mm³). Zwei Marken, ein Grundpolymer — genau die Erkenntnis, für die ein Herstellervergleich da ist.",
    "en": "Practically identical to Extrudr Flex Medium (Shore 98A, tear strength 170 against 175 kN/m, abrasion 25 mm³). Two brands, one base polymer — precisely the insight a manufacturer comparison exists for."
  },
  "datasheet": {
    "title": "M4P TPU 98A — Material Data Sheet",
    "url": "https://www.material4print.de/pages/materialdatenblatter",
    "version": "2021-04-12",
    "retrievedAt": "2026-08-01"
  },
  "productUrl": "https://www.material4print.de/pages/materialdatenblatter",
  "properties": {
    "tensileStrengthXy": {
      "value": 40,
      "unit": "MPa",
      "testStandard": "ISO 527-2/5A/500",
      "source": "src_tds",
      "confidence": "medium"
    },
    "vicatA": {
      "value": 116,
      "unit": "°C",
      "testStandard": "ISO 306 (A50)",
      "source": "src_tds",
      "confidence": "medium"
    },
    "hardnessShoreA": {
      "value": 98,
      "unit": "Shore A",
      "testStandard": "ISO 868",
      "source": "src_tds",
      "confidence": "medium"
    },
    "tearStrength": {
      "value": 175,
      "unit": "kN/m",
      "testStandard": "ISO 34-1B",
      "source": "src_tds",
      "confidence": "medium"
    },
    "abrasionLoss": {
      "value": 25,
      "unit": "mm³",
      "testStandard": "ISO 4649-A",
      "source": "src_tds",
      "confidence": "medium"
    },
    "nozzleTemperature": {
      "value": 225,
      "unit": "°C",
      "min": 215,
      "max": 235,
      "source": "src_tds",
      "confidence": "medium"
    },
    "bedTemperature": {
      "value": 42,
      "unit": "°C",
      "min": 35,
      "max": 50,
      "source": "src_tds",
      "confidence": "medium"
    }
  },
  "governance": {
    "lastReviewed": "2026-08-01",
    "reviewedBy": "Claude Code (Erstimport aus Herstellerdatenblatt)",
    "sources": [
      {
        "id": "src_tds",
        "type": "manufacturer-tds",
        "publisher": "Material 4 Print GmbH & Co. KG",
        "productName": "M4P TPU 98A",
        "title": "M4P TPU 98A — Material Data Sheet",
        "url": "https://www.material4print.de/pages/materialdatenblatter",
        "retrievedAt": "2026-08-01",
        "confidenceCeiling": "medium",
        "note": {
          "de": "Materialdatenblatt vom 2021-04-12, Datei Data_Sheet_M4P_TPU_98A.pdf. Der Hersteller erklärt die Werte ausdrücklich als Rohstoffkennwerte. Die Datenblattseite blockt automatisierte Abrufe; das Dokument wurde manuell bezogen.",
          "en": "Material data sheet dated 2021-04-12, file Data_Sheet_M4P_TPU_98A.pdf. The manufacturer explicitly declares the values as raw-material data. The datasheet page blocks automated retrieval; the document was obtained manually."
        }
      }
    ]
  }
}
