Repository: Reents3D/fdm-material-advisor

# FDM-Materialberater

**[→ Werkzeug öffnen](https://materialberater.reents3d.de/)** · kostenlos, ohne Anmeldung
· ein Werkzeug der [Reents Technologies GmbH](https://reents3d.de/) (Reents3D), XXL-3D-Druck und Exponatebau in Holm bei Hamburg

Welches FDM-Material passt zum Anwendungsfall — und **warum**. Ein quelloffener
Materialberater mit einer offenen Datenbank, in der jeder Kennwert seine Quelle, seine
Prüfnorm und seine Konfidenz mitführt.

**43 Werkstofftypen · 254 Produkte von 17 Marken · 3.182 belegte Einzelaussagen ·
20 Anwendungsfälle · 21 Medien · 29 Glossareinträge**
*[English summary below](#english)*

---

File: data/products/nebula-abs-art-glowing.json
{
  "$schema": "../../schema/product.schema.json",
  "schemaVersion": "1.0.0",
  "id": "nebula-abs-art-glowing",
  "materialId": "abs",
  "brand": "Nebula Filaments",
  "manufacturer": "Nebula Filaments (Stare Bystre, Polen)",
  "productName": "ABS Art Glowing",
  "origin": "Polen",
  "specimenType": "undeclared",
  "specimenNote": {
    "de": "Das Blatt ist polnisch. Prüfkörper nicht deklariert — es sagt nicht, ob an gedruckten oder spritzgegossenen Proben gemessen wurde.\n\nHinweis zu diesem Datenblatt: Dieselbe Tabelle steht auf den Blättern von ABS Tech 702, ABS Art Glowing, ABS Art Marble Gray und ABS Art Thermo. Vier Produkte, eine Messung — die Art-Varianten unterscheiden sich im Farbeffekt, nicht im Grundwerkstoff, was diesmal plausibel ist. Sie zählen trotzdem als ein Beleg.",
    "en": "The sheet is in Polish. Specimen not declared — it does not say whether printed or moulded specimens were measured.\n\nNote on this datasheet: The same table appears on the sheets of ABS Tech 702, ABS Art Glowing, ABS Art Marble Gray and ABS Art Thermo. Four products, one measurement — the Art variants differ in colour effect, not in base material, which is plausible this time. They still count as one piece of evidence."
  },
  "features": {
    "de": "Spulengrößen laut Blatt: 0,5 / 1 / 2,5 / 8 kg.",
    "en": "Spool sizes per the sheet: 0,5 / 1 / 2,5 / 8 kg."
  },
  "datasheet": {
    "title": "ABS Art Glowing — Karta techniczna",
    "url": "https://api.nebulafilaments.com/wp-content/uploads/2025/02/TDS-ABS-GLOWING.pdf",
    "retrievedAt": "2026-08-05"
  },
  "productUrl": "https://nebulafilaments.com/",
  "properties": {
    "density": {
      "value": 1.04,
      "unit": "g/cm³",
      "testStandard": "ASTM D792",
      "source": "src_tds",
      "confidence": "medium"
    },
    "tensileStrengthXy": {
      "value": 44,
      "unit": "MPa",
      "testStandard": "ASTM D638",
      "conditions": "5 mm/min",
      "orientation": "XY",
      "source": "src_tds",
      "confidence": "medium"
    },
    "elongationAtBreakXy": {
      "value": 13,
      "unit": "%",
      "testStandard": "ASTM D638",
      "conditions": "5 mm/min",
      "orientation": "XY",
      "source": "src_tds",
      "confidence": "medium"
    },
    "flexuralStrengthXy": {
      "value": 64,
      "unit": "MPa",
      "testStandard": "ASTM D790",
      "conditions": "2,8 mm/min",
      "orientation": "XY",
      "source": "src_tds",
      "confidence": "medium"
    },
    "shrinkage": {
      "value": 0.55,
      "unit": "%",
      "min": 0.4,
      "max": 0.7,
      "testStandard": "ASTM D955",
      "conditions": "3,2 mm, in Fließrichtung",
      "source": "src_tds",
      "confidence": "medium"
    },
    "hdtA": {
      "value": 81,
      "unit": "°C",
      "testStandard": "ASTM D648",
      "conditions": "18,56 kg/cm² = 1,82 MPa (Methode A)",
      "source": "src_tds",
      "confidence": "medium"
    },
    "vicatA": {
      "value": 94,
      "unit": "°C",
      "testStandard": "ASTM D1525",
      "conditions": "5 kg",
      "source": "src_tds",
      "confidence": "medium"
    },
    "nozzleTemperature": {
      "value": 245,
      "unit": "°C",
      "min": 240,
      "max": 250,
      "conditions": "Herstellerempfehlung",
      "source": "src_tds",
      "confidence": "medium"
    },
    "bedTemperature": {
      "value": 95,
      "unit": "°C",
      "min": 90,
      "max": 100,
      "conditions": "Herstellerempfehlung",
      "source": "src_tds",
      "confidence": "medium"
    }
  },
  "compliance": {
    "ul94": {
      "value": "HB",
      "thicknessMm": 1.5,
      "testStandard": "UL 94",
      "source": "src_tds",
      "confidence": "low",
      "note": {
        "de": "Die einzige UL94-Angabe in der ganzen Datenbank mit mehreren Materialdicken: HB bei 1,5 mm, bei 3,0 mm und bei 6,0 mm. Eine UL94-Klasse ohne Dickenangabe ist nicht übertragbar, weil dieselbe Rezeptur je nach Dicke unterschiedlich eingestuft wird — hier steht sie dreimal und ist damit belastbar. HB bleibt allerdings die unterste Stufe und bedeutet nur „brennt langsam“; als Brandschutz im Sinne einer Bahn- oder Innenraumanforderung zählt sie nicht. Eine Prüfstelle und eine Zeugnisnummer nennt auch dieses Blatt nicht.",
        "en": "The only UL 94 statement in the entire dataset with several material thicknesses: HB at 1.5 mm, at 3.0 mm and at 6.0 mm. A UL 94 class without a thickness is not transferable, because the same formulation is rated differently depending on thickness — here it appears three times and is therefore solid. HB remains the lowest rating and means only “burns slowly”; it does not count as flame protection in the sense of a rail or interior requirement. This sheet too names no test house and no certificate number."
      }
    }
  },
  "governance": {
    "lastReviewed": "2026-08-05",
    "reviewedBy": "Claude Code (Erstimport aus Herstellerdatenblatt)",
    "sources": [
      {
        "id": "src_tds",
        "type": "manufacturer-tds",
        "publisher": "Nebula Filaments",
        "productName": "ABS Art Glowing",
        "title": "ABS Art Glowing — Karta techniczna",
        "url": "https://api.nebulafilaments.com/wp-content/uploads/2025/02/TDS-ABS-GLOWING.pdf",
        "retrievedAt": "2026-08-05",
        "confidenceCeiling": "medium",
        "note": {
          "de": "Polnischsprachiges Herstellerdatenblatt mit Textebene. Prüfkörper nicht angegeben; mehrere Blätter teilen sich eine Tabelle, siehe die Hinweise an den betroffenen Werten.",
          "en": "Polish-language manufacturer datasheet with text layer. Specimen not stated; several sheets share one table, see the notes on the affected values."
        }
      }
    ]
  }
}

File: data/products/nebula-abs-art-marble-gray.json
{
  "$schema": "../../schema/product.schema.json",
  "schemaVersion": "1.0.0",
  "id": "nebula-abs-art-marble-gray",
  "materialId": "abs",
  "brand": "Nebula Filaments",
  "manufacturer": "Nebula Filaments (Stare Bystre, Polen)",
  "productName": "ABS Art Marble Gray",
  "origin": "Polen",
  "specimenType": "undeclared",
  "specimenNote": {
    "de": "Das Blatt ist polnisch. Prüfkörper nicht deklariert — es sagt nicht, ob an gedruckten oder spritzgegossenen Proben gemessen wurde.\n\nHinweis zu diesem Datenblatt: Dieselbe Tabelle steht auf den Blättern von ABS Tech 702, ABS Art Glowing, ABS Art Marble Gray und ABS Art Thermo. Vier Produkte, eine Messung — die Art-Varianten unterscheiden sich im Farbeffekt, nicht im Grundwerkstoff, was diesmal plausibel ist. Sie zählen trotzdem als ein Beleg.",
    "en": "The sheet is in Polish. Specimen not declared — it does not say whether printed or moulded specimens were measured.\n\nNote on this datasheet: The same table appears on the sheets of ABS Tech 702, ABS Art Glowing, ABS Art Marble Gray and ABS Art Thermo. Four products, one measurement — the Art variants differ in colour effect, not in base material, which is plausible this time. They still count as one piece of evidence."
  },
  "features": {
    "de": "Spulengrößen laut Blatt: 0,5 / 1 / 2,5 / 8 kg.",
    "en": "Spool sizes per the sheet: 0,5 / 1 / 2,5 / 8 kg."
  },
  "datasheet": {
    "title": "ABS Art Marble Gray — Karta techniczna",
    "url": "https://api.nebulafilaments.com/wp-content/uploads/2025/02/TDS-ABS-MARBLE-GRAY.pdf",
    "retrievedAt": "2026-08-05"
  },
  "productUrl": "https://nebulafilaments.com/",
  "properties": {
    "density": {
      "value": 1.04,
      "unit": "g/cm³",
      "testStandard": "ASTM D792",
      "source": "src_tds",
      "confidence": "medium"
    },
    "tensileStrengthXy": {
      "value": 44,
      "unit": "MPa",
      "testStandard": "ASTM D638",
      "conditions": "5 mm/min",
      "orientation": "XY",
      "source": "src_tds",
      "confidence": "medium"
    },
    "elongationAtBreakXy": {
      "value": 13,
      "unit": "%",
      "testStandard": "ASTM D638",
      "conditions": "5 mm/min",
      "orientation": "XY",
      "source": "src_tds",
      "confidence": "medium"
    },
    "flexuralStrengthXy": {
      "value": 64,
      "unit": "MPa",
      "testStandard": "ASTM D790",
      "conditions": "2,8 mm/min",
      "orientation": "XY",
      "source": "src_tds",
      "confidence": "medium"
    },
    "shrinkage": {
      "value": 0.55,
      "unit": "%",
      "min": 0.4,
      "max": 0.7,
      "testStandard": "ASTM D955",
      "conditions": "3,2 mm, in Fließrichtung",
      "source": "src_tds",
      "confidence": "medium"
    },
    "hdtA": {
      "value": 81,
      "unit": "°C",
      "testStandard": "ASTM D648",
      "conditions": "18,56 kg/cm² = 1,82 MPa (Methode A)",
      "source": "src_tds",
      "confidence": "medium"
    },
    "vicatA": {
      "value": 94,
      "unit": "°C",
      "testStandard": "ASTM D1525",
      "conditions": "5 kg",
      "source": "src_tds",
      "confidence": "medium"
    },
    "nozzleTemperature": {
      "value": 245,
      "unit": "°C",
      "min": 240,
      "max": 250,
      "conditions": "Herstellerempfehlung",
      "source": "src_tds",
      "confidence": "medium"
    },
    "bedTemperature": {
      "value": 95,
      "unit": "°C",
      "min": 90,
      "max": 100,
      "conditions": "Herstellerempfehlung",
      "source": "src_tds",
      "confidence": "medium"
    }
  },
  "compliance": {
    "ul94": {
      "value": "HB",
      "thicknessMm": 1.5,
      "testStandard": "UL 94",
      "source": "src_tds",
      "confidence": "low",
      "note": {
        "de": "Die einzige UL94-Angabe in der ganzen Datenbank mit mehreren Materialdicken: HB bei 1,5 mm, bei 3,0 mm und bei 6,0 mm. Eine UL94-Klasse ohne Dickenangabe ist nicht übertragbar, weil dieselbe Rezeptur je nach Dicke unterschiedlich eingestuft wird — hier steht sie dreimal und ist damit belastbar. HB bleibt allerdings die unterste Stufe und bedeutet nur „brennt langsam“; als Brandschutz im Sinne einer Bahn- oder Innenraumanforderung zählt sie nicht. Eine Prüfstelle und eine Zeugnisnummer nennt auch dieses Blatt nicht.",
        "en": "The only UL 94 statement in the entire dataset with several material thicknesses: HB at 1.5 mm, at 3.0 mm and at 6.0 mm. A UL 94 class without a thickness is not transferable, because the same formulation is rated differently depending on thickness — here it appears three times and is therefore solid. HB remains the lowest rating and means only “burns slowly”; it does not count as flame protection in the sense of a rail or interior requirement. This sheet too names no test house and no certificate number."
      }
    }
  },
  "governance": {
    "lastReviewed": "2026-08-05",
    "reviewedBy": "Claude Code (Erstimport aus Herstellerdatenblatt)",
    "sources": [
      {
        "id": "src_tds",
        "type": "manufacturer-tds",
        "publisher": "Nebula Filaments",
        "productName": "ABS Art Marble Gray",
        "title": "ABS Art Marble Gray — Karta techniczna",
        "url": "https://api.nebulafilaments.com/wp-content/uploads/2025/02/TDS-ABS-MARBLE-GRAY.pdf",
        "retrievedAt": "2026-08-05",
        "confidenceCeiling": "medium",
        "note": {
          "de": "Polnischsprachiges Herstellerdatenblatt mit Textebene. Prüfkörper nicht angegeben; mehrere Blätter teilen sich eine Tabelle, siehe die Hinweise an den betroffenen Werten.",
          "en": "Polish-language manufacturer datasheet with text layer. Specimen not stated; several sheets share one table, see the notes on the affected values."
        }
      }
    ]
  }
}

File: data/products/nebula-abs-art-thermo.json
{
  "$schema": "../../schema/product.schema.json",
  "schemaVersion": "1.0.0",
  "id": "nebula-abs-art-thermo",
  "materialId": "abs",
  "brand": "Nebula Filaments",
  "manufacturer": "Nebula Filaments (Stare Bystre, Polen)",
  "productName": "ABS Art Thermo",
  "origin": "Polen",
  "specimenType": "undeclared",
  "specimenNote": {
    "de": "Das Blatt ist polnisch. Prüfkörper nicht deklariert — es sagt nicht, ob an gedruckten oder spritzgegossenen Proben gemessen wurde.\n\nHinweis zu diesem Datenblatt: Dieselbe Tabelle steht auf den Blättern von ABS Tech 702, ABS Art Glowing, ABS Art Marble Gray und ABS Art Thermo. Vier Produkte, eine Messung — die Art-Varianten unterscheiden sich im Farbeffekt, nicht im Grundwerkstoff, was diesmal plausibel ist. Sie zählen trotzdem als ein Beleg.",
    "en": "The sheet is in Polish. Specimen not declared — it does not say whether printed or moulded specimens were measured.\n\nNote on this datasheet: The same table appears on the sheets of ABS Tech 702, ABS Art Glowing, ABS Art Marble Gray and ABS Art Thermo. Four products, one measurement — the Art variants differ in colour effect, not in base material, which is plausible this time. They still count as one piece of evidence."
  },
  "features": {
    "de": "Spulengrößen laut Blatt: 0,5 / 1 / 2,5 / 8 kg.",
    "en": "Spool sizes per the sheet: 0,5 / 1 / 2,5 / 8 kg."
  },
  "datasheet": {
    "title": "ABS Art Thermo — Karta techniczna",
    "url": "https://api.nebulafilaments.com/wp-content/uploads/2025/02/TDS-ABS-THERMO.pdf",
    "retrievedAt": "2026-08-05"
  },
  "productUrl": "https://nebulafilaments.com/",
  "properties": {
    "density": {
      "value": 1.04,
      "unit": "g/cm³",
      "testStandard": "ASTM D792",
      "source": "src_tds",
      "confidence": "medium"
    },
    "tensileStrengthXy": {
      "value": 44,
      "unit": "MPa",
      "testStandard": "ASTM D638",
      "conditions": "5 mm/min",
      "orientation": "XY",
      "source": "src_tds",
      "confidence": "medium"
    },
    "elongationAtBreakXy": {
      "value": 13,
      "unit": "%",
      "testStandard": "ASTM D638",
      "conditions": "5 mm/min",
      "orientation": "XY",
      "source": "src_tds",
      "confidence": "medium"
    },
    "flexuralStrengthXy": {
      "value": 64,
      "unit": "MPa",
      "testStandard": "ASTM D790",
      "conditions": "2,8 mm/min",
      "orientation": "XY",
      "source": "src_tds",
      "confidence": "medium"
    },
    "shrinkage": {
      "value": 0.55,
      "unit": "%",
      "min": 0.4,
      "max": 0.7,
      "testStandard": "ASTM D955",
      "conditions": "3,2 mm, in Fließrichtung",
      "source": "src_tds",
      "confidence": "medium"
    },
    "hdtA": {
      "value": 81,
      "unit": "°C",
      "testStandard": "ASTM D648",
      "conditions": "18,56 kg/cm² = 1,82 MPa (Methode A)",
      "source": "src_tds",
      "confidence": "medium"
    },
    "vicatA": {
      "value": 94,
      "unit": "°C",
      "testStandard": "ASTM D1525",
      "conditions": "5 kg",
      "source": "src_tds",
      "confidence": "medium"
    },
    "nozzleTemperature": {
      "value": 245,
      "unit": "°C",
      "min": 240,
      "max": 250,
      "conditions": "Herstellerempfehlung",
      "source": "src_tds",
      "confidence": "medium"
    },
    "bedTemperature": {
      "value": 95,
      "unit": "°C",
      "min": 90,
      "max": 100,
      "conditions": "Herstellerempfehlung",
      "source": "src_tds",
      "confidence": "medium"
    }
  },
  "compliance": {
    "ul94": {
      "value": "HB",
      "thicknessMm": 1.5,
      "testStandard": "UL 94",
      "source": "src_tds",
      "confidence": "low",
      "note": {
        "de": "Die einzige UL94-Angabe in der ganzen Datenbank mit mehreren Materialdicken: HB bei 1,5 mm, bei 3,0 mm und bei 6,0 mm. Eine UL94-Klasse ohne Dickenangabe ist nicht übertragbar, weil dieselbe Rezeptur je nach Dicke unterschiedlich eingestuft wird — hier steht sie dreimal und ist damit belastbar. HB bleibt allerdings die unterste Stufe und bedeutet nur „brennt langsam“; als Brandschutz im Sinne einer Bahn- oder Innenraumanforderung zählt sie nicht. Eine Prüfstelle und eine Zeugnisnummer nennt auch dieses Blatt nicht.",
        "en": "The only UL 94 statement in the entire dataset with several material thicknesses: HB at 1.5 mm, at 3.0 mm and at 6.0 mm. A UL 94 class without a thickness is not transferable, because the same formulation is rated differently depending on thickness — here it appears three times and is therefore solid. HB remains the lowest rating and means only “burns slowly”; it does not count as flame protection in the sense of a rail or interior requirement. This sheet too names no test house and no certificate number."
      }
    }
  },
  "governance": {
    "lastReviewed": "2026-08-05",
    "reviewedBy": "Claude Code (Erstimport aus Herstellerdatenblatt)",
    "sources": [
      {
        "id": "src_tds",
        "type": "manufacturer-tds",
        "publisher": "Nebula Filaments",
        "productName": "ABS Art Thermo",
        "title": "ABS Art Thermo — Karta techniczna",
        "url": "https://api.nebulafilaments.com/wp-content/uploads/2025/02/TDS-ABS-THERMO.pdf",
        "retrievedAt": "2026-08-05",
        "confidenceCeiling": "medium",
        "note": {
          "de": "Polnischsprachiges Herstellerdatenblatt mit Textebene. Prüfkörper nicht angegeben; mehrere Blätter teilen sich eine Tabelle, siehe die Hinweise an den betroffenen Werten.",
          "en": "Polish-language manufacturer datasheet with text layer. Specimen not stated; several sheets share one table, see the notes on the affected values."
        }
      }
    ]
  }
}

File: data/products/nebula-abs-tech-702.json
{
  "$schema": "../../schema/product.schema.json",
  "schemaVersion": "1.0.0",
  "id": "nebula-abs-tech-702",
  "materialId": "abs",
  "brand": "Nebula Filaments",
  "manufacturer": "Nebula Filaments (Stare Bystre, Polen)",
  "productName": "ABS Tech 702",
  "origin": "Polen",
  "specimenType": "undeclared",
  "specimenNote": {
    "de": "Das Blatt ist polnisch. Prüfkörper nicht deklariert — es sagt nicht, ob an gedruckten oder spritzgegossenen Proben gemessen wurde.\n\nHinweis zu diesem Datenblatt: Dieselbe Tabelle steht auf den Blättern von ABS Tech 702, ABS Art Glowing, ABS Art Marble Gray und ABS Art Thermo. Vier Produkte, eine Messung — die Art-Varianten unterscheiden sich im Farbeffekt, nicht im Grundwerkstoff, was diesmal plausibel ist. Sie zählen trotzdem als ein Beleg.",
    "en": "The sheet is in Polish. Specimen not declared — it does not say whether printed or moulded specimens were measured.\n\nNote on this datasheet: The same table appears on the sheets of ABS Tech 702, ABS Art Glowing, ABS Art Marble Gray and ABS Art Thermo. Four products, one measurement — the Art variants differ in colour effect, not in base material, which is plausible this time. They still count as one piece of evidence."
  },
  "features": {
    "de": "Spulengrößen laut Blatt: 0,5 / 1 / 2,5 / 8 kg.",
    "en": "Spool sizes per the sheet: 0,5 / 1 / 2,5 / 8 kg."
  },
  "datasheet": {
    "title": "ABS Tech 702 — Karta techniczna",
    "url": "https://api.nebulafilaments.com/wp-content/uploads/2025/02/TDS-ABS-702.pdf",
    "retrievedAt": "2026-08-05"
  },
  "productUrl": "https://nebulafilaments.com/",
  "properties": {
    "density": {
      "value": 1.04,
      "unit": "g/cm³",
      "testStandard": "ASTM D792",
      "source": "src_tds",
      "confidence": "medium"
    },
    "tensileStrengthXy": {
      "value": 44,
      "unit": "MPa",
      "testStandard": "ASTM D638",
      "conditions": "5 mm/min",
      "orientation": "XY",
      "source": "src_tds",
      "confidence": "medium"
    },
    "elongationAtBreakXy": {
      "value": 13,
      "unit": "%",
      "testStandard": "ASTM D638",
      "conditions": "5 mm/min",
      "orientation": "XY",
      "source": "src_tds",
      "confidence": "medium"
    },
    "flexuralStrengthXy": {
      "value": 64,
      "unit": "MPa",
      "testStandard": "ASTM D790",
      "conditions": "2,8 mm/min",
      "orientation": "XY",
      "source": "src_tds",
      "confidence": "medium"
    },
    "shrinkage": {
      "value": 0.55,
      "unit": "%",
      "min": 0.4,
      "max": 0.7,
      "testStandard": "ASTM D955",
      "conditions": "3,2 mm, in Fließrichtung",
      "source": "src_tds",
      "confidence": "medium"
    },
    "hdtA": {
      "value": 81,
      "unit": "°C",
      "testStandard": "ASTM D648",
      "conditions": "18,56 kg/cm² = 1,82 MPa (Methode A)",
      "source": "src_tds",
      "confidence": "medium"
    },
    "vicatA": {
      "value": 94,
      "unit": "°C",
      "testStandard": "ASTM D1525",
      "conditions": "5 kg",
      "source": "src_tds",
      "confidence": "medium"
    },
    "nozzleTemperature": {
      "value": 245,
      "unit": "°C",
      "min": 240,
      "max": 250,
      "conditions": "Herstellerempfehlung",
      "source": "src_tds",
      "confidence": "medium"
    },
    "bedTemperature": {
      "value": 95,
      "unit": "°C",
      "min": 90,
      "max": 100,
      "conditions": "Herstellerempfehlung",
      "source": "src_tds",
      "confidence": "medium"
    }
  },
  "compliance": {
    "ul94": {
      "value": "HB",
      "thicknessMm": 1.5,
      "testStandard": "UL 94",
      "source": "src_tds",
      "confidence": "low",
      "note": {
        "de": "Die einzige UL94-Angabe in der ganzen Datenbank mit mehreren Materialdicken: HB bei 1,5 mm, bei 3,0 mm und bei 6,0 mm. Eine UL94-Klasse ohne Dickenangabe ist nicht übertragbar, weil dieselbe Rezeptur je nach Dicke unterschiedlich eingestuft wird — hier steht sie dreimal und ist damit belastbar. HB bleibt allerdings die unterste Stufe und bedeutet nur „brennt langsam“; als Brandschutz im Sinne einer Bahn- oder Innenraumanforderung zählt sie nicht. Eine Prüfstelle und eine Zeugnisnummer nennt auch dieses Blatt nicht.",
        "en": "The only UL 94 statement in the entire dataset with several material thicknesses: HB at 1.5 mm, at 3.0 mm and at 6.0 mm. A UL 94 class without a thickness is not transferable, because the same formulation is rated differently depending on thickness — here it appears three times and is therefore solid. HB remains the lowest rating and means only “burns slowly”; it does not count as flame protection in the sense of a rail or interior requirement. This sheet too names no test house and no certificate number."
      }
    }
  },
  "governance": {
    "lastReviewed": "2026-08-05",
    "reviewedBy": "Claude Code (Erstimport aus Herstellerdatenblatt)",
    "sources": [
      {
        "id": "src_tds",
        "type": "manufacturer-tds",
        "publisher": "Nebula Filaments",
        "productName": "ABS Tech 702",
        "title": "ABS Tech 702 — Karta techniczna",
        "url": "https://api.nebulafilaments.com/wp-content/uploads/2025/02/TDS-ABS-702.pdf",
        "retrievedAt": "2026-08-05",
        "confidenceCeiling": "medium",
        "note": {
          "de": "Polnischsprachiges Herstellerdatenblatt mit Textebene. Prüfkörper nicht angegeben; mehrere Blätter teilen sich eine Tabelle, siehe die Hinweise an den betroffenen Werten.",
          "en": "Polish-language manufacturer datasheet with text layer. Specimen not stated; several sheets share one table, see the notes on the affected values."
        }
      }
    ]
  }
}

File: data/products/nebula-asa-tech-301.json
{
  "$schema": "../../schema/product.schema.json",
  "schemaVersion": "1.0.0",
  "id": "nebula-asa-tech-301",
  "materialId": "asa",
  "brand": "Nebula Filaments",
  "manufacturer": "Nebula Filaments (Stare Bystre, Polen)",
  "productName": "ASA Tech 301",
  "origin": "Polen",
  "specimenType": "undeclared",
  "specimenNote": {
    "de": "Das Blatt ist polnisch. Prüfkörper nicht deklariert — es sagt nicht, ob an gedruckten oder spritzgegossenen Proben gemessen wurde.\n\nHinweis zu diesem Datenblatt: Die Festigkeiten stehen in kg/cm², einer seit Jahrzehnten außer Gebrauch gekommenen Einheit; sie sind umgerechnet und gelten als schwach belegt, die Blattangabe steht bei den Prüfbedingungen. Eine Wärmeformbeständigkeit weist das Blatt nicht aus — bei einem Außenwerkstoff wäre gerade sie die entscheidende Angabe.",
    "en": "The sheet is in Polish. Specimen not declared — it does not say whether printed or moulded specimens were measured.\n\nNote on this datasheet: The strengths are in kg/cm², a unit out of use for decades; they are converted and count as weakly substantiated, with the sheet figure under the test conditions. The sheet states no heat deflection temperature — for an outdoor material that would be precisely the decisive figure."
  },
  "features": {
    "de": "Eine Bruchdehnung von 55 % ist für ein ASA ungewöhnlich hoch — die übrigen ASA-Einträge in der Datenbank liegen zwischen 1,8 und 15 %. Zusammen mit einer Vicat-Temperatur von 105 °C ergibt das ein für den Außeneinsatz interessantes Profil: zäh und wärmefest zugleich.\n\nSpulengrößen laut Blatt: 0,5 / 1 / 3 / 9 kg.",
    "en": "An elongation at break of 55 % is unusually high for an ASA — the other ASA records in the dataset lie between 1.8 and 15 %. Together with a Vicat temperature of 105 °C that gives a profile interesting for outdoor use: tough and heat-resistant at once.\n\nSpool sizes per the sheet: 0,5 / 1 / 3 / 9 kg."
  },
  "datasheet": {
    "title": "ASA Tech 301 — Karta techniczna",
    "url": "https://api.nebulafilaments.com/wp-content/uploads/2025/02/TDS-ASA-301.pdf",
    "retrievedAt": "2026-08-05"
  },
  "productUrl": "https://nebulafilaments.com/",
  "properties": {
    "density": {
      "value": 1.07,
      "unit": "g/cm³",
      "testStandard": "ASTM D792",
      "source": "src_tds",
      "confidence": "medium"
    },
    "tensileStrengthXy": {
      "value": 43.1,
      "unit": "MPa",
      "testStandard": "ASTM D638",
      "conditions": "Blattangabe 440 kg/cm², umgerechnet mit 1 kg/cm² = 0,0980665 MPa",
      "orientation": "XY",
      "source": "src_tds",
      "confidence": "low"
    },
    "elongationAtBreakXy": {
      "value": 55,
      "unit": "%",
      "testStandard": "ASTM D638",
      "conditions": "6 mm/min",
      "orientation": "XY",
      "source": "src_tds",
      "confidence": "medium"
    },
    "flexuralStrengthXy": {
      "value": 63.7,
      "unit": "MPa",
      "testStandard": "ASTM D790",
      "conditions": "Blattangabe 650 kg/cm², umgerechnet mit 1 kg/cm² = 0,0980665 MPa",
      "orientation": "XY",
      "source": "src_tds",
      "confidence": "low"
    },
    "vicatA": {
      "value": 105,
      "unit": "°C",
      "testStandard": "ASTM D1525",
      "conditions": "1 kg",
      "source": "src_tds",
      "confidence": "medium"
    },
    "nozzleTemperature": {
      "value": 258,
      "unit": "°C",
      "min": 250,
      "max": 265,
      "conditions": "Herstellerempfehlung",
      "source": "src_tds",
      "confidence": "medium"
    },
    "bedTemperature": {
      "value": 95,
      "unit": "°C",
      "min": 90,
      "max": 100,
      "conditions": "Herstellerempfehlung",
      "source": "src_tds",
      "confidence": "medium"
    }
  },
  "compliance": {
    "ul94": {
      "value": "HB",
      "thicknessMm": 3,
      "testStandard": "UL 94",
      "source": "src_tds",
      "confidence": "low",
      "note": {
        "de": "HB bei 3,0 mm, mit Dickenangabe. HB ist die unterste UL94-Stufe und bedeutet nur „brennt langsam“.",
        "en": "HB at 3.0 mm, with the thickness stated. HB is the lowest UL 94 rating and means only “burns slowly”."
      }
    }
  },
  "governance": {
    "lastReviewed": "2026-08-05",
    "reviewedBy": "Claude Code (Erstimport aus Herstellerdatenblatt)",
    "sources": [
      {
        "id": "src_tds",
        "type": "manufacturer-tds",
        "publisher": "Nebula Filaments",
        "productName": "ASA Tech 301",
        "title": "ASA Tech 301 — Karta techniczna",
        "url": "https://api.nebulafilaments.com/wp-content/uploads/2025/02/TDS-ASA-301.pdf",
        "retrievedAt": "2026-08-05",
        "confidenceCeiling": "medium",
        "note": {
          "de": "Polnischsprachiges Herstellerdatenblatt mit Textebene. Prüfkörper nicht angegeben; mehrere Blätter teilen sich eine Tabelle, siehe die Hinweise an den betroffenen Werten.",
          "en": "Polish-language manufacturer datasheet with text layer. Specimen not stated; several sheets share one table, see the notes on the affected values."
        }
      }
    ]
  }
}

File: data/products/nebula-hips-tech-404.json
{
  "$schema": "../../schema/product.schema.json",
  "schemaVersion": "1.0.0",
  "id": "nebula-hips-tech-404",
  "materialId": "hips",
  "brand": "Nebula Filaments",
  "manufacturer": "Nebula Filaments (Stare Bystre, Polen)",
  "productName": "HIPS Tech 404",
  "origin": "Polen",
  "specimenType": "undeclared",
  "specimenNote": {
    "de": "Das Blatt ist polnisch. Prüfkörper nicht deklariert — es sagt nicht, ob an gedruckten oder spritzgegossenen Proben gemessen wurde.\n\nHinweis zu diesem Datenblatt: Die Tabelle nennt weder Zugfestigkeit noch Bruchdehnung, Schlagzähigkeit oder Wärmeformbeständigkeit — vier Zeilen insgesamt. Für einen Vergleich mit den beiden anderen HIPS-Einträgen reicht das nur beim E-Modul und bei der Biegefestigkeit.",
    "en": "The sheet is in Polish. Specimen not declared — it does not say whether printed or moulded specimens were measured.\n\nNote on this datasheet: The table names neither tensile strength nor elongation, impact or heat deflection — four rows in total. For a comparison with the two other HIPS records that suffices only for modulus and flexural strength."
  },
  "features": {
    "de": "Der dritte HIPS-Beleg in der Datenbank und der einzige, der die Vicat-Methode vollständig nennt (ISO 306/A120 — Methode A bei 120 °C/h). Das Blatt weist den Werkstoff ausdrücklich als Stützmaterial aus, was die dünne Kennwertlage erklärt: Für ein Material, das nach dem Druck weggelöst wird, sind Zugfestigkeit und Schlagzähigkeit nachrangig.\n\nSpulengrößen laut Blatt: 0,5 / 1 / 2,5 kg.",
    "en": "The third HIPS record in the dataset and the only one to name the Vicat method in full (ISO 306/A120 — method A at 120 °C/h). The sheet explicitly designates the material as support material, which explains the thin data: for a material dissolved away after printing, tensile strength and impact are secondary.\n\nSpool sizes per the sheet: 0,5 / 1 / 2,5 kg."
  },
  "datasheet": {
    "title": "HIPS Tech 404 — Karta techniczna",
    "url": "https://api.nebulafilaments.com/wp-content/uploads/2025/02/TDS-HIPS-404.pdf",
    "retrievedAt": "2026-08-05"
  },
  "productUrl": "https://nebulafilaments.com/",
  "properties": {
    "density": {
      "value": 1.05,
      "unit": "g/cm³",
      "testStandard": "ISO 1183",
      "source": "src_tds",
      "confidence": "medium"
    },
    "tensileModulusXy": {
      "value": 1750,
      "unit": "MPa",
      "testStandard": "ISO 527-2/1",
      "conditions": "1 mm/min",
      "orientation": "XY",
      "source": "src_tds",
      "confidence": "medium"
    },
    "flexuralStrengthXy": {
      "value": 38,
      "unit": "MPa",
      "testStandard": "ISO 178",
      "orientation": "XY",
      "source": "src_tds",
      "confidence": "medium"
    },
    "vicatA": {
      "value": 100,
      "unit": "°C",
      "testStandard": "ISO 306/A120",
      "conditions": "Methode A, 120 °C/h",
      "source": "src_tds",
      "confidence": "medium"
    },
    "nozzleTemperature": {
      "value": 240,
      "unit": "°C",
      "min": 235,
      "max": 245,
      "conditions": "Herstellerempfehlung",
      "source": "src_tds",
      "confidence": "medium"
    },
    "bedTemperature": {
      "value": 95,
      "unit": "°C",
      "min": 90,
      "max": 100,
      "conditions": "Herstellerempfehlung",
      "source": "src_tds",
      "confidence": "medium"
    }
  },
  "governance": {
    "lastReviewed": "2026-08-05",
    "reviewedBy": "Claude Code (Erstimport aus Herstellerdatenblatt)",
    "sources": [
      {
        "id": "src_tds",
        "type": "manufacturer-tds",
        "publisher": "Nebula Filaments",
        "productName": "HIPS Tech 404",
        "title": "HIPS Tech 404 — Karta techniczna",
        "url": "https://api.nebulafilaments.com/wp-content/uploads/2025/02/TDS-HIPS-404.pdf",
        "retrievedAt": "2026-08-05",
        "confidenceCeiling": "medium",
        "note": {
          "de": "Polnischsprachiges Herstellerdatenblatt mit Textebene. Prüfkörper nicht angegeben; mehrere Blätter teilen sich eine Tabelle, siehe die Hinweise an den betroffenen Werten.",
          "en": "Polish-language manufacturer datasheet with text layer. Specimen not stated; several sheets share one table, see the notes on the affected values."
        }
      }
    ]
  }
}

File: data/products/nebula-petg-art-chameleon.json
{
  "$schema": "../../schema/product.schema.json",
  "schemaVersion": "1.0.0",
  "id": "nebula-petg-art-chameleon",
  "materialId": "petg",
  "brand": "Nebula Filaments",
  "manufacturer": "Nebula Filaments (Stare Bystre, Polen)",
  "productName": "PETG Art Chameleon",
  "origin": "Polen",
  "specimenType": "undeclared",
  "specimenNote": {
    "de": "Das Blatt ist polnisch. Prüfkörper nicht deklariert — es sagt nicht, ob an gedruckten oder spritzgegossenen Proben gemessen wurde.\n\nHinweis zu diesem Datenblatt: Dieses Blatt beschreibt den Rohstoff, nicht das Bauteil: Grenzviskosität nach ISO 1628-5, Glasübergang, Schütt- und Reindichte — und keinen einzigen mechanischen Kennwert. Weder Zugfestigkeit noch Modul, Biegung oder Schlagzähigkeit stehen darauf. Für eine Werkstoffauswahl trägt es damit nur die Dichte und den Glasübergang bei. Nicht übernommen ist die angegebene Schüttdichte von 0,72 g/cm³ — das ist die Schüttdichte des Granulats, nicht die Dichte des Werkstoffs, und eine Verwechslung der beiden würde jede Masseabschätzung um ein Drittel danebenlegen. Dieselbe Tabelle steht auch auf dem Blatt von PETG Art Chameleon.",
    "en": "The sheet is in Polish. Specimen not declared — it does not say whether printed or moulded specimens were measured.\n\nNote on this datasheet: This sheet describes the RAW material, not the part: intrinsic viscosity to ISO 1628-5, glass transition, bulk and true density — and not a single mechanical value. Neither tensile strength nor modulus, flexure or impact appears on it. For material selection it therefore contributes only density and glass transition. Not imported is the stated bulk density of 0.72 g/cm³ — that is the bulk density of the pellets, not the density of the material, and confusing the two would put any mass estimate out by a third. The same table also appears on the PETG Art Chameleon sheet."
  },
  "features": {
    "de": "Spulengrößen laut Blatt: 0,5 / 1 / 3 / 9 kg.",
    "en": "Spool sizes per the sheet: 0,5 / 1 / 3 / 9 kg."
  },
  "datasheet": {
    "title": "PETG Art Chameleon — Karta techniczna",
    "url": "https://api.nebulafilaments.com/wp-content/uploads/2025/02/TDS-PETG-CHAMELEON.pdf",
    "retrievedAt": "2026-08-05"
  },
  "productUrl": "https://nebulafilaments.com/",
  "properties": {
    "density": {
      "value": 1.23,
      "unit": "g/cm³",
      "source": "src_tds",
      "confidence": "low"
    },
    "glassTransition": {
      "value": 80,
      "unit": "°C",
      "testStandard": "ASTM D3418",
      "source": "src_tds",
      "confidence": "medium"
    },
    "nozzleTemperature": {
      "value": 225,
      "unit": "°C",
      "min": 220,
      "max": 230,
      "conditions": "Herstellerempfehlung",
      "source": "src_tds",
      "confidence": "medium"
    },
    "bedTemperature": {
      "value": 75,
      "unit": "°C",
      "min": 60,
      "max": 90,
      "conditions": "Herstellerempfehlung",
      "source": "src_tds",
      "confidence": "medium"
    }
  },
  "governance": {
    "lastReviewed": "2026-08-05",
    "reviewedBy": "Claude Code (Erstimport aus Herstellerdatenblatt)",
    "sources": [
      {
        "id": "src_tds",
        "type": "manufacturer-tds",
        "publisher": "Nebula Filaments",
        "productName": "PETG Art Chameleon",
        "title": "PETG Art Chameleon — Karta techniczna",
        "url": "https://api.nebulafilaments.com/wp-content/uploads/2025/02/TDS-PETG-CHAMELEON.pdf",
        "retrievedAt": "2026-08-05",
        "confidenceCeiling": "medium",
        "note": {
          "de": "Polnischsprachiges Herstellerdatenblatt mit Textebene. Prüfkörper nicht angegeben; mehrere Blätter teilen sich eine Tabelle, siehe die Hinweise an den betroffenen Werten.",
          "en": "Polish-language manufacturer datasheet with text layer. Specimen not stated; several sheets share one table, see the notes on the affected values."
        }
      }
    ]
  }
}

File: data/products/nebula-petg-premium.json
{
  "$schema": "../../schema/product.schema.json",
  "schemaVersion": "1.0.0",
  "id": "nebula-petg-premium",
  "materialId": "petg",
  "brand": "Nebula Filaments",
  "manufacturer": "Nebula Filaments (Stare Bystre, Polen)",
  "productName": "PETG Premium",
  "origin": "Polen",
  "specimenType": "undeclared",
  "specimenNote": {
    "de": "Das Blatt ist polnisch. Prüfkörper nicht deklariert — es sagt nicht, ob an gedruckten oder spritzgegossenen Proben gemessen wurde.\n\nHinweis zu diesem Datenblatt: Dieses Blatt beschreibt den Rohstoff, nicht das Bauteil: Grenzviskosität nach ISO 1628-5, Glasübergang, Schütt- und Reindichte — und keinen einzigen mechanischen Kennwert. Weder Zugfestigkeit noch Modul, Biegung oder Schlagzähigkeit stehen darauf. Für eine Werkstoffauswahl trägt es damit nur die Dichte und den Glasübergang bei. Nicht übernommen ist die angegebene Schüttdichte von 0,72 g/cm³ — das ist die Schüttdichte des Granulats, nicht die Dichte des Werkstoffs, und eine Verwechslung der beiden würde jede Masseabschätzung um ein Drittel danebenlegen. Dieselbe Tabelle steht auch auf dem Blatt von PETG Art Chameleon.",
    "en": "The sheet is in Polish. Specimen not declared — it does not say whether printed or moulded specimens were measured.\n\nNote on this datasheet: This sheet describes the RAW material, not the part: intrinsic viscosity to ISO 1628-5, glass transition, bulk and true density — and not a single mechanical value. Neither tensile strength nor modulus, flexure or impact appears on it. For material selection it therefore contributes only density and glass transition. Not imported is the stated bulk density of 0.72 g/cm³ — that is the bulk density of the pellets, not the density of the material, and confusing the two would put any mass estimate out by a third. The same table also appears on the PETG Art Chameleon sheet."
  },
  "features": {
    "de": "Spulengrößen laut Blatt: 0,5 / 1 / 3 / 9 kg.",
    "en": "Spool sizes per the sheet: 0,5 / 1 / 3 / 9 kg."
  },
  "datasheet": {
    "title": "PETG Premium — Karta techniczna",
    "url": "https://api.nebulafilaments.com/wp-content/uploads/2025/02/TDS-PETG-PREMIUM.pdf",
    "retrievedAt": "2026-08-05"
  },
  "productUrl": "https://nebulafilaments.com/",
  "properties": {
    "density": {
      "value": 1.23,
      "unit": "g/cm³",
      "source": "src_tds",
      "confidence": "low"
    },
    "glassTransition": {
      "value": 80,
      "unit": "°C",
      "testStandard": "ASTM D3418",
      "source": "src_tds",
      "confidence": "medium"
    },
    "nozzleTemperature": {
      "value": 225,
      "unit": "°C",
      "min": 220,
      "max": 230,
      "conditions": "Herstellerempfehlung",
      "source": "src_tds",
      "confidence": "medium"
    },
    "bedTemperature": {
      "value": 75,
      "unit": "°C",
      "min": 60,
      "max": 90,
      "conditions": "Herstellerempfehlung",
      "source": "src_tds",
      "confidence": "medium"
    }
  },
  "governance": {
    "lastReviewed": "2026-08-05",
    "reviewedBy": "Claude Code (Erstimport aus Herstellerdatenblatt)",
    "sources": [
      {
        "id": "src_tds",
        "type": "manufacturer-tds",
        "publisher": "Nebula Filaments",
        "productName": "PETG Premium",
        "title": "PETG Premium — Karta techniczna",
        "url": "https://api.nebulafilaments.com/wp-content/uploads/2025/02/TDS-PETG-PREMIUM.pdf",
        "retrievedAt": "2026-08-05",
        "confidenceCeiling": "medium",
        "note": {
          "de": "Polnischsprachiges Herstellerdatenblatt mit Textebene. Prüfkörper nicht angegeben; mehrere Blätter teilen sich eine Tabelle, siehe die Hinweise an den betroffenen Werten.",
          "en": "Polish-language manufacturer datasheet with text layer. Specimen not stated; several sheets share one table, see the notes on the affected values."
        }
      }
    ]
  }
}
