Repository: Reents3D/fdm-material-advisor

# FDM-Materialberater

**[→ Werkzeug öffnen](https://materialberater.reents3d.de/)** · kostenlos, ohne Anmeldung
· ein Werkzeug der [Reents Technologies GmbH](https://reents3d.de/) (Reents3D), XXL-3D-Druck und Exponatebau in Holm bei Hamburg

Welches FDM-Material passt zum Anwendungsfall — und **warum**. Ein quelloffener
Materialberater mit einer offenen Datenbank, in der jeder Kennwert seine Quelle, seine
Prüfnorm und seine Konfidenz mitführt.

**43 Werkstofftypen · 254 Produkte von 17 Marken · 3.182 belegte Einzelaussagen ·
20 Anwendungsfälle · 21 Medien · 29 Glossareinträge**
*[English summary below](#english)*

---

File: data/products/nebula-pla-art-glitter.json
{
  "$schema": "../../schema/product.schema.json",
  "schemaVersion": "1.0.0",
  "id": "nebula-pla-art-glitter",
  "materialId": "pla",
  "brand": "Nebula Filaments",
  "manufacturer": "Nebula Filaments (Stare Bystre, Polen)",
  "productName": "PLA Art Glitter",
  "origin": "Polen",
  "specimenType": "undeclared",
  "specimenNote": {
    "de": "Das Blatt ist polnisch. Prüfkörper nicht deklariert — es sagt nicht, ob an gedruckten oder spritzgegossenen Proben gemessen wurde.\n\nHinweis zu diesem Datenblatt: Diese Tabelle gehört nicht diesem Produkt allein. Sie steht identisch auf den Blättern von Nebula PLA Premium und fünf PLA-Art-Varianten — und zusätzlich, mit umgerechneten Zahlen, auf denen von FormFutura EasyFil ePLA und Galaxy PLA. Acht Produkte zweier Hersteller hängen damit an einer Messung, vermutlich dem Blatt des Granulatlieferanten. Für diese Datenbank zählt das als ein Beleg; alle Werte gelten als schwach belegt. Die Zugkennwerte sind zudem nach ASTM D882 geprüft, der Norm für dünne Folien — für starre Formteile gilt D638 beziehungsweise ISO 527. Die Schlagzähigkeit steht in J/m und ist nicht übernommen, weil ihre Umrechnung die Probendicke braucht.",
    "en": "The sheet is in Polish. Specimen not declared — it does not say whether printed or moulded specimens were measured.\n\nNote on this datasheet: This table does not belong to this product alone. It appears identically on the sheets of Nebula PLA Premium and five PLA Art variants — and additionally, with converted figures, on those of FormFutura EasyFil ePLA and Galaxy PLA. Eight products from two manufacturers thus hang on one measurement, presumably the resin supplier's sheet. For this database that counts as one piece of evidence; all values count as weakly substantiated. The tensile values are moreover tested to ASTM D882, the standard for thin film — for rigid mouldings D638 or ISO 527 applies. The impact strength is in J/m and is not imported because its conversion needs the specimen thickness."
  },
  "features": {
    "de": "Spulengrößen laut Blatt: 0,5 / 1 / 3 / 9 kg.",
    "en": "Spool sizes per the sheet: 0,5 / 1 / 3 / 9 kg."
  },
  "datasheet": {
    "title": "PLA Art Glitter — Karta techniczna",
    "url": "https://api.nebulafilaments.com/wp-content/uploads/2025/02/TDS-PLA-GLITTER.pdf",
    "retrievedAt": "2026-08-05"
  },
  "productUrl": "https://nebulafilaments.com/",
  "properties": {
    "density": {
      "value": 1.24,
      "unit": "g/cm³",
      "testStandard": "ASTM D792",
      "source": "src_tds",
      "confidence": "low"
    },
    "meltFlowRate": {
      "value": 6,
      "unit": "g/10min",
      "testStandard": "ASTM D1238",
      "source": "src_tds",
      "confidence": "low"
    },
    "glassTransition": {
      "value": 57.5,
      "unit": "°C",
      "min": 55,
      "max": 60,
      "testStandard": "ASTM D3418",
      "source": "src_tds",
      "confidence": "low"
    },
    "tensileStrengthXy": {
      "value": 60,
      "unit": "MPa",
      "testStandard": "ASTM D882",
      "conditions": "Blattangabe 8.700 psi; bei Bruch nennt das Blatt 7.700 psi (53 MPa)",
      "orientation": "XY",
      "source": "src_tds",
      "confidence": "low"
    },
    "tensileModulusXy": {
      "value": 3613,
      "unit": "MPa",
      "testStandard": "ASTM D882",
      "conditions": "Blattangabe 524.000 psi (3,6 GPa)",
      "orientation": "XY",
      "source": "src_tds",
      "confidence": "low"
    },
    "elongationAtBreakXy": {
      "value": 6,
      "unit": "%",
      "testStandard": "ASTM D882",
      "orientation": "XY",
      "source": "src_tds",
      "confidence": "low"
    },
    "flexuralStrengthXy": {
      "value": 83,
      "unit": "MPa",
      "testStandard": "ASTM D790",
      "conditions": "Blattangabe 12.000 psi",
      "orientation": "XY",
      "source": "src_tds",
      "confidence": "low"
    },
    "flexuralModulusXy": {
      "value": 3827,
      "unit": "MPa",
      "testStandard": "ASTM D790",
      "conditions": "Blattangabe 555.000 psi (3,8 GPa)",
      "orientation": "XY",
      "source": "src_tds",
      "confidence": "low"
    },
    "hdtB": {
      "value": 55,
      "unit": "°C",
      "testStandard": "ASTM E2092",
      "conditions": "66 psi = 0,45 MPa",
      "source": "src_tds",
      "confidence": "low"
    },
    "nozzleTemperature": {
      "value": 215,
      "unit": "°C",
      "min": 190,
      "max": 240,
      "conditions": "Herstellerempfehlung",
      "source": "src_tds",
      "confidence": "low"
    },
    "bedTemperature": {
      "value": 30,
      "unit": "°C",
      "min": 0,
      "max": 60,
      "conditions": "Herstellerempfehlung",
      "source": "src_tds",
      "confidence": "low"
    }
  },
  "governance": {
    "lastReviewed": "2026-08-05",
    "reviewedBy": "Claude Code (Erstimport aus Herstellerdatenblatt)",
    "sources": [
      {
        "id": "src_tds",
        "type": "manufacturer-tds",
        "publisher": "Nebula Filaments",
        "productName": "PLA Art Glitter",
        "title": "PLA Art Glitter — Karta techniczna",
        "url": "https://api.nebulafilaments.com/wp-content/uploads/2025/02/TDS-PLA-GLITTER.pdf",
        "retrievedAt": "2026-08-05",
        "confidenceCeiling": "medium",
        "note": {
          "de": "Polnischsprachiges Herstellerdatenblatt mit Textebene. Prüfkörper nicht angegeben; mehrere Blätter teilen sich eine Tabelle, siehe die Hinweise an den betroffenen Werten.",
          "en": "Polish-language manufacturer datasheet with text layer. Specimen not stated; several sheets share one table, see the notes on the affected values."
        }
      }
    ]
  },
  "sharedLineage": {
    "with": [
      "fiberlogy-easy-pla",
      "fillamentum-pla-extrafill",
      "nebula-pla-art-glowing",
      "nebula-pla-art-marble",
      "nebula-pla-art-mystic-green",
      "nebula-pla-art-thermo",
      "nebula-pla-premium",
      "spectrum-pla-premium"
    ],
    "sharedFields": [
      "bedTemperature",
      "density",
      "elongationAtBreakXy",
      "flexuralModulusXy",
      "flexuralStrengthXy",
      "glassTransition",
      "hdtB",
      "meltFlowRate",
      "nozzleTemperature",
      "tensileModulusXy",
      "tensileStrengthXy"
    ],
    "note": {
      "de": "11 Kennwerte dieses Datenblatts stehen Ziffer für Ziffer auch bei Fiberlogy Fiberlogy Easy PLA · Fillamentum Fillamentum PLA Extrafill · Nebula Filaments PLA Art Glowing · Nebula Filaments PLA Art Marble · Nebula Filaments PLA Art Mystic Green · Nebula Filaments PLA Art Thermo · Nebula Filaments PLA Premium · Spectrum Spectrum PLA Premium. Es handelt sich also nicht um 9 unabhängige Belege, sondern um eine einzige Messung. Welche Marke gemessen hat, lässt sich nicht feststellen; vermutlich stammen die Zahlen von einem gemeinsamen Compoundeur, den kein Blatt nennt. Keines der Blätter gilt deshalb als Original, und die geteilten Werte gelten bei allen Beteiligten als schwach belegt.",
      "en": "11 values on this datasheet appear digit for digit at Fiberlogy Fiberlogy Easy PLA · Fillamentum Fillamentum PLA Extrafill · Nebula Filaments PLA Art Glowing · Nebula Filaments PLA Art Marble · Nebula Filaments PLA Art Mystic Green · Nebula Filaments PLA Art Thermo · Nebula Filaments PLA Premium · Spectrum Spectrum PLA Premium as well. They are therefore not 9 independent pieces of evidence but a single measurement. Which brand did the measuring cannot be established; the figures presumably come from a shared compounder that no sheet names. None of the sheets therefore counts as the original, and the shared values count as weakly substantiated for every party involved."
    }
  }
}

File: data/products/nebula-pla-art-glowing.json
{
  "$schema": "../../schema/product.schema.json",
  "schemaVersion": "1.0.0",
  "id": "nebula-pla-art-glowing",
  "materialId": "pla",
  "brand": "Nebula Filaments",
  "manufacturer": "Nebula Filaments (Stare Bystre, Polen)",
  "productName": "PLA Art Glowing",
  "origin": "Polen",
  "specimenType": "undeclared",
  "specimenNote": {
    "de": "Das Blatt ist polnisch. Prüfkörper nicht deklariert — es sagt nicht, ob an gedruckten oder spritzgegossenen Proben gemessen wurde.\n\nHinweis zu diesem Datenblatt: Diese Tabelle gehört nicht diesem Produkt allein. Sie steht identisch auf den Blättern von Nebula PLA Premium und fünf PLA-Art-Varianten — und zusätzlich, mit umgerechneten Zahlen, auf denen von FormFutura EasyFil ePLA und Galaxy PLA. Acht Produkte zweier Hersteller hängen damit an einer Messung, vermutlich dem Blatt des Granulatlieferanten. Für diese Datenbank zählt das als ein Beleg; alle Werte gelten als schwach belegt. Die Zugkennwerte sind zudem nach ASTM D882 geprüft, der Norm für dünne Folien — für starre Formteile gilt D638 beziehungsweise ISO 527. Die Schlagzähigkeit steht in J/m und ist nicht übernommen, weil ihre Umrechnung die Probendicke braucht.",
    "en": "The sheet is in Polish. Specimen not declared — it does not say whether printed or moulded specimens were measured.\n\nNote on this datasheet: This table does not belong to this product alone. It appears identically on the sheets of Nebula PLA Premium and five PLA Art variants — and additionally, with converted figures, on those of FormFutura EasyFil ePLA and Galaxy PLA. Eight products from two manufacturers thus hang on one measurement, presumably the resin supplier's sheet. For this database that counts as one piece of evidence; all values count as weakly substantiated. The tensile values are moreover tested to ASTM D882, the standard for thin film — for rigid mouldings D638 or ISO 527 applies. The impact strength is in J/m and is not imported because its conversion needs the specimen thickness."
  },
  "features": {
    "de": "Spulengrößen laut Blatt: 0,5 / 1 / 3 / 9 kg.",
    "en": "Spool sizes per the sheet: 0,5 / 1 / 3 / 9 kg."
  },
  "datasheet": {
    "title": "PLA Art Glowing — Karta techniczna",
    "url": "https://api.nebulafilaments.com/wp-content/uploads/2025/02/TDS-PLA-GLOWING.pdf",
    "retrievedAt": "2026-08-05"
  },
  "productUrl": "https://nebulafilaments.com/",
  "properties": {
    "density": {
      "value": 1.24,
      "unit": "g/cm³",
      "testStandard": "ASTM D792",
      "source": "src_tds",
      "confidence": "low"
    },
    "meltFlowRate": {
      "value": 6,
      "unit": "g/10min",
      "testStandard": "ASTM D1238",
      "source": "src_tds",
      "confidence": "low"
    },
    "glassTransition": {
      "value": 57.5,
      "unit": "°C",
      "min": 55,
      "max": 60,
      "testStandard": "ASTM D3418",
      "source": "src_tds",
      "confidence": "low"
    },
    "tensileStrengthXy": {
      "value": 60,
      "unit": "MPa",
      "testStandard": "ASTM D882",
      "conditions": "Blattangabe 8.700 psi; bei Bruch nennt das Blatt 7.700 psi (53 MPa)",
      "orientation": "XY",
      "source": "src_tds",
      "confidence": "low"
    },
    "tensileModulusXy": {
      "value": 3613,
      "unit": "MPa",
      "testStandard": "ASTM D882",
      "conditions": "Blattangabe 524.000 psi (3,6 GPa)",
      "orientation": "XY",
      "source": "src_tds",
      "confidence": "low"
    },
    "elongationAtBreakXy": {
      "value": 6,
      "unit": "%",
      "testStandard": "ASTM D882",
      "orientation": "XY",
      "source": "src_tds",
      "confidence": "low"
    },
    "flexuralStrengthXy": {
      "value": 83,
      "unit": "MPa",
      "testStandard": "ASTM D790",
      "conditions": "Blattangabe 12.000 psi",
      "orientation": "XY",
      "source": "src_tds",
      "confidence": "low"
    },
    "flexuralModulusXy": {
      "value": 3827,
      "unit": "MPa",
      "testStandard": "ASTM D790",
      "conditions": "Blattangabe 555.000 psi (3,8 GPa)",
      "orientation": "XY",
      "source": "src_tds",
      "confidence": "low"
    },
    "hdtB": {
      "value": 55,
      "unit": "°C",
      "testStandard": "ASTM E2092",
      "conditions": "66 psi = 0,45 MPa",
      "source": "src_tds",
      "confidence": "low"
    },
    "nozzleTemperature": {
      "value": 215,
      "unit": "°C",
      "min": 190,
      "max": 240,
      "conditions": "Herstellerempfehlung",
      "source": "src_tds",
      "confidence": "low"
    },
    "bedTemperature": {
      "value": 30,
      "unit": "°C",
      "min": 0,
      "max": 60,
      "conditions": "Herstellerempfehlung",
      "source": "src_tds",
      "confidence": "low"
    }
  },
  "governance": {
    "lastReviewed": "2026-08-05",
    "reviewedBy": "Claude Code (Erstimport aus Herstellerdatenblatt)",
    "sources": [
      {
        "id": "src_tds",
        "type": "manufacturer-tds",
        "publisher": "Nebula Filaments",
        "productName": "PLA Art Glowing",
        "title": "PLA Art Glowing — Karta techniczna",
        "url": "https://api.nebulafilaments.com/wp-content/uploads/2025/02/TDS-PLA-GLOWING.pdf",
        "retrievedAt": "2026-08-05",
        "confidenceCeiling": "medium",
        "note": {
          "de": "Polnischsprachiges Herstellerdatenblatt mit Textebene. Prüfkörper nicht angegeben; mehrere Blätter teilen sich eine Tabelle, siehe die Hinweise an den betroffenen Werten.",
          "en": "Polish-language manufacturer datasheet with text layer. Specimen not stated; several sheets share one table, see the notes on the affected values."
        }
      }
    ]
  },
  "sharedLineage": {
    "with": [
      "fiberlogy-easy-pla",
      "fillamentum-pla-extrafill",
      "nebula-pla-art-glitter",
      "nebula-pla-art-marble",
      "nebula-pla-art-mystic-green",
      "nebula-pla-art-thermo",
      "nebula-pla-premium",
      "spectrum-pla-premium"
    ],
    "sharedFields": [
      "bedTemperature",
      "density",
      "elongationAtBreakXy",
      "flexuralModulusXy",
      "flexuralStrengthXy",
      "glassTransition",
      "hdtB",
      "meltFlowRate",
      "nozzleTemperature",
      "tensileModulusXy",
      "tensileStrengthXy"
    ],
    "note": {
      "de": "11 Kennwerte dieses Datenblatts stehen Ziffer für Ziffer auch bei Fiberlogy Fiberlogy Easy PLA · Fillamentum Fillamentum PLA Extrafill · Nebula Filaments PLA Art Glitter · Nebula Filaments PLA Art Marble · Nebula Filaments PLA Art Mystic Green · Nebula Filaments PLA Art Thermo · Nebula Filaments PLA Premium · Spectrum Spectrum PLA Premium. Es handelt sich also nicht um 9 unabhängige Belege, sondern um eine einzige Messung. Welche Marke gemessen hat, lässt sich nicht feststellen; vermutlich stammen die Zahlen von einem gemeinsamen Compoundeur, den kein Blatt nennt. Keines der Blätter gilt deshalb als Original, und die geteilten Werte gelten bei allen Beteiligten als schwach belegt.",
      "en": "11 values on this datasheet appear digit for digit at Fiberlogy Fiberlogy Easy PLA · Fillamentum Fillamentum PLA Extrafill · Nebula Filaments PLA Art Glitter · Nebula Filaments PLA Art Marble · Nebula Filaments PLA Art Mystic Green · Nebula Filaments PLA Art Thermo · Nebula Filaments PLA Premium · Spectrum Spectrum PLA Premium as well. They are therefore not 9 independent pieces of evidence but a single measurement. Which brand did the measuring cannot be established; the figures presumably come from a shared compounder that no sheet names. None of the sheets therefore counts as the original, and the shared values count as weakly substantiated for every party involved."
    }
  }
}

File: data/products/nebula-pla-art-marble.json
{
  "$schema": "../../schema/product.schema.json",
  "schemaVersion": "1.0.0",
  "id": "nebula-pla-art-marble",
  "materialId": "pla",
  "brand": "Nebula Filaments",
  "manufacturer": "Nebula Filaments (Stare Bystre, Polen)",
  "productName": "PLA Art Marble",
  "origin": "Polen",
  "specimenType": "undeclared",
  "specimenNote": {
    "de": "Das Blatt ist polnisch. Prüfkörper nicht deklariert — es sagt nicht, ob an gedruckten oder spritzgegossenen Proben gemessen wurde.\n\nHinweis zu diesem Datenblatt: Diese Tabelle gehört nicht diesem Produkt allein. Sie steht identisch auf den Blättern von Nebula PLA Premium und fünf PLA-Art-Varianten — und zusätzlich, mit umgerechneten Zahlen, auf denen von FormFutura EasyFil ePLA und Galaxy PLA. Acht Produkte zweier Hersteller hängen damit an einer Messung, vermutlich dem Blatt des Granulatlieferanten. Für diese Datenbank zählt das als ein Beleg; alle Werte gelten als schwach belegt. Die Zugkennwerte sind zudem nach ASTM D882 geprüft, der Norm für dünne Folien — für starre Formteile gilt D638 beziehungsweise ISO 527. Die Schlagzähigkeit steht in J/m und ist nicht übernommen, weil ihre Umrechnung die Probendicke braucht.",
    "en": "The sheet is in Polish. Specimen not declared — it does not say whether printed or moulded specimens were measured.\n\nNote on this datasheet: This table does not belong to this product alone. It appears identically on the sheets of Nebula PLA Premium and five PLA Art variants — and additionally, with converted figures, on those of FormFutura EasyFil ePLA and Galaxy PLA. Eight products from two manufacturers thus hang on one measurement, presumably the resin supplier's sheet. For this database that counts as one piece of evidence; all values count as weakly substantiated. The tensile values are moreover tested to ASTM D882, the standard for thin film — for rigid mouldings D638 or ISO 527 applies. The impact strength is in J/m and is not imported because its conversion needs the specimen thickness."
  },
  "features": {
    "de": "Spulengrößen laut Blatt: 0,5 / 1 / 3 / 9 kg.",
    "en": "Spool sizes per the sheet: 0,5 / 1 / 3 / 9 kg."
  },
  "datasheet": {
    "title": "PLA Art Marble — Karta techniczna",
    "url": "https://api.nebulafilaments.com/wp-content/uploads/2025/02/TDS-PLA-MARBLE.pdf",
    "retrievedAt": "2026-08-05"
  },
  "productUrl": "https://nebulafilaments.com/",
  "properties": {
    "density": {
      "value": 1.24,
      "unit": "g/cm³",
      "testStandard": "ASTM D792",
      "source": "src_tds",
      "confidence": "low"
    },
    "meltFlowRate": {
      "value": 6,
      "unit": "g/10min",
      "testStandard": "ASTM D1238",
      "source": "src_tds",
      "confidence": "low"
    },
    "glassTransition": {
      "value": 57.5,
      "unit": "°C",
      "min": 55,
      "max": 60,
      "testStandard": "ASTM D3418",
      "source": "src_tds",
      "confidence": "low"
    },
    "tensileStrengthXy": {
      "value": 60,
      "unit": "MPa",
      "testStandard": "ASTM D882",
      "conditions": "Blattangabe 8.700 psi; bei Bruch nennt das Blatt 7.700 psi (53 MPa)",
      "orientation": "XY",
      "source": "src_tds",
      "confidence": "low"
    },
    "tensileModulusXy": {
      "value": 3613,
      "unit": "MPa",
      "testStandard": "ASTM D882",
      "conditions": "Blattangabe 524.000 psi (3,6 GPa)",
      "orientation": "XY",
      "source": "src_tds",
      "confidence": "low"
    },
    "elongationAtBreakXy": {
      "value": 6,
      "unit": "%",
      "testStandard": "ASTM D882",
      "orientation": "XY",
      "source": "src_tds",
      "confidence": "low"
    },
    "flexuralStrengthXy": {
      "value": 83,
      "unit": "MPa",
      "testStandard": "ASTM D790",
      "conditions": "Blattangabe 12.000 psi",
      "orientation": "XY",
      "source": "src_tds",
      "confidence": "low"
    },
    "flexuralModulusXy": {
      "value": 3827,
      "unit": "MPa",
      "testStandard": "ASTM D790",
      "conditions": "Blattangabe 555.000 psi (3,8 GPa)",
      "orientation": "XY",
      "source": "src_tds",
      "confidence": "low"
    },
    "hdtB": {
      "value": 55,
      "unit": "°C",
      "testStandard": "ASTM E2092",
      "conditions": "66 psi = 0,45 MPa",
      "source": "src_tds",
      "confidence": "low"
    },
    "nozzleTemperature": {
      "value": 215,
      "unit": "°C",
      "min": 190,
      "max": 240,
      "conditions": "Herstellerempfehlung",
      "source": "src_tds",
      "confidence": "low"
    },
    "bedTemperature": {
      "value": 30,
      "unit": "°C",
      "min": 0,
      "max": 60,
      "conditions": "Herstellerempfehlung",
      "source": "src_tds",
      "confidence": "low"
    }
  },
  "governance": {
    "lastReviewed": "2026-08-05",
    "reviewedBy": "Claude Code (Erstimport aus Herstellerdatenblatt)",
    "sources": [
      {
        "id": "src_tds",
        "type": "manufacturer-tds",
        "publisher": "Nebula Filaments",
        "productName": "PLA Art Marble",
        "title": "PLA Art Marble — Karta techniczna",
        "url": "https://api.nebulafilaments.com/wp-content/uploads/2025/02/TDS-PLA-MARBLE.pdf",
        "retrievedAt": "2026-08-05",
        "confidenceCeiling": "medium",
        "note": {
          "de": "Polnischsprachiges Herstellerdatenblatt mit Textebene. Prüfkörper nicht angegeben; mehrere Blätter teilen sich eine Tabelle, siehe die Hinweise an den betroffenen Werten.",
          "en": "Polish-language manufacturer datasheet with text layer. Specimen not stated; several sheets share one table, see the notes on the affected values."
        }
      }
    ]
  },
  "sharedLineage": {
    "with": [
      "fiberlogy-easy-pla",
      "fillamentum-pla-extrafill",
      "nebula-pla-art-glitter",
      "nebula-pla-art-glowing",
      "nebula-pla-art-mystic-green",
      "nebula-pla-art-thermo",
      "nebula-pla-premium",
      "spectrum-pla-premium"
    ],
    "sharedFields": [
      "bedTemperature",
      "density",
      "elongationAtBreakXy",
      "flexuralModulusXy",
      "flexuralStrengthXy",
      "glassTransition",
      "hdtB",
      "meltFlowRate",
      "nozzleTemperature",
      "tensileModulusXy",
      "tensileStrengthXy"
    ],
    "note": {
      "de": "11 Kennwerte dieses Datenblatts stehen Ziffer für Ziffer auch bei Fiberlogy Fiberlogy Easy PLA · Fillamentum Fillamentum PLA Extrafill · Nebula Filaments PLA Art Glitter · Nebula Filaments PLA Art Glowing · Nebula Filaments PLA Art Mystic Green · Nebula Filaments PLA Art Thermo · Nebula Filaments PLA Premium · Spectrum Spectrum PLA Premium. Es handelt sich also nicht um 9 unabhängige Belege, sondern um eine einzige Messung. Welche Marke gemessen hat, lässt sich nicht feststellen; vermutlich stammen die Zahlen von einem gemeinsamen Compoundeur, den kein Blatt nennt. Keines der Blätter gilt deshalb als Original, und die geteilten Werte gelten bei allen Beteiligten als schwach belegt.",
      "en": "11 values on this datasheet appear digit for digit at Fiberlogy Fiberlogy Easy PLA · Fillamentum Fillamentum PLA Extrafill · Nebula Filaments PLA Art Glitter · Nebula Filaments PLA Art Glowing · Nebula Filaments PLA Art Mystic Green · Nebula Filaments PLA Art Thermo · Nebula Filaments PLA Premium · Spectrum Spectrum PLA Premium as well. They are therefore not 9 independent pieces of evidence but a single measurement. Which brand did the measuring cannot be established; the figures presumably come from a shared compounder that no sheet names. None of the sheets therefore counts as the original, and the shared values count as weakly substantiated for every party involved."
    }
  }
}

File: data/products/nebula-pla-art-mystic-green.json
{
  "$schema": "../../schema/product.schema.json",
  "schemaVersion": "1.0.0",
  "id": "nebula-pla-art-mystic-green",
  "materialId": "pla",
  "brand": "Nebula Filaments",
  "manufacturer": "Nebula Filaments (Stare Bystre, Polen)",
  "productName": "PLA Art Mystic Green",
  "origin": "Polen",
  "specimenType": "undeclared",
  "specimenNote": {
    "de": "Das Blatt ist polnisch. Prüfkörper nicht deklariert — es sagt nicht, ob an gedruckten oder spritzgegossenen Proben gemessen wurde.\n\nHinweis zu diesem Datenblatt: Diese Tabelle gehört nicht diesem Produkt allein. Sie steht identisch auf den Blättern von Nebula PLA Premium und fünf PLA-Art-Varianten — und zusätzlich, mit umgerechneten Zahlen, auf denen von FormFutura EasyFil ePLA und Galaxy PLA. Acht Produkte zweier Hersteller hängen damit an einer Messung, vermutlich dem Blatt des Granulatlieferanten. Für diese Datenbank zählt das als ein Beleg; alle Werte gelten als schwach belegt. Die Zugkennwerte sind zudem nach ASTM D882 geprüft, der Norm für dünne Folien — für starre Formteile gilt D638 beziehungsweise ISO 527. Die Schlagzähigkeit steht in J/m und ist nicht übernommen, weil ihre Umrechnung die Probendicke braucht.",
    "en": "The sheet is in Polish. Specimen not declared — it does not say whether printed or moulded specimens were measured.\n\nNote on this datasheet: This table does not belong to this product alone. It appears identically on the sheets of Nebula PLA Premium and five PLA Art variants — and additionally, with converted figures, on those of FormFutura EasyFil ePLA and Galaxy PLA. Eight products from two manufacturers thus hang on one measurement, presumably the resin supplier's sheet. For this database that counts as one piece of evidence; all values count as weakly substantiated. The tensile values are moreover tested to ASTM D882, the standard for thin film — for rigid mouldings D638 or ISO 527 applies. The impact strength is in J/m and is not imported because its conversion needs the specimen thickness."
  },
  "features": {
    "de": "Spulengrößen laut Blatt: 0,5 / 1 / 3 / 9 kg.",
    "en": "Spool sizes per the sheet: 0,5 / 1 / 3 / 9 kg."
  },
  "datasheet": {
    "title": "PLA Art Mystic Green — Karta techniczna",
    "url": "https://api.nebulafilaments.com/wp-content/uploads/2025/02/TDS-PLA-MYSTIC-GREEN.pdf",
    "retrievedAt": "2026-08-05"
  },
  "productUrl": "https://nebulafilaments.com/",
  "properties": {
    "density": {
      "value": 1.24,
      "unit": "g/cm³",
      "testStandard": "ASTM D792",
      "source": "src_tds",
      "confidence": "low"
    },
    "meltFlowRate": {
      "value": 6,
      "unit": "g/10min",
      "testStandard": "ASTM D1238",
      "source": "src_tds",
      "confidence": "low"
    },
    "glassTransition": {
      "value": 57.5,
      "unit": "°C",
      "min": 55,
      "max": 60,
      "testStandard": "ASTM D3418",
      "source": "src_tds",
      "confidence": "low"
    },
    "tensileStrengthXy": {
      "value": 60,
      "unit": "MPa",
      "testStandard": "ASTM D882",
      "conditions": "Blattangabe 8.700 psi; bei Bruch nennt das Blatt 7.700 psi (53 MPa)",
      "orientation": "XY",
      "source": "src_tds",
      "confidence": "low"
    },
    "tensileModulusXy": {
      "value": 3613,
      "unit": "MPa",
      "testStandard": "ASTM D882",
      "conditions": "Blattangabe 524.000 psi (3,6 GPa)",
      "orientation": "XY",
      "source": "src_tds",
      "confidence": "low"
    },
    "elongationAtBreakXy": {
      "value": 6,
      "unit": "%",
      "testStandard": "ASTM D882",
      "orientation": "XY",
      "source": "src_tds",
      "confidence": "low"
    },
    "flexuralStrengthXy": {
      "value": 83,
      "unit": "MPa",
      "testStandard": "ASTM D790",
      "conditions": "Blattangabe 12.000 psi",
      "orientation": "XY",
      "source": "src_tds",
      "confidence": "low"
    },
    "flexuralModulusXy": {
      "value": 3827,
      "unit": "MPa",
      "testStandard": "ASTM D790",
      "conditions": "Blattangabe 555.000 psi (3,8 GPa)",
      "orientation": "XY",
      "source": "src_tds",
      "confidence": "low"
    },
    "hdtB": {
      "value": 55,
      "unit": "°C",
      "testStandard": "ASTM E2092",
      "conditions": "66 psi = 0,45 MPa",
      "source": "src_tds",
      "confidence": "low"
    },
    "nozzleTemperature": {
      "value": 215,
      "unit": "°C",
      "min": 190,
      "max": 240,
      "conditions": "Herstellerempfehlung",
      "source": "src_tds",
      "confidence": "low"
    },
    "bedTemperature": {
      "value": 30,
      "unit": "°C",
      "min": 0,
      "max": 60,
      "conditions": "Herstellerempfehlung",
      "source": "src_tds",
      "confidence": "low"
    }
  },
  "governance": {
    "lastReviewed": "2026-08-05",
    "reviewedBy": "Claude Code (Erstimport aus Herstellerdatenblatt)",
    "sources": [
      {
        "id": "src_tds",
        "type": "manufacturer-tds",
        "publisher": "Nebula Filaments",
        "productName": "PLA Art Mystic Green",
        "title": "PLA Art Mystic Green — Karta techniczna",
        "url": "https://api.nebulafilaments.com/wp-content/uploads/2025/02/TDS-PLA-MYSTIC-GREEN.pdf",
        "retrievedAt": "2026-08-05",
        "confidenceCeiling": "medium",
        "note": {
          "de": "Polnischsprachiges Herstellerdatenblatt mit Textebene. Prüfkörper nicht angegeben; mehrere Blätter teilen sich eine Tabelle, siehe die Hinweise an den betroffenen Werten.",
          "en": "Polish-language manufacturer datasheet with text layer. Specimen not stated; several sheets share one table, see the notes on the affected values."
        }
      }
    ]
  },
  "sharedLineage": {
    "with": [
      "fiberlogy-easy-pla",
      "fillamentum-pla-extrafill",
      "nebula-pla-art-glitter",
      "nebula-pla-art-glowing",
      "nebula-pla-art-marble",
      "nebula-pla-art-thermo",
      "nebula-pla-premium",
      "spectrum-pla-premium"
    ],
    "sharedFields": [
      "bedTemperature",
      "density",
      "elongationAtBreakXy",
      "flexuralModulusXy",
      "flexuralStrengthXy",
      "glassTransition",
      "hdtB",
      "meltFlowRate",
      "nozzleTemperature",
      "tensileModulusXy",
      "tensileStrengthXy"
    ],
    "note": {
      "de": "11 Kennwerte dieses Datenblatts stehen Ziffer für Ziffer auch bei Fiberlogy Fiberlogy Easy PLA · Fillamentum Fillamentum PLA Extrafill · Nebula Filaments PLA Art Glitter · Nebula Filaments PLA Art Glowing · Nebula Filaments PLA Art Marble · Nebula Filaments PLA Art Thermo · Nebula Filaments PLA Premium · Spectrum Spectrum PLA Premium. Es handelt sich also nicht um 9 unabhängige Belege, sondern um eine einzige Messung. Welche Marke gemessen hat, lässt sich nicht feststellen; vermutlich stammen die Zahlen von einem gemeinsamen Compoundeur, den kein Blatt nennt. Keines der Blätter gilt deshalb als Original, und die geteilten Werte gelten bei allen Beteiligten als schwach belegt.",
      "en": "11 values on this datasheet appear digit for digit at Fiberlogy Fiberlogy Easy PLA · Fillamentum Fillamentum PLA Extrafill · Nebula Filaments PLA Art Glitter · Nebula Filaments PLA Art Glowing · Nebula Filaments PLA Art Marble · Nebula Filaments PLA Art Thermo · Nebula Filaments PLA Premium · Spectrum Spectrum PLA Premium as well. They are therefore not 9 independent pieces of evidence but a single measurement. Which brand did the measuring cannot be established; the figures presumably come from a shared compounder that no sheet names. None of the sheets therefore counts as the original, and the shared values count as weakly substantiated for every party involved."
    }
  }
}

File: data/products/nebula-pla-art-thermo.json
{
  "$schema": "../../schema/product.schema.json",
  "schemaVersion": "1.0.0",
  "id": "nebula-pla-art-thermo",
  "materialId": "pla",
  "brand": "Nebula Filaments",
  "manufacturer": "Nebula Filaments (Stare Bystre, Polen)",
  "productName": "PLA Art Thermo",
  "origin": "Polen",
  "specimenType": "undeclared",
  "specimenNote": {
    "de": "Das Blatt ist polnisch. Prüfkörper nicht deklariert — es sagt nicht, ob an gedruckten oder spritzgegossenen Proben gemessen wurde.\n\nHinweis zu diesem Datenblatt: Diese Tabelle gehört nicht diesem Produkt allein. Sie steht identisch auf den Blättern von Nebula PLA Premium und fünf PLA-Art-Varianten — und zusätzlich, mit umgerechneten Zahlen, auf denen von FormFutura EasyFil ePLA und Galaxy PLA. Acht Produkte zweier Hersteller hängen damit an einer Messung, vermutlich dem Blatt des Granulatlieferanten. Für diese Datenbank zählt das als ein Beleg; alle Werte gelten als schwach belegt. Die Zugkennwerte sind zudem nach ASTM D882 geprüft, der Norm für dünne Folien — für starre Formteile gilt D638 beziehungsweise ISO 527. Die Schlagzähigkeit steht in J/m und ist nicht übernommen, weil ihre Umrechnung die Probendicke braucht.",
    "en": "The sheet is in Polish. Specimen not declared — it does not say whether printed or moulded specimens were measured.\n\nNote on this datasheet: This table does not belong to this product alone. It appears identically on the sheets of Nebula PLA Premium and five PLA Art variants — and additionally, with converted figures, on those of FormFutura EasyFil ePLA and Galaxy PLA. Eight products from two manufacturers thus hang on one measurement, presumably the resin supplier's sheet. For this database that counts as one piece of evidence; all values count as weakly substantiated. The tensile values are moreover tested to ASTM D882, the standard for thin film — for rigid mouldings D638 or ISO 527 applies. The impact strength is in J/m and is not imported because its conversion needs the specimen thickness."
  },
  "features": {
    "de": "Spulengrößen laut Blatt: 0,5 / 1 / 3 / 9 kg.",
    "en": "Spool sizes per the sheet: 0,5 / 1 / 3 / 9 kg."
  },
  "datasheet": {
    "title": "PLA Art Thermo — Karta techniczna",
    "url": "https://api.nebulafilaments.com/wp-content/uploads/2025/02/TDS-PLA-THERMO.pdf",
    "retrievedAt": "2026-08-05"
  },
  "productUrl": "https://nebulafilaments.com/",
  "properties": {
    "density": {
      "value": 1.24,
      "unit": "g/cm³",
      "testStandard": "ASTM D792",
      "source": "src_tds",
      "confidence": "low"
    },
    "meltFlowRate": {
      "value": 6,
      "unit": "g/10min",
      "testStandard": "ASTM D1238",
      "source": "src_tds",
      "confidence": "low"
    },
    "glassTransition": {
      "value": 57.5,
      "unit": "°C",
      "min": 55,
      "max": 60,
      "testStandard": "ASTM D3418",
      "source": "src_tds",
      "confidence": "low"
    },
    "tensileStrengthXy": {
      "value": 60,
      "unit": "MPa",
      "testStandard": "ASTM D882",
      "conditions": "Blattangabe 8.700 psi; bei Bruch nennt das Blatt 7.700 psi (53 MPa)",
      "orientation": "XY",
      "source": "src_tds",
      "confidence": "low"
    },
    "tensileModulusXy": {
      "value": 3613,
      "unit": "MPa",
      "testStandard": "ASTM D882",
      "conditions": "Blattangabe 524.000 psi (3,6 GPa)",
      "orientation": "XY",
      "source": "src_tds",
      "confidence": "low"
    },
    "elongationAtBreakXy": {
      "value": 6,
      "unit": "%",
      "testStandard": "ASTM D882",
      "orientation": "XY",
      "source": "src_tds",
      "confidence": "low"
    },
    "flexuralStrengthXy": {
      "value": 83,
      "unit": "MPa",
      "testStandard": "ASTM D790",
      "conditions": "Blattangabe 12.000 psi",
      "orientation": "XY",
      "source": "src_tds",
      "confidence": "low"
    },
    "flexuralModulusXy": {
      "value": 3827,
      "unit": "MPa",
      "testStandard": "ASTM D790",
      "conditions": "Blattangabe 555.000 psi (3,8 GPa)",
      "orientation": "XY",
      "source": "src_tds",
      "confidence": "low"
    },
    "hdtB": {
      "value": 55,
      "unit": "°C",
      "testStandard": "ASTM E2092",
      "conditions": "66 psi = 0,45 MPa",
      "source": "src_tds",
      "confidence": "low"
    },
    "nozzleTemperature": {
      "value": 215,
      "unit": "°C",
      "min": 190,
      "max": 240,
      "conditions": "Herstellerempfehlung",
      "source": "src_tds",
      "confidence": "low"
    },
    "bedTemperature": {
      "value": 30,
      "unit": "°C",
      "min": 0,
      "max": 60,
      "conditions": "Herstellerempfehlung",
      "source": "src_tds",
      "confidence": "low"
    }
  },
  "governance": {
    "lastReviewed": "2026-08-05",
    "reviewedBy": "Claude Code (Erstimport aus Herstellerdatenblatt)",
    "sources": [
      {
        "id": "src_tds",
        "type": "manufacturer-tds",
        "publisher": "Nebula Filaments",
        "productName": "PLA Art Thermo",
        "title": "PLA Art Thermo — Karta techniczna",
        "url": "https://api.nebulafilaments.com/wp-content/uploads/2025/02/TDS-PLA-THERMO.pdf",
        "retrievedAt": "2026-08-05",
        "confidenceCeiling": "medium",
        "note": {
          "de": "Polnischsprachiges Herstellerdatenblatt mit Textebene. Prüfkörper nicht angegeben; mehrere Blätter teilen sich eine Tabelle, siehe die Hinweise an den betroffenen Werten.",
          "en": "Polish-language manufacturer datasheet with text layer. Specimen not stated; several sheets share one table, see the notes on the affected values."
        }
      }
    ]
  },
  "sharedLineage": {
    "with": [
      "fiberlogy-easy-pla",
      "fillamentum-pla-extrafill",
      "nebula-pla-art-glitter",
      "nebula-pla-art-glowing",
      "nebula-pla-art-marble",
      "nebula-pla-art-mystic-green",
      "nebula-pla-premium",
      "spectrum-pla-premium"
    ],
    "sharedFields": [
      "bedTemperature",
      "density",
      "elongationAtBreakXy",
      "flexuralModulusXy",
      "flexuralStrengthXy",
      "glassTransition",
      "hdtB",
      "meltFlowRate",
      "nozzleTemperature",
      "tensileModulusXy",
      "tensileStrengthXy"
    ],
    "note": {
      "de": "11 Kennwerte dieses Datenblatts stehen Ziffer für Ziffer auch bei Fiberlogy Fiberlogy Easy PLA · Fillamentum Fillamentum PLA Extrafill · Nebula Filaments PLA Art Glitter · Nebula Filaments PLA Art Glowing · Nebula Filaments PLA Art Marble · Nebula Filaments PLA Art Mystic Green · Nebula Filaments PLA Premium · Spectrum Spectrum PLA Premium. Es handelt sich also nicht um 9 unabhängige Belege, sondern um eine einzige Messung. Welche Marke gemessen hat, lässt sich nicht feststellen; vermutlich stammen die Zahlen von einem gemeinsamen Compoundeur, den kein Blatt nennt. Keines der Blätter gilt deshalb als Original, und die geteilten Werte gelten bei allen Beteiligten als schwach belegt.",
      "en": "11 values on this datasheet appear digit for digit at Fiberlogy Fiberlogy Easy PLA · Fillamentum Fillamentum PLA Extrafill · Nebula Filaments PLA Art Glitter · Nebula Filaments PLA Art Glowing · Nebula Filaments PLA Art Marble · Nebula Filaments PLA Art Mystic Green · Nebula Filaments PLA Premium · Spectrum Spectrum PLA Premium as well. They are therefore not 9 independent pieces of evidence but a single measurement. Which brand did the measuring cannot be established; the figures presumably come from a shared compounder that no sheet names. None of the sheets therefore counts as the original, and the shared values count as weakly substantiated for every party involved."
    }
  }
}
