Repository: Reents3D/fdm-material-advisor

# FDM-Materialberater

**[→ Werkzeug öffnen](https://materialberater.reents3d.de/)** · kostenlos, ohne Anmeldung
· ein Werkzeug der [Reents Technologies GmbH](https://reents3d.de/) (Reents3D), XXL-3D-Druck und Exponatebau in Holm bei Hamburg

Welches FDM-Material passt zum Anwendungsfall — und **warum**. Ein quelloffener
Materialberater mit einer offenen Datenbank, in der jeder Kennwert seine Quelle, seine
Prüfnorm und seine Konfidenz mitführt.

**43 Werkstofftypen · 254 Produkte von 17 Marken · 3.182 belegte Einzelaussagen ·
20 Anwendungsfälle · 21 Medien · 29 Glossareinträge**
*[English summary below](#english)*

---

File: data/products/nebula-pla-premium-silk.json
{
  "$schema": "../../schema/product.schema.json",
  "schemaVersion": "1.0.0",
  "id": "nebula-pla-premium-silk",
  "materialId": "pla",
  "brand": "Nebula Filaments",
  "manufacturer": "Nebula Filaments (Stare Bystre, Polen)",
  "productName": "PLA Premium Silk",
  "origin": "Polen",
  "specimenType": "undeclared",
  "specimenNote": {
    "de": "Das Blatt ist polnisch. Prüfkörper nicht deklariert — es sagt nicht, ob an gedruckten oder spritzgegossenen Proben gemessen wurde.\n\nHinweis zu diesem Datenblatt: Die Wärmeformbeständigkeit steht mit 51 °C unter „ISO 75“ — ohne Methode und ohne Last. ISO 75 kennt Methode A (1,8 MPa) und B (0,45 MPa), und die beiden liegen bei PLA rund 10 K auseinander. Ohne die Angabe lässt sich der Wert weder als HDT-A noch als HDT-B führen; er ist nicht übernommen. Die Bruchdehnung trägt als einzige Zeile ASTM D882, während die übrigen Zugzeilen ISO 527 nennen.",
    "en": "The sheet is in Polish. Specimen not declared — it does not say whether printed or moulded specimens were measured.\n\nNote on this datasheet: The heat deflection temperature is given as 51 °C under “ISO 75” — without method and without load. ISO 75 knows method A (1.8 MPa) and B (0.45 MPa), and for PLA the two lie about 10 K apart. Without that statement the value can be held neither as HDT-A nor as HDT-B; it is not imported. The elongation at break is the only row to carry ASTM D882 while the other tensile rows name ISO 527."
  },
  "features": {
    "de": "Ein zweiter Beleg für dieselben Zahlen, die FormFutura beim High Gloss PLA ausweist: 1,22 g/cm³, 2700 MPa Zug-E-Modul, 72 MPa Biegefestigkeit, 6 J/m Izod — bei zwei unabhängigen Herstellern. Silk- und Hochglanz-PLA sind derselbe Rezepturtyp, insofern passt das zusammen; die kleinen Abweichungen (Bruchspannung 47 gegen 45 MPa, HDT 51 gegen 50 °C) sprechen dafür, dass beide dieselbe Quelle unterschiedlich gerundet wiedergeben.\n\nSpulengrößen laut Blatt: 0,5 / 1 / 3 / 5 / 9 kg.",
    "en": "A second piece of evidence for the same figures FormFutura states for High Gloss PLA: 1.22 g/cm³, 2700 MPa tensile modulus, 72 MPa flexural strength, 6 J/m Izod — from two independent manufacturers. Silk and high-gloss PLA are the same formulation type, so that fits; the small deviations (break stress 47 against 45 MPa, HDT 51 against 50 °C) suggest both reproduce the same source with different rounding.\n\nSpool sizes per the sheet: 0,5 / 1 / 3 / 5 / 9 kg."
  },
  "datasheet": {
    "title": "PLA Premium Silk — Karta techniczna",
    "url": "https://api.nebulafilaments.com/wp-content/uploads/2025/02/TDS-PLA-SILK.pdf",
    "retrievedAt": "2026-08-05"
  },
  "productUrl": "https://nebulafilaments.com/",
  "properties": {
    "density": {
      "value": 1.22,
      "unit": "g/cm³",
      "testStandard": "ISO 1183",
      "source": "src_tds",
      "confidence": "medium"
    },
    "meltFlowRate": {
      "value": 6,
      "unit": "g/10min",
      "testStandard": "ASTM D1238",
      "source": "src_tds",
      "confidence": "medium"
    },
    "tensileStrengthXy": {
      "value": 59,
      "unit": "MPa",
      "testStandard": "ISO 527",
      "conditions": "bei Bruch nennt das Blatt 47 MPa",
      "orientation": "XY",
      "source": "src_tds",
      "confidence": "medium"
    },
    "tensileModulusXy": {
      "value": 2700,
      "unit": "MPa",
      "testStandard": "ISO 527",
      "orientation": "XY",
      "source": "src_tds",
      "confidence": "medium"
    },
    "elongationAtBreakXy": {
      "value": 9,
      "unit": "%",
      "testStandard": "im Blatt als ASTM D882 angegeben, während die übrigen Zugzeilen ISO 527 nennen",
      "orientation": "XY",
      "source": "src_tds",
      "confidence": "low"
    },
    "flexuralStrengthXy": {
      "value": 72,
      "unit": "MPa",
      "testStandard": "ASTM D790",
      "orientation": "XY",
      "source": "src_tds",
      "confidence": "medium"
    },
    "glassTransition": {
      "value": 57.5,
      "unit": "°C",
      "min": 55,
      "max": 60,
      "testStandard": "DSC",
      "source": "src_tds",
      "confidence": "medium"
    },
    "nozzleTemperature": {
      "value": 220,
      "unit": "°C",
      "min": 200,
      "max": 240,
      "conditions": "Herstellerempfehlung",
      "source": "src_tds",
      "confidence": "medium"
    },
    "bedTemperature": {
      "value": 50,
      "unit": "°C",
      "min": 40,
      "max": 60,
      "conditions": "Herstellerempfehlung",
      "source": "src_tds",
      "confidence": "medium"
    }
  },
  "governance": {
    "lastReviewed": "2026-08-05",
    "reviewedBy": "Claude Code (Erstimport aus Herstellerdatenblatt)",
    "sources": [
      {
        "id": "src_tds",
        "type": "manufacturer-tds",
        "publisher": "Nebula Filaments",
        "productName": "PLA Premium Silk",
        "title": "PLA Premium Silk — Karta techniczna",
        "url": "https://api.nebulafilaments.com/wp-content/uploads/2025/02/TDS-PLA-SILK.pdf",
        "retrievedAt": "2026-08-05",
        "confidenceCeiling": "medium",
        "note": {
          "de": "Polnischsprachiges Herstellerdatenblatt mit Textebene. Prüfkörper nicht angegeben; mehrere Blätter teilen sich eine Tabelle, siehe die Hinweise an den betroffenen Werten.",
          "en": "Polish-language manufacturer datasheet with text layer. Specimen not stated; several sheets share one table, see the notes on the affected values."
        }
      }
    ]
  }
}

File: data/products/nebula-pla-premium.json
{
  "$schema": "../../schema/product.schema.json",
  "schemaVersion": "1.0.0",
  "id": "nebula-pla-premium",
  "materialId": "pla",
  "brand": "Nebula Filaments",
  "manufacturer": "Nebula Filaments (Stare Bystre, Polen)",
  "productName": "PLA Premium",
  "origin": "Polen",
  "specimenType": "undeclared",
  "specimenNote": {
    "de": "Das Blatt ist polnisch. Prüfkörper nicht deklariert — es sagt nicht, ob an gedruckten oder spritzgegossenen Proben gemessen wurde.\n\nHinweis zu diesem Datenblatt: Diese Tabelle gehört nicht diesem Produkt allein. Sie steht identisch auf den Blättern von Nebula PLA Premium und fünf PLA-Art-Varianten — und zusätzlich, mit umgerechneten Zahlen, auf denen von FormFutura EasyFil ePLA und Galaxy PLA. Acht Produkte zweier Hersteller hängen damit an einer Messung, vermutlich dem Blatt des Granulatlieferanten. Für diese Datenbank zählt das als ein Beleg; alle Werte gelten als schwach belegt. Die Zugkennwerte sind zudem nach ASTM D882 geprüft, der Norm für dünne Folien — für starre Formteile gilt D638 beziehungsweise ISO 527. Die Schlagzähigkeit steht in J/m und ist nicht übernommen, weil ihre Umrechnung die Probendicke braucht.",
    "en": "The sheet is in Polish. Specimen not declared — it does not say whether printed or moulded specimens were measured.\n\nNote on this datasheet: This table does not belong to this product alone. It appears identically on the sheets of Nebula PLA Premium and five PLA Art variants — and additionally, with converted figures, on those of FormFutura EasyFil ePLA and Galaxy PLA. Eight products from two manufacturers thus hang on one measurement, presumably the resin supplier's sheet. For this database that counts as one piece of evidence; all values count as weakly substantiated. The tensile values are moreover tested to ASTM D882, the standard for thin film — for rigid mouldings D638 or ISO 527 applies. The impact strength is in J/m and is not imported because its conversion needs the specimen thickness."
  },
  "features": {
    "de": "Dieses Blatt löst zwei Fehler des FormFutura-Imports auf. FormFutura führt den Zug-E-Modul als „3,5 MPa“ — hier steht „524.000 PSI (3.6)“, und 524.000 psi sind 3.613 MPa. Die Klammer war also GPa, nicht MPa; der dort dokumentierte Verdacht ist damit bestätigt. Und FormFutura beschriftet die Wärmeformbeständigkeit mit „HDT A“, während hier „66 PSI (0,45 PA)“ steht — 66 psi sind 0,45 MPa, das ist HDT-B. Zwei unabhängige Wiedergaben derselben Tabelle, und erst die zweite macht sie lesbar.\n\nSpulengrößen laut Blatt: 0,5 / 1 / 3 / 9 kg.",
    "en": "This sheet resolves two errors from the FormFutura import. FormFutura carries the tensile modulus as “3.5 MPa” — here it reads “524,000 PSI (3.6)”, and 524,000 psi is 3,613 MPa. The bracket was GPa, not MPa; the suspicion documented there is confirmed. And FormFutura labels the heat deflection temperature “HDT A” while this sheet says “66 PSI (0.45 PA)” — 66 psi is 0.45 MPa, which is HDT-B. Two independent renderings of the same table, and only the second makes it readable.\n\nSpool sizes per the sheet: 0,5 / 1 / 3 / 9 kg."
  },
  "datasheet": {
    "title": "PLA Premium — Karta techniczna",
    "url": "https://api.nebulafilaments.com/wp-content/uploads/2025/02/TDS-PLA-PREMIUM.pdf",
    "retrievedAt": "2026-08-05"
  },
  "productUrl": "https://nebulafilaments.com/",
  "properties": {
    "density": {
      "value": 1.24,
      "unit": "g/cm³",
      "testStandard": "ASTM D792",
      "source": "src_tds",
      "confidence": "low"
    },
    "meltFlowRate": {
      "value": 6,
      "unit": "g/10min",
      "testStandard": "ASTM D1238",
      "source": "src_tds",
      "confidence": "low"
    },
    "glassTransition": {
      "value": 57.5,
      "unit": "°C",
      "min": 55,
      "max": 60,
      "testStandard": "ASTM D3418",
      "source": "src_tds",
      "confidence": "low"
    },
    "tensileStrengthXy": {
      "value": 60,
      "unit": "MPa",
      "testStandard": "ASTM D882",
      "conditions": "Blattangabe 8.700 psi; bei Bruch nennt das Blatt 7.700 psi (53 MPa)",
      "orientation": "XY",
      "source": "src_tds",
      "confidence": "low"
    },
    "tensileModulusXy": {
      "value": 3613,
      "unit": "MPa",
      "testStandard": "ASTM D882",
      "conditions": "Blattangabe 524.000 psi (3,6 GPa)",
      "orientation": "XY",
      "source": "src_tds",
      "confidence": "low"
    },
    "elongationAtBreakXy": {
      "value": 6,
      "unit": "%",
      "testStandard": "ASTM D882",
      "orientation": "XY",
      "source": "src_tds",
      "confidence": "low"
    },
    "flexuralStrengthXy": {
      "value": 83,
      "unit": "MPa",
      "testStandard": "ASTM D790",
      "conditions": "Blattangabe 12.000 psi",
      "orientation": "XY",
      "source": "src_tds",
      "confidence": "low"
    },
    "flexuralModulusXy": {
      "value": 3827,
      "unit": "MPa",
      "testStandard": "ASTM D790",
      "conditions": "Blattangabe 555.000 psi (3,8 GPa)",
      "orientation": "XY",
      "source": "src_tds",
      "confidence": "low"
    },
    "hdtB": {
      "value": 55,
      "unit": "°C",
      "testStandard": "ASTM E2092",
      "conditions": "66 psi = 0,45 MPa",
      "source": "src_tds",
      "confidence": "low"
    },
    "nozzleTemperature": {
      "value": 215,
      "unit": "°C",
      "min": 190,
      "max": 240,
      "conditions": "Herstellerempfehlung",
      "source": "src_tds",
      "confidence": "low"
    },
    "bedTemperature": {
      "value": 30,
      "unit": "°C",
      "min": 0,
      "max": 60,
      "conditions": "Herstellerempfehlung",
      "source": "src_tds",
      "confidence": "low"
    }
  },
  "governance": {
    "lastReviewed": "2026-08-05",
    "reviewedBy": "Claude Code (Erstimport aus Herstellerdatenblatt)",
    "sources": [
      {
        "id": "src_tds",
        "type": "manufacturer-tds",
        "publisher": "Nebula Filaments",
        "productName": "PLA Premium",
        "title": "PLA Premium — Karta techniczna",
        "url": "https://api.nebulafilaments.com/wp-content/uploads/2025/02/TDS-PLA-PREMIUM.pdf",
        "retrievedAt": "2026-08-05",
        "confidenceCeiling": "medium",
        "note": {
          "de": "Polnischsprachiges Herstellerdatenblatt mit Textebene. Prüfkörper nicht angegeben; mehrere Blätter teilen sich eine Tabelle, siehe die Hinweise an den betroffenen Werten.",
          "en": "Polish-language manufacturer datasheet with text layer. Specimen not stated; several sheets share one table, see the notes on the affected values."
        }
      }
    ]
  },
  "sharedLineage": {
    "with": [
      "fiberlogy-easy-pla",
      "fillamentum-pla-extrafill",
      "nebula-pla-art-glitter",
      "nebula-pla-art-glowing",
      "nebula-pla-art-marble",
      "nebula-pla-art-mystic-green",
      "nebula-pla-art-thermo",
      "spectrum-pla-premium"
    ],
    "sharedFields": [
      "bedTemperature",
      "density",
      "elongationAtBreakXy",
      "flexuralModulusXy",
      "flexuralStrengthXy",
      "glassTransition",
      "hdtB",
      "meltFlowRate",
      "nozzleTemperature",
      "tensileModulusXy",
      "tensileStrengthXy"
    ],
    "note": {
      "de": "11 Kennwerte dieses Datenblatts stehen Ziffer für Ziffer auch bei Fiberlogy Fiberlogy Easy PLA · Fillamentum Fillamentum PLA Extrafill · Nebula Filaments PLA Art Glitter · Nebula Filaments PLA Art Glowing · Nebula Filaments PLA Art Marble · Nebula Filaments PLA Art Mystic Green · Nebula Filaments PLA Art Thermo · Spectrum Spectrum PLA Premium. Es handelt sich also nicht um 9 unabhängige Belege, sondern um eine einzige Messung. Welche Marke gemessen hat, lässt sich nicht feststellen; vermutlich stammen die Zahlen von einem gemeinsamen Compoundeur, den kein Blatt nennt. Keines der Blätter gilt deshalb als Original, und die geteilten Werte gelten bei allen Beteiligten als schwach belegt.",
      "en": "11 values on this datasheet appear digit for digit at Fiberlogy Fiberlogy Easy PLA · Fillamentum Fillamentum PLA Extrafill · Nebula Filaments PLA Art Glitter · Nebula Filaments PLA Art Glowing · Nebula Filaments PLA Art Marble · Nebula Filaments PLA Art Mystic Green · Nebula Filaments PLA Art Thermo · Spectrum Spectrum PLA Premium as well. They are therefore not 9 independent pieces of evidence but a single measurement. Which brand did the measuring cannot be established; the figures presumably come from a shared compounder that no sheet names. None of the sheets therefore counts as the original, and the shared values count as weakly substantiated for every party involved."
    }
  }
}

File: data/products/nebula-pla-tech-607.json
{
  "$schema": "../../schema/product.schema.json",
  "schemaVersion": "1.0.0",
  "id": "nebula-pla-tech-607",
  "materialId": "pla",
  "brand": "Nebula Filaments",
  "manufacturer": "Nebula Filaments (Stare Bystre, Polen)",
  "productName": "PLA Tech 607",
  "origin": "Polen",
  "specimenType": "undeclared",
  "specimenNote": {
    "de": "Das Blatt ist polnisch. Prüfkörper nicht deklariert — es sagt nicht, ob an gedruckten oder spritzgegossenen Proben gemessen wurde.\n\nHinweis zu diesem Datenblatt: Drei Punkte. Das Blatt führt zwei Zug-E-Moduln: „416 kpsi (2.865 MPa)“ und „348.440 psi (2.402 MPa)“ — beide in sich stimmig umgerechnet, aber 463 MPa auseinander. Welcher gilt, sagt das Blatt nicht; geführt ist der erste mit LOW. Die Bruchdehnung steht unter ASTM D256, der Schlagprüfnorm. Und die gekerbte Izod-Schlagzähigkeit ist mit 6,05 ft·lb/in (323 J/m) angegeben — das wäre zäher als Polycarbonat und liegt für ein PLA um mehr als eine Größenordnung zu hoch; sie ist nicht übernommen.",
    "en": "The sheet is in Polish. Specimen not declared — it does not say whether printed or moulded specimens were measured.\n\nNote on this datasheet: Three points. The sheet carries two tensile moduli: “416 kpsi (2,865 MPa)” and “348,440 psi (2,402 MPa)” — each internally consistent in its conversion, but 463 MPa apart. Which one applies the sheet does not say; the first is held, with LOW. The elongation at break is filed under ASTM D256, the impact standard. And the notched Izod impact is given as 6.05 ft·lb/in (323 J/m) — that would be tougher than polycarbonate and is more than an order of magnitude too high for a PLA; it is not imported."
  },
  "features": {
    "de": "Die interessanteste Zahl auf dem Blatt ist die Wärmeformbeständigkeit: 80 bis 90 °C bei 0,45 MPa, gegenüber 55 °C beim gewöhnlichen PLA desselben Herstellers. Ein PLA, das 30 K über dem Standardwert liegt, ist entweder nukleiert oder für die Kristallisation ausgelegt — genau der Unterschied, der PLA für warme Umgebungen überhaupt in Betracht kommen lässt.\n\nSpulengrößen laut Blatt: 0,5 / 1 / 3 / 9 kg.",
    "en": "The most interesting figure on the sheet is the heat deflection temperature: 80 to 90 °C at 0.45 MPa, against 55 °C for the same manufacturer's ordinary PLA. A PLA sitting 30 K above the standard value is either nucleated or designed to crystallise — precisely the difference that puts PLA in contention for warm environments at all.\n\nSpool sizes per the sheet: 0,5 / 1 / 3 / 9 kg."
  },
  "datasheet": {
    "title": "PLA Tech 607 — Karta techniczna",
    "url": "https://api.nebulafilaments.com/wp-content/uploads/2025/02/TDS-PLA-607.pdf",
    "retrievedAt": "2026-08-05"
  },
  "productUrl": "https://nebulafilaments.com/",
  "properties": {
    "density": {
      "value": 1.22,
      "unit": "g/cm³",
      "testStandard": "ASTM D792",
      "source": "src_tds",
      "confidence": "medium"
    },
    "meltFlowRate": {
      "value": 6,
      "unit": "g/10min",
      "min": 5,
      "max": 7,
      "testStandard": "ASTM D1238",
      "source": "src_tds",
      "confidence": "medium"
    },
    "glassTransition": {
      "value": 57.5,
      "unit": "°C",
      "min": 55,
      "max": 60,
      "testStandard": "ASTM D3418",
      "source": "src_tds",
      "confidence": "medium"
    },
    "tensileStrengthXy": {
      "value": 40,
      "unit": "MPa",
      "testStandard": "ASTM D638",
      "conditions": "Blattangabe 5.802 psi",
      "orientation": "XY",
      "source": "src_tds",
      "confidence": "medium"
    },
    "tensileModulusXy": {
      "value": 2865,
      "unit": "MPa",
      "testStandard": "ASTM D638",
      "conditions": "Blattangabe 416 kpsi; siehe Hinweis zur zweiten Modulzeile",
      "orientation": "XY",
      "source": "src_tds",
      "confidence": "low"
    },
    "elongationAtBreakXy": {
      "value": 2.3,
      "unit": "%",
      "testStandard": "im Blatt als ASTM D256 angegeben — das ist die Schlagprüfnorm; für die Dehnung gilt D638",
      "orientation": "XY",
      "source": "src_tds",
      "confidence": "low"
    },
    "hdtB": {
      "value": 85,
      "unit": "°C",
      "min": 80,
      "max": 90,
      "testStandard": "ASTM E2092",
      "conditions": "66 psi = 0,45 MPa",
      "source": "src_tds",
      "confidence": "medium"
    },
    "nozzleTemperature": {
      "value": 215,
      "unit": "°C",
      "min": 190,
      "max": 240,
      "conditions": "Herstellerempfehlung",
      "source": "src_tds",
      "confidence": "medium"
    },
    "bedTemperature": {
      "value": 70,
      "unit": "°C",
      "min": 60,
      "max": 80,
      "conditions": "Herstellerempfehlung",
      "source": "src_tds",
      "confidence": "medium"
    }
  },
  "governance": {
    "lastReviewed": "2026-08-05",
    "reviewedBy": "Claude Code (Erstimport aus Herstellerdatenblatt)",
    "sources": [
      {
        "id": "src_tds",
        "type": "manufacturer-tds",
        "publisher": "Nebula Filaments",
        "productName": "PLA Tech 607",
        "title": "PLA Tech 607 — Karta techniczna",
        "url": "https://api.nebulafilaments.com/wp-content/uploads/2025/02/TDS-PLA-607.pdf",
        "retrievedAt": "2026-08-05",
        "confidenceCeiling": "medium",
        "note": {
          "de": "Polnischsprachiges Herstellerdatenblatt mit Textebene. Prüfkörper nicht angegeben; mehrere Blätter teilen sich eine Tabelle, siehe die Hinweise an den betroffenen Werten.",
          "en": "Polish-language manufacturer datasheet with text layer. Specimen not stated; several sheets share one table, see the notes on the affected values."
        }
      }
    ]
  }
}

File: data/products/nebula-pla-tech-609-hd.json
{
  "$schema": "../../schema/product.schema.json",
  "schemaVersion": "1.0.0",
  "id": "nebula-pla-tech-609-hd",
  "materialId": "pla",
  "brand": "Nebula Filaments",
  "manufacturer": "Nebula Filaments (Stare Bystre, Polen)",
  "productName": "PLA Tech 609 HD",
  "origin": "Polen",
  "specimenType": "undeclared",
  "specimenNote": {
    "de": "Das Blatt ist polnisch. Prüfkörper nicht deklariert — es sagt nicht, ob an gedruckten oder spritzgegossenen Proben gemessen wurde.\n\nHinweis zu diesem Datenblatt: Beide Schlagwerte stehen in ft·lb/in beziehungsweise J/m (160 und 233 J/m). J/m ist Energie je Probenbreite, die hier geführte Einheit kJ/m² Energie je Bruchfläche; die Umrechnung braucht die Probendicke. Beide sind deshalb nicht übernommen, obwohl gerade der Vergleich amorph/kristallin die aussagekräftigste Angabe des Blattes wäre.",
    "en": "The sheet is in Polish. Specimen not declared — it does not say whether printed or moulded specimens were measured.\n\nNote on this datasheet: Both impact figures are in ft·lb/in and J/m respectively (160 and 233 J/m). J/m is energy per specimen width, the unit used here, kJ/m², energy per fracture area; the conversion needs the specimen thickness. Both are therefore not imported, although the amorphous/crystalline comparison would be the sheet's most informative statement."
  },
  "features": {
    "de": "Das einzige PLA-Blatt in der Datenbank, das die Schlagzähigkeit für den amorphen und den kristallinen Zustand getrennt ausweist: 2,99 gegen 4,37 ft·lb/in. Kristallisieren macht dieses PLA also um knapp die Hälfte zäher — die Angabe erklärt, wofür das „HD“ im Namen steht, und sie ist der Grund, warum die Wärmeformbeständigkeit mit 75 bis 85 °C weit über gewöhnlichem PLA liegt.\n\nSpulengrößen laut Blatt: 0,5 / 1 / 3 / 9 kg.",
    "en": "The only PLA sheet in the dataset to state impact strength separately for the amorphous and the crystalline state: 2.99 against 4.37 ft·lb/in. Crystallising thus makes this PLA nearly half as tough again — the statement explains what the “HD” in the name stands for, and it is the reason the heat deflection lies at 75 to 85 °C, far above ordinary PLA.\n\nSpool sizes per the sheet: 0,5 / 1 / 3 / 9 kg."
  },
  "datasheet": {
    "title": "PLA Tech 609 HD — Karta techniczna",
    "url": "https://api.nebulafilaments.com/wp-content/uploads/2025/02/TDS-PLA-609-HD.pdf",
    "retrievedAt": "2026-08-05"
  },
  "productUrl": "https://nebulafilaments.com/",
  "properties": {
    "density": {
      "value": 1.22,
      "unit": "g/cm³",
      "testStandard": "ASTM D792",
      "source": "src_tds",
      "confidence": "low"
    },
    "meltFlowRate": {
      "value": 12,
      "unit": "g/10min",
      "min": 9,
      "max": 15,
      "testStandard": "ASTM D1238",
      "source": "src_tds",
      "confidence": "medium"
    },
    "meltingTemperature": {
      "value": 172.5,
      "unit": "°C",
      "min": 165,
      "max": 180,
      "testStandard": "ASTM D3418",
      "source": "src_tds",
      "confidence": "low"
    },
    "glassTransition": {
      "value": 57.5,
      "unit": "°C",
      "min": 55,
      "max": 60,
      "testStandard": "ASTM D3418",
      "source": "src_tds",
      "confidence": "low"
    },
    "tensileStrengthXy": {
      "value": 40,
      "unit": "MPa",
      "testStandard": "ASTM D638",
      "conditions": "Blattangabe 5.802 psi",
      "orientation": "XY",
      "source": "src_tds",
      "confidence": "low"
    },
    "tensileModulusXy": {
      "value": 2865,
      "unit": "MPa",
      "testStandard": "ASTM D638",
      "conditions": "Blattangabe 416 kpsi",
      "orientation": "XY",
      "source": "src_tds",
      "confidence": "low"
    },
    "flexuralStrengthXy": {
      "value": 73,
      "unit": "MPa",
      "testStandard": "ASTM D790",
      "conditions": "Blattangabe 10.588 psi",
      "orientation": "XY",
      "source": "src_tds",
      "confidence": "low"
    },
    "flexuralModulusXy": {
      "value": 3827,
      "unit": "MPa",
      "testStandard": "ASTM D790",
      "conditions": "Blattangabe 555.000 psi (3,8 GPa)",
      "orientation": "XY",
      "source": "src_tds",
      "confidence": "medium"
    },
    "hdtB": {
      "value": 80,
      "unit": "°C",
      "min": 75,
      "max": 85,
      "testStandard": "ASTM E2092",
      "conditions": "66 psi = 0,45 MPa",
      "source": "src_tds",
      "confidence": "low"
    },
    "nozzleTemperature": {
      "value": 215,
      "unit": "°C",
      "min": 190,
      "max": 240,
      "conditions": "Herstellerempfehlung",
      "source": "src_tds",
      "confidence": "medium"
    },
    "bedTemperature": {
      "value": 70,
      "unit": "°C",
      "min": 60,
      "max": 80,
      "conditions": "Herstellerempfehlung",
      "source": "src_tds",
      "confidence": "medium"
    }
  },
  "governance": {
    "lastReviewed": "2026-08-05",
    "reviewedBy": "Claude Code (Erstimport aus Herstellerdatenblatt)",
    "sources": [
      {
        "id": "src_tds",
        "type": "manufacturer-tds",
        "publisher": "Nebula Filaments",
        "productName": "PLA Tech 609 HD",
        "title": "PLA Tech 609 HD — Karta techniczna",
        "url": "https://api.nebulafilaments.com/wp-content/uploads/2025/02/TDS-PLA-609-HD.pdf",
        "retrievedAt": "2026-08-05",
        "confidenceCeiling": "medium",
        "note": {
          "de": "Polnischsprachiges Herstellerdatenblatt mit Textebene. Prüfkörper nicht angegeben; mehrere Blätter teilen sich eine Tabelle, siehe die Hinweise an den betroffenen Werten.",
          "en": "Polish-language manufacturer datasheet with text layer. Specimen not stated; several sheets share one table, see the notes on the affected values."
        }
      }
    ]
  },
  "sharedLineage": {
    "with": [
      "spectrum-pla-pro"
    ],
    "sharedFields": [
      "density",
      "flexuralStrengthXy",
      "glassTransition",
      "hdtB",
      "meltingTemperature",
      "tensileModulusXy",
      "tensileStrengthXy"
    ],
    "note": {
      "de": "7 Kennwerte dieses Datenblatts stehen Ziffer für Ziffer auch bei Spectrum Spectrum PLA Pro. Es handelt sich also nicht um 2 unabhängige Belege, sondern um eine einzige Messung. Welche Marke gemessen hat, lässt sich nicht feststellen; vermutlich stammen die Zahlen von einem gemeinsamen Compoundeur, den kein Blatt nennt. Keines der Blätter gilt deshalb als Original, und die geteilten Werte gelten bei allen Beteiligten als schwach belegt.",
      "en": "7 values on this datasheet appear digit for digit at Spectrum Spectrum PLA Pro as well. They are therefore not 2 independent pieces of evidence but a single measurement. Which brand did the measuring cannot be established; the figures presumably come from a shared compounder that no sheet names. None of the sheets therefore counts as the original, and the shared values count as weakly substantiated for every party involved."
    }
  }
}

File: data/products/prusament-asa.json
{
  "$schema": "../../schema/product.schema.json",
  "schemaVersion": "1.0.0",
  "id": "prusament-asa",
  "materialId": "asa",
  "brand": "Prusament",
  "manufacturer": "Prusa Polymers",
  "productName": "Prusament ASA",
  "origin": "Tschechien",
  "specimenType": "printed",
  "datasheet": {
    "title": "Prusament ASA — Technical Data Sheet",
    "url": "https://prusament.com/wp-content/uploads/2022/10/ASA_Prusament_TDS_2022_16_EN.pdf",
    "version": "2022/16",
    "retrievedAt": "2026-08-01"
  },
  "productUrl": "https://prusament.com/materials/prusament-asa/",
  "properties": {
    "density": {
      "value": 1.07,
      "unit": "g/cm³",
      "testStandard": "ISO 1183",
      "source": "src_tds",
      "confidence": "high"
    },
    "tensileStrengthXy": {
      "value": 42,
      "unit": "MPa",
      "tolerance": 1,
      "testStandard": "ISO 527-1",
      "orientation": "XY",
      "conditions": "gedruckter Prüfkörper, horizontal",
      "source": "src_tds",
      "confidence": "high"
    },
    "tensileStrengthXz": {
      "value": 45,
      "unit": "MPa",
      "tolerance": 2,
      "testStandard": "ISO 527-1",
      "orientation": "XZ",
      "source": "src_tds",
      "confidence": "high"
    },
    "tensileModulusXy": {
      "value": 1600,
      "unit": "MPa",
      "tolerance": 100,
      "testStandard": "ISO 527-1",
      "orientation": "XY",
      "source": "src_tds",
      "confidence": "high"
    },
    "elongationAtYieldXy": {
      "value": 3.4,
      "unit": "%",
      "tolerance": 0.2,
      "testStandard": "ISO 527-1",
      "orientation": "XY",
      "source": "src_tds",
      "confidence": "high"
    },
    "flexuralStrengthXy": {
      "value": 64,
      "unit": "MPa",
      "tolerance": 1,
      "testStandard": "ISO 178",
      "orientation": "XY",
      "source": "src_tds",
      "confidence": "high"
    },
    "charpyUnnotchedXy": {
      "value": 25,
      "unit": "kJ/m²",
      "tolerance": 3,
      "testStandard": "ISO 179-1 (ungekerbt)",
      "orientation": "XY",
      "source": "src_tds",
      "confidence": "high"
    },
    "charpyNotchedXy": {
      "value": 12,
      "unit": "kJ/m²",
      "tolerance": 1,
      "testStandard": "ISO 179-1 (gekerbt)",
      "orientation": "XY",
      "source": "src_tds",
      "confidence": "high"
    },
    "interlayerAdhesion": {
      "value": 11,
      "unit": "MPa",
      "tolerance": 1,
      "testStandard": "Prusa Polymers (herstellereigene Methode)",
      "orientation": "Z",
      "source": "src_tds",
      "confidence": "high",
      "note": {
        "de": "Der niedrigste Schichthaftungswert der drei Prusament-Typen — ASA verbindet sich schlechter zwischen den Schichten als PLA und PETG. Deckt sich mit dem Einbruch der Schlagzähigkeit in Z bei anderen ASA-Einträgen.",
        "en": "The lowest interlayer adhesion of the three Prusament grades — ASA bonds between layers less well than PLA and PETG. Consistent with the collapse of Z impact strength seen in other ASA records."
      }
    },
    "hdtA": {
      "value": 86,
      "unit": "°C",
      "testStandard": "ISO 75, 1.8 MPa",
      "source": "src_tds",
      "confidence": "high"
    },
    "hdtB": {
      "value": 93,
      "unit": "°C",
      "testStandard": "ISO 75, 0.45 MPa",
      "source": "src_tds",
      "confidence": "high"
    },
    "nozzleTemperature": {
      "value": 260,
      "unit": "°C",
      "min": 250,
      "max": 270,
      "source": "src_tds",
      "confidence": "high"
    },
    "bedTemperature": {
      "value": 110,
      "unit": "°C",
      "min": 105,
      "max": 115,
      "source": "src_tds",
      "confidence": "high"
    }
  },
  "governance": {
    "lastReviewed": "2026-08-01",
    "reviewedBy": "Claude Code (Erstimport aus Herstellerdatenblatt)",
    "sources": [
      {
        "id": "src_tds",
        "type": "manufacturer-tds",
        "publisher": "Prusa Polymers",
        "productName": "Prusament ASA",
        "title": "Prusament ASA — Technical Data Sheet",
        "documentVersion": "2022/16",
        "url": "https://prusament.com/wp-content/uploads/2022/10/ASA_Prusament_TDS_2022_16_EN.pdf",
        "retrievedAt": "2026-08-01",
        "confidenceCeiling": "high"
      }
    ]
  }
}

File: data/products/prusament-petg.json
{
  "$schema": "../../schema/product.schema.json",
  "schemaVersion": "1.0.0",
  "id": "prusament-petg",
  "materialId": "petg",
  "brand": "Prusament",
  "manufacturer": "Prusa Polymers",
  "productName": "Prusament PETG",
  "origin": "Tschechien",
  "specimenType": "printed",
  "datasheet": {
    "title": "Prusament PETG — Technical Data Sheet",
    "url": "https://prusament.com/wp-content/uploads/2022/10/PETG_Prusament_TDS_2021_10_EN.pdf",
    "version": "2021/10",
    "retrievedAt": "2026-08-01"
  },
  "productUrl": "https://prusament.com/materials/prusament-petg/",
  "properties": {
    "density": {
      "value": 1.27,
      "unit": "g/cm³",
      "testStandard": "ISO 1183",
      "source": "src_tds",
      "confidence": "high"
    },
    "tensileStrengthXy": {
      "value": 47,
      "unit": "MPa",
      "tolerance": 2,
      "testStandard": "ISO 527-1",
      "orientation": "XY",
      "conditions": "gedruckter Prüfkörper, horizontal",
      "source": "src_tds",
      "confidence": "high"
    },
    "tensileStrengthXz": {
      "value": 50,
      "unit": "MPa",
      "tolerance": 1,
      "testStandard": "ISO 527-1",
      "orientation": "XZ",
      "conditions": "gedruckter Prüfkörper, vertikal xz",
      "source": "src_tds",
      "confidence": "high"
    },
    "tensileModulusXy": {
      "value": 1500,
      "unit": "MPa",
      "tolerance": 100,
      "testStandard": "ISO 527-1",
      "orientation": "XY",
      "source": "src_tds",
      "confidence": "high"
    },
    "elongationAtYieldXy": {
      "value": 5.1,
      "unit": "%",
      "tolerance": 0.1,
      "testStandard": "ISO 527-1",
      "orientation": "XY",
      "source": "src_tds",
      "confidence": "high"
    },
    "flexuralStrengthXy": {
      "value": 66,
      "unit": "MPa",
      "tolerance": 2,
      "testStandard": "ISO 178",
      "orientation": "XY",
      "source": "src_tds",
      "confidence": "high"
    },
    "charpyNotchedXy": {
      "value": 6,
      "unit": "kJ/m²",
      "tolerance": 1,
      "testStandard": "ISO 179-1 (gekerbt)",
      "orientation": "XY",
      "source": "src_tds",
      "confidence": "high"
    },
    "interlayerAdhesion": {
      "value": 18,
      "unit": "MPa",
      "tolerance": 4,
      "testStandard": "Prusa Polymers (herstellereigene Methode)",
      "orientation": "Z",
      "source": "src_tds",
      "confidence": "high"
    },
    "hdtA": {
      "value": 68,
      "unit": "°C",
      "testStandard": "ISO 75, 1.8 MPa",
      "source": "src_tds",
      "confidence": "high"
    },
    "hdtB": {
      "value": 68,
      "unit": "°C",
      "testStandard": "ISO 75, 0.45 MPa",
      "source": "src_tds",
      "confidence": "high"
    },
    "nozzleTemperature": {
      "value": 250,
      "unit": "°C",
      "min": 240,
      "max": 260,
      "source": "src_tds",
      "confidence": "high"
    },
    "bedTemperature": {
      "value": 80,
      "unit": "°C",
      "min": 70,
      "max": 90,
      "source": "src_tds",
      "confidence": "high"
    }
  },
  "governance": {
    "lastReviewed": "2026-08-01",
    "reviewedBy": "Claude Code (Erstimport aus Herstellerdatenblatt)",
    "sources": [
      {
        "id": "src_tds",
        "type": "manufacturer-tds",
        "publisher": "Prusa Polymers",
        "productName": "Prusament PETG",
        "title": "Prusament PETG — Technical Data Sheet",
        "documentVersion": "2021/10",
        "url": "https://prusament.com/wp-content/uploads/2022/10/PETG_Prusament_TDS_2021_10_EN.pdf",
        "retrievedAt": "2026-08-01",
        "confidenceCeiling": "high"
      }
    ]
  }
}

File: data/products/prusament-pla.json
{
  "$schema": "../../schema/product.schema.json",
  "schemaVersion": "1.0.0",
  "id": "prusament-pla",
  "materialId": "pla",
  "brand": "Prusament",
  "manufacturer": "Prusa Polymers",
  "productName": "Prusament PLA",
  "origin": "Tschechien",
  "specimenType": "printed",
  "datasheet": {
    "title": "Prusament PLA — Technical Data Sheet",
    "url": "https://prusament.com/wp-content/uploads/2022/10/PLA_Prusament_TDS_2021_10_EN.pdf",
    "version": "2021/10",
    "retrievedAt": "2026-08-01"
  },
  "productUrl": "https://prusament.com/materials/prusament-pla/",
  "properties": {
    "density": {
      "value": 1.24,
      "unit": "g/cm³",
      "testStandard": "ISO 1183",
      "source": "src_tds",
      "confidence": "high"
    },
    "tensileStrengthXy": {
      "value": 51,
      "unit": "MPa",
      "tolerance": 3,
      "testStandard": "ISO 527-1",
      "orientation": "XY",
      "conditions": "gedruckter Prüfkörper, horizontal",
      "source": "src_tds",
      "confidence": "high"
    },
    "tensileStrengthXz": {
      "value": 59,
      "unit": "MPa",
      "tolerance": 2,
      "testStandard": "ISO 527-1",
      "orientation": "XZ",
      "conditions": "gedruckter Prüfkörper, vertikal xz",
      "source": "src_tds",
      "confidence": "high"
    },
    "tensileModulusXy": {
      "value": 2300,
      "unit": "MPa",
      "tolerance": 100,
      "testStandard": "ISO 527-1",
      "orientation": "XY",
      "source": "src_tds",
      "confidence": "high"
    },
    "elongationAtYieldXy": {
      "value": 2.9,
      "unit": "%",
      "tolerance": 0.3,
      "testStandard": "ISO 527-1",
      "orientation": "XY",
      "source": "src_tds",
      "confidence": "high"
    },
    "flexuralStrengthXy": {
      "value": 83,
      "unit": "MPa",
      "tolerance": 6,
      "testStandard": "ISO 178",
      "orientation": "XY",
      "source": "src_tds",
      "confidence": "high"
    },
    "charpyUnnotchedXy": {
      "value": 13,
      "unit": "kJ/m²",
      "tolerance": 1,
      "testStandard": "ISO 179-1",
      "orientation": "XY",
      "source": "src_tds",
      "confidence": "high"
    },
    "interlayerAdhesion": {
      "value": 17,
      "unit": "MPa",
      "tolerance": 3,
      "testStandard": "Prusa Polymers (herstellereigene Methode)",
      "orientation": "Z",
      "source": "src_tds",
      "confidence": "high"
    },
    "hdtA": {
      "value": 55,
      "unit": "°C",
      "testStandard": "ISO 75, 1.8 MPa",
      "source": "src_tds",
      "confidence": "high"
    },
    "hdtB": {
      "value": 55,
      "unit": "°C",
      "testStandard": "ISO 75, 0.45 MPa",
      "source": "src_tds",
      "confidence": "high"
    },
    "nozzleTemperature": {
      "value": 210,
      "unit": "°C",
      "min": 200,
      "max": 220,
      "source": "src_tds",
      "confidence": "high"
    },
    "bedTemperature": {
      "value": 50,
      "unit": "°C",
      "min": 40,
      "max": 60,
      "source": "src_tds",
      "confidence": "high"
    }
  },
  "governance": {
    "lastReviewed": "2026-08-01",
    "reviewedBy": "Claude Code (Erstimport aus Herstellerdatenblatt)",
    "sources": [
      {
        "id": "src_tds",
        "type": "manufacturer-tds",
        "publisher": "Prusa Polymers",
        "productName": "Prusament PLA",
        "title": "Prusament PLA — Technical Data Sheet",
        "documentVersion": "2021/10",
        "url": "https://prusament.com/wp-content/uploads/2022/10/PLA_Prusament_TDS_2021_10_EN.pdf",
        "retrievedAt": "2026-08-01",
        "confidenceCeiling": "high"
      }
    ]
  }
}

File: data/products/spectrum-abs-gp450.json
{
  "$schema": "../../schema/product.schema.json",
  "schemaVersion": "1.0.0",
  "id": "spectrum-abs-gp450",
  "materialId": "abs",
  "brand": "Spectrum",
  "manufacturer": "Spectrum Group",
  "productName": "Spectrum ABS GP450",
  "origin": "Polen",
  "specimenType": "undeclared",
  "specimenNote": {
    "de": "Dieses Blatt sagt nicht, ob an gedruckten oder spritzgegossenen Prüfkörpern gemessen wurde. Bemerkenswert ist, dass zwei andere Blätter desselben Herstellers (PLA Pro und PLA Matt) es ausdrücklich tun — der Hersteller kann es also, tut es hier aber nicht.",
    "en": "This sheet does not say whether values were measured on printed or moulded specimens. Notable is that two other sheets from the same manufacturer (PLA Pro and PLA Matt) do so explicitly — the manufacturer is able to, but does not here."
  },
  "features": {
    "de": "Ein sauber durchnormtes ISO-Blatt mit Kugeldruckhärte (95 N/mm²) und Kerbschlagzähigkeit bei −30 °C. Die Brandklasse HB bei 1,6 mm ist ausdrücklich genannt — HB ist die unterste UL94-Stufe und bedeutet nur langsames Brennen.",
    "en": "A cleanly standardised ISO sheet with ball indentation hardness (95 N/mm²) and notched impact at −30 °C. The flame class HB at 1.6 mm is explicitly stated — HB is the lowest UL94 level and only means slow burning."
  },
  "datasheet": {
    "title": "Spectrum ABS GP450 — Technical Data Sheet",
    "url": "https://spectrumfilaments.com/wp-content/uploads/2021/09/en_tds_spectrum_abs_gp450.pdf",
    "retrievedAt": "2026-08-02"
  },
  "productUrl": "https://spectrumfilaments.com/en/",
  "properties": {
    "density": {
      "value": 1.04,
      "unit": "g/cm³",
      "testStandard": "ISO 1183",
      "source": "src_tds",
      "confidence": "medium"
    },
    "tensileStrengthXy": {
      "value": 39,
      "unit": "MPa",
      "testStandard": "ISO 527, 50 mm/min",
      "conditions": "Streckspannung",
      "source": "src_tds",
      "confidence": "medium"
    },
    "elongationAtBreakXy": {
      "value": 13,
      "unit": "%",
      "testStandard": "ISO 527, 1 mm/min",
      "source": "src_tds",
      "confidence": "medium"
    },
    "tensileModulusXy": {
      "value": 2100,
      "unit": "MPa",
      "testStandard": "ISO 527, 1 mm/min",
      "source": "src_tds",
      "confidence": "medium"
    },
    "flexuralModulusXy": {
      "value": 2000,
      "unit": "MPa",
      "testStandard": "ISO 178, 2 mm/min",
      "source": "src_tds",
      "confidence": "medium"
    },
    "izodNotchedXy": {
      "value": 19,
      "unit": "kJ/m²",
      "testStandard": "ISO 180, 23 °C",
      "conditions": "bei −30 °C nur 10 kJ/m²",
      "source": "src_tds",
      "confidence": "medium"
    },
    "vicatB50": {
      "value": 95,
      "unit": "°C",
      "source": "src_tds",
      "confidence": "medium"
    }
  },
  "compliance": {
    "ul94": {
      "value": "HB",
      "thicknessMm": 1.6,
      "testStandard": "UL 94",
      "source": "src_tds",
      "confidence": "low",
      "note": {
        "de": "HB ist die unterste Stufe der UL94-Skala und bedeutet nur, dass das Material langsam brennt — kein Brandschutz im Sinne einer Bahn- oder Luftfahrtanforderung.",
        "en": "HB is the lowest level of the UL94 scale and only means the material burns slowly — not flame retardancy in the sense of a rail or aerospace requirement."
      }
    }
  },
  "governance": {
    "lastReviewed": "2026-08-02",
    "reviewedBy": "Claude Code (Erstimport aus Herstellerdatenblatt)",
    "sources": [
      {
        "id": "src_tds",
        "type": "manufacturer-tds",
        "publisher": "Spectrum Group",
        "productName": "Spectrum ABS GP450",
        "title": "Spectrum ABS GP450 — Technical Data Sheet",
        "url": "https://spectrumfilaments.com/wp-content/uploads/2021/09/en_tds_spectrum_abs_gp450.pdf",
        "retrievedAt": "2026-08-02",
        "confidenceCeiling": "medium",
        "note": {
          "de": "Herstellerdatenblatt mit Textebene. Prüfkörper nicht deklariert.",
          "en": "Manufacturer datasheet with text layer. Specimen not declared."
        }
      }
    ]
  }
}
