Repository: Reents3D/fdm-material-advisor

# FDM-Materialberater

**[→ Werkzeug öffnen](https://materialberater.reents3d.de/)** · kostenlos, ohne Anmeldung
· ein Werkzeug der [Reents Technologies GmbH](https://reents3d.de/) (Reents3D), XXL-3D-Druck und Exponatebau in Holm bei Hamburg

Welches FDM-Material passt zum Anwendungsfall — und **warum**. Ein quelloffener
Materialberater mit einer offenen Datenbank, in der jeder Kennwert seine Quelle, seine
Prüfnorm und seine Konfidenz mitführt.

**43 Werkstofftypen · 254 Produkte von 17 Marken · 3.182 belegte Einzelaussagen ·
20 Anwendungsfälle · 21 Medien · 29 Glossareinträge**
*[English summary below](#english)*

---

File: data/products/spectrum-asa-275.json
{
  "$schema": "../../schema/product.schema.json",
  "schemaVersion": "1.0.0",
  "id": "spectrum-asa-275",
  "materialId": "asa",
  "brand": "Spectrum",
  "manufacturer": "Spectrum Group",
  "productName": "Spectrum ASA 275",
  "origin": "Polen",
  "specimenType": "undeclared",
  "specimenNote": {
    "de": "Dieses Blatt sagt nicht, ob an gedruckten oder spritzgegossenen Prüfkörpern gemessen wurde. Bemerkenswert ist, dass zwei andere Blätter desselben Herstellers (PLA Pro und PLA Matt) es ausdrücklich tun — der Hersteller kann es also, tut es hier aber nicht.\n\nHinweis zu diesem Datenblatt: 435 J/m gekerbte Izod-Schlagzähigkeit sind für ASA außergewöhnlich hoch — üblich sind 100 bis 200 J/m, und bei −30 °C nennt dasselbe Blatt nur 60 J/m. Ein Abfall auf ein Siebtel bei 53 Kelvin Temperaturunterschied ist ungewöhnlich steil. Der Wert gilt als schwach belegt.",
    "en": "This sheet does not say whether values were measured on printed or moulded specimens. Notable is that two other sheets from the same manufacturer (PLA Pro and PLA Matt) do so explicitly — the manufacturer is able to, but does not here.\n\nNote on this datasheet: 435 J/m notched Izod is exceptionally high for ASA — 100 to 200 J/m is usual, and at −30 °C the same sheet gives only 60 J/m. A drop to a seventh over 53 kelvin is unusually steep. The value stands at low confidence."
  },
  "datasheet": {
    "title": "Spectrum ASA 275 — Technical Data Sheet",
    "url": "https://spectrumfilaments.com/wp-content/uploads/2022/05/en_tds_spectrum_asa_275.pdf",
    "retrievedAt": "2026-08-02"
  },
  "productUrl": "https://spectrumfilaments.com/en/",
  "properties": {
    "density": {
      "value": 1.07,
      "unit": "g/cm³",
      "testStandard": "ASTM D792, 23 °C",
      "source": "src_tds",
      "confidence": "medium"
    },
    "tensileStrengthXy": {
      "value": 42,
      "unit": "MPa",
      "testStandard": "ASTM D638, 23 °C",
      "conditions": "Streckspannung",
      "source": "src_tds",
      "confidence": "low"
    },
    "elongationAtBreakXy": {
      "value": 35,
      "unit": "%",
      "testStandard": "ASTM D638, 23 °C",
      "conditions": "im Blatt als Mindestwert angegeben",
      "source": "src_tds",
      "confidence": "low"
    },
    "tensileModulusXy": {
      "value": 1800,
      "unit": "MPa",
      "testStandard": "ASTM D638, 23 °C",
      "source": "src_tds",
      "confidence": "low"
    },
    "flexuralStrengthXy": {
      "value": 64,
      "unit": "MPa",
      "testStandard": "ASTM D790, 23 °C",
      "source": "src_tds",
      "confidence": "low"
    },
    "flexuralModulusXy": {
      "value": 1900,
      "unit": "MPa",
      "testStandard": "ASTM D790, 23 °C",
      "source": "src_tds",
      "confidence": "low"
    },
    "izodNotchedXy": {
      "value": 435,
      "unit": "J/m",
      "testStandard": "ASTM D256, 3,2 mm, 23 °C",
      "conditions": "bei −30 °C nur 60 J/m",
      "source": "src_tds",
      "confidence": "low"
    },
    "hdtB": {
      "value": 86,
      "unit": "°C",
      "source": "src_tds",
      "confidence": "low"
    },
    "vicatB50": {
      "value": 94,
      "unit": "°C",
      "testStandard": "ISO 306, 50 N, 50 °C/h",
      "source": "src_tds",
      "confidence": "medium"
    }
  },
  "compliance": {
    "ul94": {
      "value": "HB",
      "thicknessMm": 1.5,
      "testStandard": "UL 94",
      "source": "src_tds",
      "confidence": "low",
      "note": {
        "de": "HB ist die unterste Stufe der UL94-Skala und bedeutet nur, dass das Material langsam brennt — kein Brandschutz im Sinne einer Bahn- oder Luftfahrtanforderung.",
        "en": "HB is the lowest level of the UL94 scale and only means the material burns slowly — not flame retardancy in the sense of a rail or aerospace requirement."
      }
    }
  },
  "governance": {
    "lastReviewed": "2026-08-02",
    "reviewedBy": "Claude Code (Erstimport aus Herstellerdatenblatt)",
    "sources": [
      {
        "id": "src_tds",
        "type": "manufacturer-tds",
        "publisher": "Spectrum Group",
        "productName": "Spectrum ASA 275",
        "title": "Spectrum ASA 275 — Technical Data Sheet",
        "url": "https://spectrumfilaments.com/wp-content/uploads/2022/05/en_tds_spectrum_asa_275.pdf",
        "retrievedAt": "2026-08-02",
        "confidenceCeiling": "low",
        "note": {
          "de": "Herstellerdatenblatt mit Textebene. Prüfkörper nicht deklariert.",
          "en": "Manufacturer datasheet with text layer. Specimen not declared."
        }
      }
    ]
  },
  "sharedLineage": {
    "with": [
      "formfutura-apollox-fr"
    ],
    "sharedFields": [
      "elongationAtBreakXy",
      "flexuralModulusXy",
      "flexuralStrengthXy",
      "hdtB",
      "tensileModulusXy",
      "tensileStrengthXy"
    ],
    "note": {
      "de": "6 Kennwerte dieses Datenblatts stehen Ziffer für Ziffer auch bei FormFutura ApolloX Flame Retardant. Es handelt sich also nicht um 2 unabhängige Belege, sondern um eine einzige Messung. Welche Marke gemessen hat, lässt sich nicht feststellen; vermutlich stammen die Zahlen von einem gemeinsamen Compoundeur, den kein Blatt nennt. Keines der Blätter gilt deshalb als Original, und die geteilten Werte gelten bei allen Beteiligten als schwach belegt.",
      "en": "6 values on this datasheet appear digit for digit at FormFutura ApolloX Flame Retardant as well. They are therefore not 2 independent pieces of evidence but a single measurement. Which brand did the measuring cannot be established; the figures presumably come from a shared compounder that no sheet names. None of the sheets therefore counts as the original, and the shared values count as weakly substantiated for every party involved."
    }
  }
}

File: data/products/spectrum-hips-x.json
{
  "$schema": "../../schema/product.schema.json",
  "schemaVersion": "1.0.0",
  "id": "spectrum-hips-x",
  "materialId": "hips",
  "brand": "Spectrum",
  "manufacturer": "Spectrum Group",
  "productName": "Spectrum HIPS-X",
  "origin": "Polen",
  "specimenType": "undeclared",
  "specimenNote": {
    "de": "Dieses Blatt sagt nicht, ob an gedruckten oder spritzgegossenen Prüfkörpern gemessen wurde. Bemerkenswert ist, dass zwei andere Blätter desselben Herstellers (PLA Pro und PLA Matt) es ausdrücklich tun — der Hersteller kann es also, tut es hier aber nicht.",
    "en": "This sheet does not say whether values were measured on printed or moulded specimens. Notable is that two other sheets from the same manufacturer (PLA Pro and PLA Matt) do so explicitly — the manufacturer is able to, but does not here."
  },
  "features": {
    "de": "Ein Stützmaterial mit belastbaren Konstruktionswerten — das ist ungewöhnlich. HIPS-X ist in D-Limonen löslich und dafür gedacht, ABS-Überhänge zu tragen; das Blatt beziffert es trotzdem vollständig, inklusive Vicat 87 °C und HDT 88 °C. Wer HIPS als eigenständigen Werkstoff einsetzt, bekommt hier eine Grundlage: 16 MPa Zugfestigkeit bei 50 % Bruchdehnung und 2000 MPa Biegemodul, also weich und zäh statt fest.",
    "en": "A support material with usable engineering values — which is unusual. HIPS-X dissolves in D-limonene and is meant to carry ABS overhangs; the sheet nevertheless quantifies it fully, including Vicat 87 °C and HDT 88 °C. Anyone using HIPS as a material in its own right gets a basis here: 16 MPa tensile strength at 50 % elongation at break and 2,000 MPa flexural modulus — soft and tough rather than strong."
  },
  "datasheet": {
    "title": "Spectrum HIPS-X — Technical Data Sheet",
    "url": "https://spectrumfilaments.com/wp-content/uploads/2022/05/en_tds_spectrum_hipsx.pdf",
    "retrievedAt": "2026-08-02"
  },
  "productUrl": "https://spectrumfilaments.com/en/",
  "properties": {
    "density": {
      "value": 1.05,
      "unit": "g/cm³",
      "testStandard": "ISO 1183",
      "source": "src_tds",
      "confidence": "low"
    },
    "tensileStrengthXy": {
      "value": 16,
      "unit": "MPa",
      "testStandard": "ISO 527-2/5",
      "conditions": "Streckspannung; Bruchspannung ebenfalls 16 MPa",
      "source": "src_tds",
      "confidence": "low"
    },
    "elongationAtYieldXy": {
      "value": 1.5,
      "unit": "%",
      "testStandard": "ISO 527-2/5",
      "source": "src_tds",
      "confidence": "medium"
    },
    "elongationAtBreakXy": {
      "value": 50,
      "unit": "%",
      "testStandard": "ISO 527-2/5",
      "source": "src_tds",
      "confidence": "medium"
    },
    "flexuralModulusXy": {
      "value": 2000,
      "unit": "MPa",
      "testStandard": "ISO 178",
      "source": "src_tds",
      "confidence": "low"
    },
    "flexuralStrengthXy": {
      "value": 50,
      "unit": "MPa",
      "testStandard": "ISO 178",
      "source": "src_tds",
      "confidence": "low"
    },
    "charpyNotchedXy": {
      "value": 7,
      "unit": "kJ/m²",
      "testStandard": "ISO 179/2",
      "conditions": "gekerbt, 23 °C",
      "source": "src_tds",
      "confidence": "low"
    },
    "izodNotchedXy": {
      "value": 90,
      "unit": "J/m",
      "testStandard": "ASTM D256",
      "conditions": "gekerbt, 23 °C",
      "source": "src_tds",
      "confidence": "medium"
    },
    "vicatB50": {
      "value": 87,
      "unit": "°C",
      "testStandard": "ISO 306/B50",
      "source": "src_tds",
      "confidence": "low"
    },
    "hdtB": {
      "value": 88,
      "unit": "°C",
      "testStandard": "ISO 75",
      "source": "src_tds",
      "confidence": "low"
    },
    "nozzleTemperature": {
      "value": 237,
      "unit": "°C",
      "min": 230,
      "max": 245,
      "source": "src_tds",
      "confidence": "medium"
    },
    "bedTemperature": {
      "value": 90,
      "unit": "°C",
      "min": 80,
      "max": 100,
      "source": "src_tds",
      "confidence": "medium"
    }
  },
  "compliance": {
    "ul94": {
      "value": "HB",
      "testStandard": "UL 94",
      "source": "src_tds",
      "confidence": "low",
      "note": {
        "de": "HB ist die unterste Stufe der UL94-Skala und bedeutet nur, dass das Material langsam brennt — kein Brandschutz im Sinne einer Bahn- oder Luftfahrtanforderung.",
        "en": "HB is the lowest level of the UL94 scale and only means the material burns slowly — not flame retardancy in the sense of a rail or aerospace requirement."
      }
    }
  },
  "governance": {
    "lastReviewed": "2026-08-02",
    "reviewedBy": "Claude Code (Erstimport aus Herstellerdatenblatt)",
    "sources": [
      {
        "id": "src_tds",
        "type": "manufacturer-tds",
        "publisher": "Spectrum Group",
        "productName": "Spectrum HIPS-X",
        "title": "Spectrum HIPS-X — Technical Data Sheet",
        "url": "https://spectrumfilaments.com/wp-content/uploads/2022/05/en_tds_spectrum_hipsx.pdf",
        "retrievedAt": "2026-08-02",
        "confidenceCeiling": "medium",
        "note": {
          "de": "Herstellerdatenblatt mit Textebene. Prüfkörper nicht deklariert.",
          "en": "Manufacturer datasheet with text layer. Specimen not declared."
        }
      }
    ]
  },
  "sharedLineage": {
    "with": [
      "formfutura-easyfil-hips"
    ],
    "sharedFields": [
      "charpyNotchedXy",
      "density",
      "flexuralModulusXy",
      "flexuralStrengthXy",
      "hdtB",
      "tensileStrengthXy",
      "vicatB50"
    ],
    "note": {
      "de": "7 Kennwerte dieses Datenblatts stehen Ziffer für Ziffer auch bei FormFutura EasyFil HIPS. Es handelt sich also nicht um 2 unabhängige Belege, sondern um eine einzige Messung. Welche Marke gemessen hat, lässt sich nicht feststellen; vermutlich stammen die Zahlen von einem gemeinsamen Compoundeur, den kein Blatt nennt. Keines der Blätter gilt deshalb als Original, und die geteilten Werte gelten bei allen Beteiligten als schwach belegt.",
      "en": "7 values on this datasheet appear digit for digit at FormFutura EasyFil HIPS as well. They are therefore not 2 independent pieces of evidence but a single measurement. Which brand did the measuring cannot be established; the figures presumably come from a shared compounder that no sheet names. None of the sheets therefore counts as the original, and the shared values count as weakly substantiated for every party involved."
    }
  }
}

File: data/products/spectrum-pa6-cf15.json
{
  "$schema": "../../schema/product.schema.json",
  "schemaVersion": "1.0.0",
  "id": "spectrum-pa6-cf15",
  "materialId": "pa6-cf",
  "brand": "Spectrum",
  "manufacturer": "Spectrum Group",
  "productName": "Spectrum PA6 Low Warp CF15",
  "origin": "Polen",
  "specimenType": "undeclared",
  "specimenNote": {
    "de": "Dieses Blatt sagt nicht, ob an gedruckten oder spritzgegossenen Prüfkörpern gemessen wurde. Bemerkenswert ist, dass zwei andere Blätter desselben Herstellers (PLA Pro und PLA Matt) es ausdrücklich tun — der Hersteller kann es also, tut es hier aber nicht.\n\nHinweis zu diesem Datenblatt: Die Festigkeitswerte liegen im selben Bereich wie beim SUNLU PA6-CF (120 gegen 170 MPa) und damit weit über dem gedruckten PA6-CF von Bambu Lab (102 MPa) — bei einer HDT-A von nur 65 °C. 9000 MPa Steifigkeit neben einer Wärmeformbeständigkeit von 65 °C passen schlecht zusammen; carbonverstärkte Polyamide erreichen üblicherweise 150 bis 200 °C. Die mechanischen Werte gelten deshalb als schwach belegt. Bemerkenswert ehrlich ist dagegen die Feuchteangabe: 8 % Wasseraufnahme bis zur Sättigung, 2,5 % im Normklima — diese Zahl verschweigen die meisten Polyamidblätter.",
    "en": "This sheet does not say whether values were measured on printed or moulded specimens. Notable is that two other sheets from the same manufacturer (PLA Pro and PLA Matt) do so explicitly — the manufacturer is able to, but does not here.\n\nNote on this datasheet: The strength figures sit in the same range as SUNLU's PA6-CF (120 against 170 MPa) and thus far above Bambu Lab's printed PA6-CF (102 MPa) — with an HDT-A of only 65 °C. 9000 MPa stiffness alongside a heat deflection temperature of 65 °C sit poorly together; carbon-reinforced polyamides usually reach 150 to 200 °C. The mechanical values therefore stand at low confidence. Remarkably honest by contrast is the moisture statement: 8 % water uptake to saturation, 2.5 % in standard climate — a figure most polyamide sheets keep quiet about."
  },
  "datasheet": {
    "title": "Spectrum PA6 Low Warp CF15 — Technical Data Sheet",
    "url": "https://spectrumfilaments.com/wp-content/uploads/2022/10/en_tds_spectrum_pa6_low_warp_cf15s.pdf",
    "retrievedAt": "2026-08-02"
  },
  "productUrl": "https://spectrumfilaments.com/en/",
  "properties": {
    "density": {
      "value": 1.18,
      "unit": "g/cm³",
      "source": "src_tds",
      "confidence": "low"
    },
    "waterAbsorption": {
      "value": 8,
      "unit": "%",
      "conditions": "Sättigung in Wasser bei 23 °C; bei 50 % rF nur 2,5 %",
      "source": "src_tds",
      "confidence": "low"
    },
    "tensileStrengthXy": {
      "value": 120,
      "unit": "MPa",
      "conditions": "23 °C, 50 mm/min",
      "source": "src_tds",
      "confidence": "low"
    },
    "tensileModulusXy": {
      "value": 9000,
      "unit": "MPa",
      "conditions": "23 °C, 50 mm/min",
      "source": "src_tds",
      "confidence": "low"
    },
    "elongationAtBreakXy": {
      "value": 4,
      "unit": "%",
      "conditions": "23 °C, 50 mm/min",
      "source": "src_tds",
      "confidence": "low"
    },
    "flexuralStrengthXy": {
      "value": 180,
      "unit": "MPa",
      "conditions": "23 °C, 2 mm/min",
      "source": "src_tds",
      "confidence": "low"
    },
    "flexuralModulusXy": {
      "value": 8000,
      "unit": "MPa",
      "conditions": "23 °C, 2 mm/min",
      "source": "src_tds",
      "confidence": "low"
    },
    "charpyUnnotchedXy": {
      "value": 60,
      "unit": "kJ/m²",
      "testStandard": "23 °C",
      "source": "src_tds",
      "confidence": "low"
    },
    "charpyNotchedXy": {
      "value": 4,
      "unit": "kJ/m²",
      "testStandard": "23 °C",
      "source": "src_tds",
      "confidence": "low"
    },
    "hdtA": {
      "value": 65,
      "unit": "°C",
      "conditions": "1,8 MPa",
      "source": "src_tds",
      "confidence": "low"
    }
  },
  "governance": {
    "lastReviewed": "2026-08-02",
    "reviewedBy": "Claude Code (Erstimport aus Herstellerdatenblatt)",
    "sources": [
      {
        "id": "src_tds",
        "type": "manufacturer-tds",
        "publisher": "Spectrum Group",
        "productName": "Spectrum PA6 Low Warp CF15",
        "title": "Spectrum PA6 Low Warp CF15 — Technical Data Sheet",
        "url": "https://spectrumfilaments.com/wp-content/uploads/2022/10/en_tds_spectrum_pa6_low_warp_cf15s.pdf",
        "retrievedAt": "2026-08-02",
        "confidenceCeiling": "low",
        "note": {
          "de": "Herstellerdatenblatt mit Textebene. Prüfkörper nicht deklariert.",
          "en": "Manufacturer datasheet with text layer. Specimen not declared."
        }
      }
    ]
  },
  "sharedLineage": {
    "with": [
      "formfutura-styx-pa6-cf15"
    ],
    "sharedFields": [
      "charpyNotchedXy",
      "charpyUnnotchedXy",
      "density",
      "elongationAtBreakXy",
      "flexuralModulusXy",
      "flexuralStrengthXy",
      "hdtA",
      "tensileModulusXy",
      "tensileStrengthXy",
      "waterAbsorption"
    ],
    "note": {
      "de": "10 Kennwerte dieses Datenblatts stehen Ziffer für Ziffer auch bei FormFutura STYX PA6-CF15. Es handelt sich also nicht um 2 unabhängige Belege, sondern um eine einzige Messung. Welche Marke gemessen hat, lässt sich nicht feststellen; vermutlich stammen die Zahlen von einem gemeinsamen Compoundeur, den kein Blatt nennt. Keines der Blätter gilt deshalb als Original, und die geteilten Werte gelten bei allen Beteiligten als schwach belegt.",
      "en": "10 values on this datasheet appear digit for digit at FormFutura STYX PA6-CF15 as well. They are therefore not 2 independent pieces of evidence but a single measurement. Which brand did the measuring cannot be established; the figures presumably come from a shared compounder that no sheet names. None of the sheets therefore counts as the original, and the shared values count as weakly substantiated for every party involved."
    }
  }
}

File: data/products/spectrum-pc-abs-fr-v0.json
{
  "$schema": "../../schema/product.schema.json",
  "schemaVersion": "1.0.0",
  "id": "spectrum-pc-abs-fr-v0",
  "materialId": "abs-pc",
  "brand": "Spectrum",
  "manufacturer": "Spectrum Group",
  "productName": "Spectrum PC/ABS FR V0",
  "origin": "Polen",
  "specimenType": "undeclared",
  "specimenNote": {
    "de": "Dieses Blatt sagt nicht, ob an gedruckten oder spritzgegossenen Prüfkörpern gemessen wurde. Bemerkenswert ist, dass zwei andere Blätter desselben Herstellers (PLA Pro und PLA Matt) es ausdrücklich tun — der Hersteller kann es also, tut es hier aber nicht.",
    "en": "This sheet does not say whether values were measured on printed or moulded specimens. Notable is that two other sheets from the same manufacturer (PLA Pro and PLA Matt) do so explicitly — the manufacturer is able to, but does not here."
  },
  "features": {
    "de": "Der Gegenentwurf zu Brandschutz im Produktnamen: Dieses Blatt belegt UL 94 V-0 bei 1,5 und 3,0 mm und nennt zusätzlich den Glühdrahtindex von 960 °C nach IEC 60695-2-12. Dazu halogenfrei. Die Charpy-Schlagzähigkeit ungekerbt ist bei 23 °C und bei −30 °C mit „NB“ angegeben — no break, der Prüfkörper bricht gar nicht. Für ein flammgeschütztes Material ist das ungewöhnlich, weil Flammschutzmittel Zähigkeit üblicherweise kosten.",
    "en": "The counter-example to flame retardancy in the product name: this sheet documents UL 94 V-0 at 1.5 and 3.0 mm and additionally states the glow wire index of 960 °C to IEC 60695-2-12. Halogen-free too. Unnotched Charpy impact is given as “NB” at 23 °C and at −30 °C — no break, the specimen does not fracture at all. For a flame-retardant material that is unusual, because flame retardants normally cost toughness."
  },
  "datasheet": {
    "title": "Spectrum PC/ABS FR V0 — Technical Data Sheet",
    "url": "https://spectrumfilaments.com/wp-content/uploads/2024/02/en_tds_spectrum_pc_abs_fr_v0.pdf",
    "retrievedAt": "2026-08-02"
  },
  "productUrl": "https://spectrumfilaments.com/en/",
  "properties": {
    "density": {
      "value": 1.17,
      "unit": "g/cm³",
      "testStandard": "ISO 1183",
      "source": "src_tds",
      "confidence": "low"
    },
    "izodNotchedXy": {
      "value": 35,
      "unit": "kJ/m²",
      "testStandard": "ISO 180/4A, 23 °C",
      "source": "src_tds",
      "confidence": "low"
    },
    "elongationAtYieldXy": {
      "value": 4,
      "unit": "%",
      "testStandard": "ISO 527-2/50",
      "source": "src_tds",
      "confidence": "medium"
    },
    "elongationAtBreakXy": {
      "value": 50,
      "unit": "%",
      "testStandard": "ISO 527-2/50",
      "conditions": "im Blatt als „>50 %“ angegeben",
      "source": "src_tds",
      "confidence": "medium"
    },
    "tensileModulusXy": {
      "value": 2850,
      "unit": "MPa",
      "testStandard": "ISO 527-2/1",
      "source": "src_tds",
      "confidence": "low"
    },
    "tensileStrengthXy": {
      "value": 60,
      "unit": "MPa",
      "testStandard": "ISO 527-2/50",
      "conditions": "Streckspannung",
      "source": "src_tds",
      "confidence": "low"
    },
    "flexuralStrengthXy": {
      "value": 110,
      "unit": "MPa",
      "testStandard": "ISO 178",
      "source": "src_tds",
      "confidence": "low"
    },
    "vicatB50": {
      "value": 104,
      "unit": "°C",
      "testStandard": "ISO 306",
      "source": "src_tds",
      "confidence": "medium"
    },
    "hdtA": {
      "value": 90,
      "unit": "°C",
      "testStandard": "ISO 75-2/A, 1,8 MPa",
      "source": "src_tds",
      "confidence": "low"
    }
  },
  "compliance": {
    "ul94": {
      "value": "V-0",
      "thicknessMm": 1.5,
      "testStandard": "UL 94",
      "source": "src_tds",
      "confidence": "medium",
      "note": {
        "de": "Belegt bei 1,5 und 3,0 mm, zusätzlich Glühdrahtindex 960 °C nach IEC 60695-2-12 und halogenfrei. Das Blatt nennt keine Prüfstelle und keine Zeugnisnummer — für eine Bahn- oder Luftfahrtanwendung wäre das noch anzufordern.",
        "en": "Documented at 1.5 and 3.0 mm, plus glow wire index 960 °C to IEC 60695-2-12 and halogen-free. The sheet names no test house and no certificate number — for a rail or aerospace application that would still have to be requested."
      }
    }
  },
  "governance": {
    "lastReviewed": "2026-08-02",
    "reviewedBy": "Claude Code (Erstimport aus Herstellerdatenblatt)",
    "sources": [
      {
        "id": "src_tds",
        "type": "manufacturer-tds",
        "publisher": "Spectrum Group",
        "productName": "Spectrum PC/ABS FR V0",
        "title": "Spectrum PC/ABS FR V0 — Technical Data Sheet",
        "url": "https://spectrumfilaments.com/wp-content/uploads/2024/02/en_tds_spectrum_pc_abs_fr_v0.pdf",
        "retrievedAt": "2026-08-02",
        "confidenceCeiling": "medium",
        "note": {
          "de": "Herstellerdatenblatt mit Textebene. Prüfkörper nicht deklariert.",
          "en": "Manufacturer datasheet with text layer. Specimen not declared."
        }
      }
    ]
  },
  "sharedLineage": {
    "with": [
      "formfutura-abspro-fr"
    ],
    "sharedFields": [
      "density",
      "flexuralStrengthXy",
      "hdtA",
      "izodNotchedXy",
      "tensileModulusXy",
      "tensileStrengthXy"
    ],
    "note": {
      "de": "6 Kennwerte dieses Datenblatts stehen Ziffer für Ziffer auch bei FormFutura ABSpro Flame Retardant. Es handelt sich also nicht um 2 unabhängige Belege, sondern um eine einzige Messung. Welche Marke gemessen hat, lässt sich nicht feststellen; vermutlich stammen die Zahlen von einem gemeinsamen Compoundeur, den kein Blatt nennt. Keines der Blätter gilt deshalb als Original, und die geteilten Werte gelten bei allen Beteiligten als schwach belegt.",
      "en": "6 values on this datasheet appear digit for digit at FormFutura ABSpro Flame Retardant as well. They are therefore not 2 independent pieces of evidence but a single measurement. Which brand did the measuring cannot be established; the figures presumably come from a shared compounder that no sheet names. None of the sheets therefore counts as the original, and the shared values count as weakly substantiated for every party involved."
    }
  }
}

File: data/products/spectrum-pctg-gf10.json
{
  "$schema": "../../schema/product.schema.json",
  "schemaVersion": "1.0.0",
  "id": "spectrum-pctg-gf10",
  "materialId": "pctg-gf",
  "brand": "Spectrum",
  "manufacturer": "Spectrum Group",
  "productName": "Spectrum PCTG GF10",
  "origin": "Polen",
  "specimenType": "undeclared",
  "specimenNote": {
    "de": "Dieses Blatt sagt nicht, ob an gedruckten oder spritzgegossenen Prüfkörpern gemessen wurde. Bemerkenswert ist, dass zwei andere Blätter desselben Herstellers (PLA Pro und PLA Matt) es ausdrücklich tun — der Hersteller kann es also, tut es hier aber nicht.\n\nHinweis zu diesem Datenblatt: Kein eigenständiger Beleg. Alle acht Kennwerte sind mit dem FormFutura-AthenaX-GF10-Blatt identisch, samt der Vicat-Anomalie. Beide Marken compoundieren erkennbar dasselbe Granulat und geben dessen Datenblatt weiter. Das zählt als ein Beleg, nicht als zwei; die Werte beider Seiten gelten deshalb nur als schwach belegt.",
    "en": "This sheet does not say whether values were measured on printed or moulded specimens. Notable is that two other sheets from the same manufacturer (PLA Pro and PLA Matt) do so explicitly — the manufacturer is able to, but does not here.\n\nNote on this datasheet: Not an independent piece of evidence. All eight values are identical with FormFutura's AthenaX GF10 sheet, including the Vicat anomaly. Both brands evidently compound the same pellet grade and pass on its datasheet. That counts as one piece of evidence, not two; the values on both sides therefore count as weakly substantiated only."
  },
  "features": {
    "de": "Acht von acht Kennwerten stehen zifferngleich im AthenaX-GF10-Blatt von FormFutura: 1,31 g/cm³, 8 %, 55 MPa, 25 MPa, 45 kJ/m², 78 °C, 68 °C, 77 °C. Zwei Marken, eine Messung — und beide tragen dieselbe Auffälligkeit, nämlich eine Vicat-Temperatur (77 °C) unter der HDT-B (78 °C), was normalerweise nicht vorkommt. Der Wert dieses Blattes liegt deshalb nicht in neuen Zahlen, sondern darin, dass es die Herkunft der alten sichtbar macht.",
    "en": "Eight of eight values appear digit for digit in FormFutura's AthenaX GF10 sheet: 1.31 g/cm³, 8 %, 55 MPa, 25 MPa, 45 kJ/m², 78 °C, 68 °C, 77 °C. Two brands, one measurement — and both carry the same oddity, a Vicat temperature (77 °C) below the HDT-B (78 °C), which normally does not happen. The value of this sheet therefore lies not in new figures but in making the origin of the old ones visible."
  },
  "datasheet": {
    "title": "Spectrum PCTG GF10 — Technical Data Sheet",
    "url": "https://spectrumfilaments.com/wp-content/uploads/2022/10/en_tds_spectrum_pctg_gf10.pdf",
    "retrievedAt": "2026-08-02"
  },
  "productUrl": "https://spectrumfilaments.com/en/",
  "properties": {
    "density": {
      "value": 1.31,
      "unit": "g/cm³",
      "testStandard": "ASTM D792",
      "source": "src_tds",
      "confidence": "low"
    },
    "elongationAtBreakXy": {
      "value": 8,
      "unit": "%",
      "testStandard": "ISO 527",
      "source": "src_tds",
      "confidence": "low"
    },
    "tensileStrengthXy": {
      "value": 55,
      "unit": "MPa",
      "testStandard": "ISO 527",
      "conditions": "Streckgrenze; Bruchspannung 25 MPa",
      "source": "src_tds",
      "confidence": "low"
    },
    "charpyUnnotchedXy": {
      "value": 45,
      "unit": "kJ/m²",
      "testStandard": "ISO 179-1eU",
      "conditions": "ungekerbt, 23 °C; im Blatt als „Izod“ bezeichnet, die Norm ist Charpy",
      "source": "src_tds",
      "confidence": "low"
    },
    "hdtB": {
      "value": 78,
      "unit": "°C",
      "testStandard": "ISO 75, 0,455 MPa",
      "source": "src_tds",
      "confidence": "low"
    },
    "hdtA": {
      "value": 68,
      "unit": "°C",
      "testStandard": "ISO 75, 1,820 MPa",
      "source": "src_tds",
      "confidence": "low"
    },
    "vicatB50": {
      "value": 77,
      "unit": "°C",
      "testStandard": "ISO 306",
      "source": "src_tds",
      "confidence": "low"
    }
  },
  "governance": {
    "lastReviewed": "2026-08-02",
    "reviewedBy": "Claude Code (Erstimport aus Herstellerdatenblatt)",
    "sources": [
      {
        "id": "src_tds",
        "type": "manufacturer-tds",
        "publisher": "Spectrum Group",
        "productName": "Spectrum PCTG GF10",
        "title": "Spectrum PCTG GF10 — Technical Data Sheet",
        "url": "https://spectrumfilaments.com/wp-content/uploads/2022/10/en_tds_spectrum_pctg_gf10.pdf",
        "retrievedAt": "2026-08-02",
        "confidenceCeiling": "low",
        "note": {
          "de": "Herstellerdatenblatt mit Textebene. Prüfkörper nicht deklariert.",
          "en": "Manufacturer datasheet with text layer. Specimen not declared."
        }
      }
    ]
  },
  "sharedLineage": {
    "with": [
      "formfutura-athenax-gf10"
    ],
    "sharedFields": [
      "charpyUnnotchedXy",
      "density",
      "elongationAtBreakXy",
      "hdtA",
      "hdtB",
      "tensileStrengthXy",
      "vicatB50"
    ],
    "note": {
      "de": "7 Kennwerte dieses Datenblatts stehen Ziffer für Ziffer auch bei FormFutura AthenaX GF10. Es handelt sich also nicht um 2 unabhängige Belege, sondern um eine einzige Messung. Welche Marke gemessen hat, lässt sich nicht feststellen; vermutlich stammen die Zahlen von einem gemeinsamen Compoundeur, den kein Blatt nennt. Keines der Blätter gilt deshalb als Original, und die geteilten Werte gelten bei allen Beteiligten als schwach belegt.",
      "en": "7 values on this datasheet appear digit for digit at FormFutura AthenaX GF10 as well. They are therefore not 2 independent pieces of evidence but a single measurement. Which brand did the measuring cannot be established; the figures presumably come from a shared compounder that no sheet names. None of the sheets therefore counts as the original, and the shared values count as weakly substantiated for every party involved."
    }
  }
}

File: data/products/spectrum-pctg-premium.json
{
  "$schema": "../../schema/product.schema.json",
  "schemaVersion": "1.0.0",
  "id": "spectrum-pctg-premium",
  "materialId": "pctg",
  "brand": "Spectrum",
  "manufacturer": "Spectrum Group",
  "productName": "Spectrum PCTG Premium",
  "origin": "Polen",
  "specimenType": "undeclared",
  "specimenNote": {
    "de": "Dieses Blatt sagt nicht, ob an gedruckten oder spritzgegossenen Prüfkörpern gemessen wurde. Bemerkenswert ist, dass zwei andere Blätter desselben Herstellers (PLA Pro und PLA Matt) es ausdrücklich tun — der Hersteller kann es also, tut es hier aber nicht.",
    "en": "This sheet does not say whether values were measured on printed or moulded specimens. Notable is that two other sheets from the same manufacturer (PLA Pro and PLA Matt) do so explicitly — the manufacturer is able to, but does not here."
  },
  "features": {
    "de": "Das dritte PCTG-Blatt in der Datenbank mit praktisch identischen Zahlen — 44/46 MPa, 220 % Bruchdehnung, 1600 MPa Biegemodul, HDT 76/64 °C stehen wortgleich auch bei 3DJAKE und Fiberlogy. Drei Marken, ein Granulat. Solche Dreifachbestätigungen sind selten und machen die Werte belastbarer als jede Einzelquelle.",
    "en": "The third PCTG sheet in the dataset with practically identical figures — 44/46 MPa, 220 % elongation at break, 1600 MPa flexural modulus, HDT 76/64 °C appear verbatim at 3DJAKE and Fiberlogy too. Three brands, one pellet grade. Such triple confirmations are rare and make the values more dependable than any single source."
  },
  "datasheet": {
    "title": "Spectrum PCTG Premium — Technical Data Sheet",
    "url": "https://spectrumfilaments.com/wp-content/uploads/2022/05/en_tds_spectrum_pctg.pdf",
    "retrievedAt": "2026-08-02"
  },
  "productUrl": "https://spectrumfilaments.com/en/",
  "properties": {
    "density": {
      "value": 1.23,
      "unit": "g/cm³",
      "source": "src_tds",
      "confidence": "low"
    },
    "tensileStrengthXy": {
      "value": 44,
      "unit": "MPa",
      "conditions": "Streckspannung; Bruchspannung 46 MPa",
      "source": "src_tds",
      "confidence": "low"
    },
    "elongationAtYieldXy": {
      "value": 4.4,
      "unit": "%",
      "source": "src_tds",
      "confidence": "low"
    },
    "elongationAtBreakXy": {
      "value": 220,
      "unit": "%",
      "source": "src_tds",
      "confidence": "low"
    },
    "flexuralStrengthXy": {
      "value": 60,
      "unit": "MPa",
      "source": "src_tds",
      "confidence": "low"
    },
    "flexuralModulusXy": {
      "value": 1600,
      "unit": "MPa",
      "source": "src_tds",
      "confidence": "low"
    },
    "izodNotchedXy": {
      "value": 93,
      "unit": "kJ/m²",
      "testStandard": "ISO 180, 23 °C",
      "conditions": "im Blatt steht versehentlich „93°C KJ/m2“",
      "source": "src_tds",
      "confidence": "medium"
    },
    "hdtA": {
      "value": 64,
      "unit": "°C",
      "testStandard": "ISO 75, 1,820 MPa",
      "source": "src_tds",
      "confidence": "low"
    },
    "hdtB": {
      "value": 76,
      "unit": "°C",
      "testStandard": "ISO 75, 0,455 MPa",
      "source": "src_tds",
      "confidence": "low"
    }
  },
  "governance": {
    "lastReviewed": "2026-08-02",
    "reviewedBy": "Claude Code (Erstimport aus Herstellerdatenblatt)",
    "sources": [
      {
        "id": "src_tds",
        "type": "manufacturer-tds",
        "publisher": "Spectrum Group",
        "productName": "Spectrum PCTG Premium",
        "title": "Spectrum PCTG Premium — Technical Data Sheet",
        "url": "https://spectrumfilaments.com/wp-content/uploads/2022/05/en_tds_spectrum_pctg.pdf",
        "retrievedAt": "2026-08-02",
        "confidenceCeiling": "medium",
        "note": {
          "de": "Herstellerdatenblatt mit Textebene. Prüfkörper nicht deklariert.",
          "en": "Manufacturer datasheet with text layer. Specimen not declared."
        }
      }
    ]
  },
  "sharedLineage": {
    "with": [
      "3djake-pctg",
      "formfutura-athenax"
    ],
    "sharedFields": [
      "density",
      "elongationAtBreakXy",
      "elongationAtYieldXy",
      "flexuralModulusXy",
      "flexuralStrengthXy",
      "hdtA",
      "hdtB",
      "tensileStrengthXy"
    ],
    "note": {
      "de": "8 Kennwerte dieses Datenblatts stehen Ziffer für Ziffer auch bei 3DJAKE 3DJAKE PCTG · FormFutura AthenaX. Es handelt sich also nicht um 3 unabhängige Belege, sondern um eine einzige Messung. Welche Marke gemessen hat, lässt sich nicht feststellen; vermutlich stammen die Zahlen von einem gemeinsamen Compoundeur, den kein Blatt nennt. Keines der Blätter gilt deshalb als Original, und die geteilten Werte gelten bei allen Beteiligten als schwach belegt.",
      "en": "8 values on this datasheet appear digit for digit at 3DJAKE 3DJAKE PCTG · FormFutura AthenaX as well. They are therefore not 3 independent pieces of evidence but a single measurement. Which brand did the measuring cannot be established; the figures presumably come from a shared compounder that no sheet names. None of the sheets therefore counts as the original, and the shared values count as weakly substantiated for every party involved."
    }
  }
}

File: data/products/spectrum-pla-premium.json
{
  "$schema": "../../schema/product.schema.json",
  "schemaVersion": "1.0.0",
  "id": "spectrum-pla-premium",
  "materialId": "pla",
  "brand": "Spectrum",
  "manufacturer": "Spectrum Group",
  "productName": "Spectrum PLA Premium",
  "origin": "Polen",
  "specimenType": "undeclared",
  "specimenNote": {
    "de": "Dieses Blatt sagt nicht, ob an gedruckten oder spritzgegossenen Prüfkörpern gemessen wurde. Bemerkenswert ist, dass zwei andere Blätter desselben Herstellers (PLA Pro und PLA Matt) es ausdrücklich tun — der Hersteller kann es also, tut es hier aber nicht.\n\nHinweis zu diesem Datenblatt: Drei Auffälligkeiten. Erstens: Die Zugwerte stehen unter ASTM D882, der Norm für dünne FOLIEN — für Formteile wäre D638 einschlägig. Dieselbe Verwechslung steht in den PLA-Blättern von Fiberlogy und Material4Print; sie reist offenbar mit dem Rohstoffdatenblatt durch die Branche. Zweitens: Die Wärmeformbeständigkeit steht unter ASTM E2092, einer thermomechanischen Analyse statt der HDT-Norm D648. Drittens: Der Biege-E-Modul ist mit „3.8 MPa“ angegeben — gemeint sind offenkundig 3,8 GPa, also 3800 MPa. Der Wert wurde nicht übernommen.",
    "en": "This sheet does not say whether values were measured on printed or moulded specimens. Notable is that two other sheets from the same manufacturer (PLA Pro and PLA Matt) do so explicitly — the manufacturer is able to, but does not here.\n\nNote on this datasheet: Three irregularities. First: the tensile values sit under ASTM D882, the standard for thin FILMS — for mouldings D638 would apply. The same mix-up appears in the PLA sheets from Fiberlogy and Material4Print; it apparently travels with the raw-material datasheet through the industry. Second: heat deflection sits under ASTM E2092, a thermomechanical analysis instead of the HDT standard D648. Third: the flexural modulus reads “3.8 MPa” — obviously 3.8 GPa, i.e. 3800 MPa, is meant. The value was not imported."
  },
  "datasheet": {
    "title": "Spectrum PLA Premium — Technical Data Sheet",
    "url": "https://spectrumfilaments.com/wp-content/uploads/2021/12/en_tds_spectrum_pla_premium.pdf",
    "retrievedAt": "2026-08-02"
  },
  "productUrl": "https://spectrumfilaments.com/en/",
  "properties": {
    "density": {
      "value": 1.24,
      "unit": "g/cm³",
      "testStandard": "ASTM D792",
      "source": "src_tds",
      "confidence": "low"
    },
    "tensileStrengthXy": {
      "value": 60,
      "unit": "MPa",
      "testStandard": "ASTM D882 (siehe Hinweis)",
      "conditions": "Streckspannung; Bruchspannung 53 MPa",
      "source": "src_tds",
      "confidence": "low"
    },
    "tensileModulusXy": {
      "value": 3500,
      "unit": "MPa",
      "testStandard": "ASTM D882 (siehe Hinweis)",
      "source": "src_tds",
      "confidence": "low"
    },
    "elongationAtBreakXy": {
      "value": 6,
      "unit": "%",
      "testStandard": "ASTM D882 (siehe Hinweis)",
      "source": "src_tds",
      "confidence": "low"
    },
    "flexuralStrengthXy": {
      "value": 83,
      "unit": "MPa",
      "testStandard": "ASTM D790",
      "source": "src_tds",
      "confidence": "low"
    },
    "izodNotchedXy": {
      "value": 16,
      "unit": "J/m",
      "testStandard": "ASTM D256",
      "source": "src_tds",
      "confidence": "low"
    },
    "hdtB": {
      "value": 55,
      "unit": "°C",
      "testStandard": "im Blatt als ASTM E2092 angegeben (siehe Hinweis)",
      "source": "src_tds",
      "confidence": "low"
    },
    "glassTransition": {
      "value": 57.5,
      "unit": "°C",
      "min": 55,
      "max": 60,
      "testStandard": "ASTM D3418",
      "source": "src_tds",
      "confidence": "low"
    },
    "nozzleTemperature": {
      "value": 200,
      "unit": "°C",
      "min": 185,
      "max": 215,
      "source": "src_tds",
      "confidence": "low"
    },
    "bedTemperature": {
      "value": 22,
      "unit": "°C",
      "min": 0,
      "max": 45,
      "source": "src_tds",
      "confidence": "medium"
    },
    "printSpeed": {
      "value": 95,
      "unit": "mm/s",
      "min": 40,
      "max": 150,
      "source": "src_tds",
      "confidence": "medium"
    }
  },
  "governance": {
    "lastReviewed": "2026-08-02",
    "reviewedBy": "Claude Code (Erstimport aus Herstellerdatenblatt)",
    "sources": [
      {
        "id": "src_tds",
        "type": "manufacturer-tds",
        "publisher": "Spectrum Group",
        "productName": "Spectrum PLA Premium",
        "title": "Spectrum PLA Premium — Technical Data Sheet",
        "url": "https://spectrumfilaments.com/wp-content/uploads/2021/12/en_tds_spectrum_pla_premium.pdf",
        "retrievedAt": "2026-08-02",
        "confidenceCeiling": "low",
        "note": {
          "de": "Herstellerdatenblatt mit Textebene. Prüfkörper nicht deklariert.",
          "en": "Manufacturer datasheet with text layer. Specimen not declared."
        }
      }
    ]
  },
  "sharedLineage": {
    "with": [
      "fiberlogy-easy-pla",
      "fillamentum-pla-extrafill",
      "nebula-pla-art-glitter",
      "nebula-pla-art-glowing",
      "nebula-pla-art-marble",
      "nebula-pla-art-mystic-green",
      "nebula-pla-art-thermo",
      "nebula-pla-premium"
    ],
    "sharedFields": [
      "density",
      "elongationAtBreakXy",
      "flexuralStrengthXy",
      "glassTransition",
      "hdtB",
      "izodNotchedXy",
      "nozzleTemperature",
      "tensileModulusXy",
      "tensileStrengthXy"
    ],
    "note": {
      "de": "9 Kennwerte dieses Datenblatts stehen Ziffer für Ziffer auch bei Fiberlogy Fiberlogy Easy PLA · Fillamentum Fillamentum PLA Extrafill · Nebula Filaments PLA Art Glitter · Nebula Filaments PLA Art Glowing · Nebula Filaments PLA Art Marble · Nebula Filaments PLA Art Mystic Green · Nebula Filaments PLA Art Thermo · Nebula Filaments PLA Premium. Es handelt sich also nicht um 9 unabhängige Belege, sondern um eine einzige Messung. Welche Marke gemessen hat, lässt sich nicht feststellen; vermutlich stammen die Zahlen von einem gemeinsamen Compoundeur, den kein Blatt nennt. Keines der Blätter gilt deshalb als Original, und die geteilten Werte gelten bei allen Beteiligten als schwach belegt.",
      "en": "9 values on this datasheet appear digit for digit at Fiberlogy Fiberlogy Easy PLA · Fillamentum Fillamentum PLA Extrafill · Nebula Filaments PLA Art Glitter · Nebula Filaments PLA Art Glowing · Nebula Filaments PLA Art Marble · Nebula Filaments PLA Art Mystic Green · Nebula Filaments PLA Art Thermo · Nebula Filaments PLA Premium as well. They are therefore not 9 independent pieces of evidence but a single measurement. Which brand did the measuring cannot be established; the figures presumably come from a shared compounder that no sheet names. None of the sheets therefore counts as the original, and the shared values count as weakly substantiated for every party involved."
    }
  }
}
