Repository: Reents3D/fdm-material-advisor

# FDM-Materialberater

**[→ Werkzeug öffnen](https://materialberater.reents3d.de/)** · kostenlos, ohne Anmeldung
· ein Werkzeug der [Reents Technologies GmbH](https://reents3d.de/) (Reents3D), XXL-3D-Druck und Exponatebau in Holm bei Hamburg

Welches FDM-Material passt zum Anwendungsfall — und **warum**. Ein quelloffener
Materialberater mit einer offenen Datenbank, in der jeder Kennwert seine Quelle, seine
Prüfnorm und seine Konfidenz mitführt.

**43 Werkstofftypen · 254 Produkte von 17 Marken · 3.182 belegte Einzelaussagen ·
20 Anwendungsfälle · 21 Medien · 29 Glossareinträge**
*[English summary below](#english)*

---

File: data/products/spectrum-pla-pro.json
{
  "$schema": "../../schema/product.schema.json",
  "schemaVersion": "1.0.0",
  "id": "spectrum-pla-pro",
  "materialId": "pla",
  "brand": "Spectrum",
  "manufacturer": "Spectrum Group",
  "productName": "Spectrum PLA Pro",
  "origin": "Polen",
  "specimenType": "printed",
  "specimenNote": {
    "de": "Dieses Blatt deklariert den Prüfkörper: gedruckt, mit Angabe von Infill, Orientierung und Temperung. Damit sind die Werte mit denen von Ultrafuse, Bambu Lab und Prusa Polymers vergleichbar — und nicht mit den übrigen Blättern desselben Herstellers.",
    "en": "This sheet declares the specimen: printed, stating infill, orientation and annealing. The values are therefore comparable with those from Ultrafuse, Bambu Lab and Prusa Polymers — and not with the manufacturer's other sheets."
  },
  "features": {
    "de": "Das aussagekräftigste PLA-Blatt in der Datenbank: Es nennt Infill, Bauorientierung und Temperung der Prüfkörper („3D printed at 100% infill and annealed at 110°C/20 min, XY axis“) — und unterscheidet zusätzlich zwischen amorphem und teilkristallinem Zustand bei der Schlagzähigkeit (160 gegen 233 J/m). Die HDT von 75 bis 85 °C gilt entsprechend nur getempert; ungetempertes PLA liegt bei 55 °C.",
    "en": "The most informative PLA sheet in the dataset: it states infill, build orientation and annealing of the specimens (“3D printed at 100% infill and annealed at 110°C/20 min, XY axis”) — and additionally distinguishes amorphous from semi-crystalline state for impact strength (160 against 233 J/m). The HDT of 75 to 85 °C accordingly applies only after annealing; unannealed PLA sits at 55 °C."
  },
  "datasheet": {
    "title": "Spectrum PLA Pro — Technical Data Sheet",
    "url": "https://spectrumfilaments.com/wp-content/uploads/2021/07/en_tds_spectrum_pla_pro.pdf",
    "retrievedAt": "2026-08-02"
  },
  "productUrl": "https://spectrumfilaments.com/en/",
  "properties": {
    "density": {
      "value": 1.22,
      "unit": "g/cm³",
      "source": "src_tds",
      "confidence": "low"
    },
    "meltingTemperature": {
      "value": 172.5,
      "unit": "°C",
      "min": 165,
      "max": 180,
      "source": "src_tds",
      "confidence": "low"
    },
    "tensileStrengthXy": {
      "value": 40,
      "unit": "MPa",
      "orientation": "XY",
      "conditions": "gedruckt, 100 % Infill, getempert 110 °C / 20 min",
      "source": "src_tds",
      "confidence": "low"
    },
    "tensileModulusXy": {
      "value": 2865,
      "unit": "MPa",
      "orientation": "XY",
      "conditions": "gedruckt, 100 % Infill, getempert 110 °C / 20 min",
      "source": "src_tds",
      "confidence": "low"
    },
    "flexuralStrengthXy": {
      "value": 73,
      "unit": "MPa",
      "orientation": "XY",
      "conditions": "gedruckt, 100 % Infill, getempert",
      "source": "src_tds",
      "confidence": "low"
    },
    "flexuralModulusXy": {
      "value": 2414,
      "unit": "MPa",
      "orientation": "XY",
      "conditions": "gedruckt, 100 % Infill, getempert",
      "source": "src_tds",
      "confidence": "medium"
    },
    "izodNotchedXy": {
      "value": 160,
      "unit": "J/m",
      "orientation": "XY",
      "conditions": "amorph; teilkristallin 233 J/m, gedruckt und getempert",
      "source": "src_tds",
      "confidence": "medium"
    },
    "hdtB": {
      "value": 80,
      "unit": "°C",
      "min": 75,
      "max": 85,
      "conditions": "gedruckt, getempert",
      "source": "src_tds",
      "confidence": "low"
    },
    "glassTransition": {
      "value": 57.5,
      "unit": "°C",
      "min": 55,
      "max": 60,
      "source": "src_tds",
      "confidence": "low"
    }
  },
  "governance": {
    "lastReviewed": "2026-08-02",
    "reviewedBy": "Claude Code (Erstimport aus Herstellerdatenblatt)",
    "sources": [
      {
        "id": "src_tds",
        "type": "manufacturer-tds",
        "publisher": "Spectrum Group",
        "productName": "Spectrum PLA Pro",
        "title": "Spectrum PLA Pro — Technical Data Sheet",
        "url": "https://spectrumfilaments.com/wp-content/uploads/2021/07/en_tds_spectrum_pla_pro.pdf",
        "retrievedAt": "2026-08-02",
        "confidenceCeiling": "high",
        "note": {
          "de": "Herstellerdatenblatt mit Textebene. Prüfkörper deklariert: gedruckt, mit Infill, Orientierung und Temperung.",
          "en": "Manufacturer datasheet with text layer. Specimen declared: printed, with infill, orientation and annealing."
        }
      }
    ]
  },
  "sharedLineage": {
    "with": [
      "nebula-pla-tech-609-hd"
    ],
    "sharedFields": [
      "density",
      "flexuralStrengthXy",
      "glassTransition",
      "hdtB",
      "meltingTemperature",
      "tensileModulusXy",
      "tensileStrengthXy"
    ],
    "note": {
      "de": "7 Kennwerte dieses Datenblatts stehen Ziffer für Ziffer auch bei Nebula Filaments PLA Tech 609 HD. Es handelt sich also nicht um 2 unabhängige Belege, sondern um eine einzige Messung. Welche Marke gemessen hat, lässt sich nicht feststellen; vermutlich stammen die Zahlen von einem gemeinsamen Compoundeur, den kein Blatt nennt. Keines der Blätter gilt deshalb als Original, und die geteilten Werte gelten bei allen Beteiligten als schwach belegt.",
      "en": "7 values on this datasheet appear digit for digit at Nebula Filaments PLA Tech 609 HD as well. They are therefore not 2 independent pieces of evidence but a single measurement. Which brand did the measuring cannot be established; the figures presumably come from a shared compounder that no sheet names. None of the sheets therefore counts as the original, and the shared values count as weakly substantiated for every party involved."
    }
  }
}

File: data/products/spectrum-pla-tough.json
{
  "$schema": "../../schema/product.schema.json",
  "schemaVersion": "1.0.0",
  "id": "spectrum-pla-tough",
  "materialId": "pla-tough",
  "brand": "Spectrum",
  "manufacturer": "Spectrum Group",
  "productName": "Spectrum PLA Tough",
  "origin": "Polen",
  "specimenType": "undeclared",
  "specimenNote": {
    "de": "Dieses Blatt sagt nicht, ob an gedruckten oder spritzgegossenen Prüfkörpern gemessen wurde. Bemerkenswert ist, dass zwei andere Blätter desselben Herstellers (PLA Pro und PLA Matt) es ausdrücklich tun — der Hersteller kann es also, tut es hier aber nicht.\n\nHinweis zu diesem Datenblatt: Der E-Modul steht mit 432,8 MPa im Blatt. Für PLA ist das rund ein Achtel des Üblichen (3000 bis 3900 MPa), und der Biege-E-Modul desselben Blattes liegt mit 2493 MPa fünfmal höher — beides zusammen kann nicht stimmen. Der Wert wurde nicht übernommen. Denselben Fehler in derselben Größenordnung tragen die Blätter von magicPLA und mysteryPLA bei 3DJAKE.",
    "en": "This sheet does not say whether values were measured on printed or moulded specimens. Notable is that two other sheets from the same manufacturer (PLA Pro and PLA Matt) do so explicitly — the manufacturer is able to, but does not here.\n\nNote on this datasheet: The modulus reads 432.8 MPa on the sheet. For PLA that is about an eighth of the usual figure (3000 to 3900 MPa), and the same sheet's flexural modulus is five times higher at 2493 MPa — the two cannot both be right. The value was not imported. The same error of the same magnitude appears in the magicPLA and mysteryPLA sheets at 3DJAKE."
  },
  "datasheet": {
    "title": "Spectrum PLA Tough — Technical Data Sheet",
    "url": "https://spectrumfilaments.com/wp-content/uploads/2022/05/en_tds_spectrum_pla_tough.pdf",
    "retrievedAt": "2026-08-02"
  },
  "productUrl": "https://spectrumfilaments.com/en/",
  "properties": {
    "density": {
      "value": 1.2,
      "unit": "g/cm³",
      "source": "src_tds",
      "confidence": "medium"
    },
    "tensileStrengthXy": {
      "value": 53.2,
      "unit": "MPa",
      "conditions": "Bruchkraft 43,5 MPa",
      "source": "src_tds",
      "confidence": "medium"
    },
    "elongationAtBreakXy": {
      "value": 15,
      "unit": "%",
      "source": "src_tds",
      "confidence": "medium"
    },
    "flexuralModulusXy": {
      "value": 2493,
      "unit": "MPa",
      "source": "src_tds",
      "confidence": "medium"
    },
    "flexuralStrengthXy": {
      "value": 71.13,
      "unit": "MPa",
      "source": "src_tds",
      "confidence": "medium"
    },
    "hdtB": {
      "value": 55,
      "unit": "°C",
      "source": "src_tds",
      "confidence": "medium"
    },
    "glassTransition": {
      "value": 57.5,
      "unit": "°C",
      "min": 55,
      "max": 60,
      "source": "src_tds",
      "confidence": "medium"
    }
  },
  "governance": {
    "lastReviewed": "2026-08-02",
    "reviewedBy": "Claude Code (Erstimport aus Herstellerdatenblatt)",
    "sources": [
      {
        "id": "src_tds",
        "type": "manufacturer-tds",
        "publisher": "Spectrum Group",
        "productName": "Spectrum PLA Tough",
        "title": "Spectrum PLA Tough — Technical Data Sheet",
        "url": "https://spectrumfilaments.com/wp-content/uploads/2022/05/en_tds_spectrum_pla_tough.pdf",
        "retrievedAt": "2026-08-02",
        "confidenceCeiling": "low",
        "note": {
          "de": "Herstellerdatenblatt mit Textebene. Prüfkörper nicht deklariert.",
          "en": "Manufacturer datasheet with text layer. Specimen not declared."
        }
      }
    ]
  }
}

File: data/products/spectrum-s-flex-90a.json
{
  "$schema": "../../schema/product.schema.json",
  "schemaVersion": "1.0.0",
  "id": "spectrum-s-flex-90a",
  "materialId": "tpu-95a",
  "brand": "Spectrum",
  "manufacturer": "Spectrum Group",
  "productName": "Spectrum S-Flex 90A",
  "origin": "Polen",
  "specimenType": "undeclared",
  "specimenNote": {
    "de": "Dieses Blatt sagt nicht, ob an gedruckten oder spritzgegossenen Prüfkörpern gemessen wurde. Bemerkenswert ist, dass zwei andere Blätter desselben Herstellers (PLA Pro und PLA Matt) es ausdrücklich tun — der Hersteller kann es also, tut es hier aber nicht.\n\nHinweis zu diesem Datenblatt: Shore A 90 liegt zwischen den geführten Typen TPU 85A und TPU 95A; die Zuordnung zu TPU 95A ist eine Einordnung dieser Datenbank, keine Herstellerangabe. Zudem nennt das Blatt die Werte „in Maschinenrichtung“ — das ist eine Angabe aus der Folien- und Extrusionsprüfung und sagt nichts über die Bauorientierung eines gedruckten Teils.",
    "en": "This sheet does not say whether values were measured on printed or moulded specimens. Notable is that two other sheets from the same manufacturer (PLA Pro and PLA Matt) do so explicitly — the manufacturer is able to, but does not here.\n\nNote on this datasheet: Shore A 90 sits between the carried types TPU 85A and TPU 95A; the assignment to TPU 95A is this database's judgement, not a manufacturer statement. The sheet moreover gives the values “in machine direction” — that is a statement from film and extrusion testing and says nothing about the build orientation of a printed part."
  },
  "datasheet": {
    "title": "Spectrum S-Flex 90A — Technical Data Sheet",
    "url": "https://spectrumfilaments.com/wp-content/uploads/2022/05/en_tds_spectrum_sflex_90a.pdf",
    "retrievedAt": "2026-08-02"
  },
  "productUrl": "https://spectrumfilaments.com/en/",
  "properties": {
    "density": {
      "value": 1.22,
      "unit": "g/cm³",
      "source": "src_tds",
      "confidence": "medium"
    },
    "hardnessShoreA": {
      "value": 90,
      "unit": "Shore A",
      "source": "src_tds",
      "confidence": "medium"
    },
    "tensileStrengthXy": {
      "value": 35,
      "unit": "MPa",
      "conditions": "in Maschinenrichtung",
      "source": "src_tds",
      "confidence": "medium"
    },
    "elongationAtBreakXy": {
      "value": 500,
      "unit": "%",
      "conditions": "in Maschinenrichtung",
      "source": "src_tds",
      "confidence": "medium"
    },
    "tearStrength": {
      "value": 90,
      "unit": "kN/m",
      "conditions": "Weiterreisswiderstand in Maschinenrichtung; im Blatt 90 N/mm",
      "source": "src_tds",
      "confidence": "medium"
    },
    "abrasionLoss": {
      "value": 35,
      "unit": "mm³",
      "source": "src_tds",
      "confidence": "medium"
    }
  },
  "governance": {
    "lastReviewed": "2026-08-02",
    "reviewedBy": "Claude Code (Erstimport aus Herstellerdatenblatt)",
    "sources": [
      {
        "id": "src_tds",
        "type": "manufacturer-tds",
        "publisher": "Spectrum Group",
        "productName": "Spectrum S-Flex 90A",
        "title": "Spectrum S-Flex 90A — Technical Data Sheet",
        "url": "https://spectrumfilaments.com/wp-content/uploads/2022/05/en_tds_spectrum_sflex_90a.pdf",
        "retrievedAt": "2026-08-02",
        "confidenceCeiling": "low",
        "note": {
          "de": "Herstellerdatenblatt mit Textebene. Prüfkörper nicht deklariert.",
          "en": "Manufacturer datasheet with text layer. Specimen not declared."
        }
      }
    ]
  }
}

File: data/products/spectrum-s-flex-98a.json
{
  "$schema": "../../schema/product.schema.json",
  "schemaVersion": "1.0.0",
  "id": "spectrum-s-flex-98a",
  "materialId": "tpu-98a",
  "brand": "Spectrum",
  "manufacturer": "Spectrum Group",
  "productName": "Spectrum S-Flex 98A",
  "origin": "Polen",
  "specimenType": "undeclared",
  "specimenNote": {
    "de": "Dieses Blatt sagt nicht, ob an gedruckten oder spritzgegossenen Prüfkörpern gemessen wurde. Bemerkenswert ist, dass zwei andere Blätter desselben Herstellers (PLA Pro und PLA Matt) es ausdrücklich tun — der Hersteller kann es also, tut es hier aber nicht.",
    "en": "This sheet does not say whether values were measured on printed or moulded specimens. Notable is that two other sheets from the same manufacturer (PLA Pro and PLA Matt) do so explicitly — the manufacturer is able to, but does not here."
  },
  "features": {
    "de": "Ein Elastomerblatt, wie es sein sollte: Spannung bei definierter Dehnung (15,4 MPa bei 100 %, 25 MPa bei 300 %), Abrieb, Druckverformungsrest bei zwei Bedingungen und Rückprallelastizität. Genau diese Größen entscheiden bei einer Dichtung oder einem Dämpfer — und genau sie fehlen in fast allen TPU-Blättern.",
    "en": "An elastomer sheet as it should be: stress at defined strain (15.4 MPa at 100 %, 25 MPa at 300 %), abrasion, compression set at two conditions and rebound resilience. Precisely these figures decide the matter for a seal or a damper — and precisely they are missing from almost every TPU sheet."
  },
  "datasheet": {
    "title": "Spectrum S-Flex 98A — Technical Data Sheet",
    "url": "https://spectrumfilaments.com/wp-content/uploads/2022/05/en_tds_spectrum_sflex_98a.pdf",
    "retrievedAt": "2026-08-02"
  },
  "productUrl": "https://spectrumfilaments.com/en/",
  "properties": {
    "density": {
      "value": 1.09,
      "unit": "g/cm³",
      "source": "src_tds",
      "confidence": "medium"
    },
    "shrinkage": {
      "value": 0.8,
      "unit": "%",
      "source": "src_tds",
      "confidence": "medium"
    },
    "hardnessShoreA": {
      "value": 98,
      "unit": "Shore A",
      "source": "src_tds",
      "confidence": "medium"
    },
    "tensileStrengthXy": {
      "value": 55,
      "unit": "MPa",
      "source": "src_tds",
      "confidence": "medium"
    },
    "elongationAtBreakXy": {
      "value": 510,
      "unit": "%",
      "source": "src_tds",
      "confidence": "medium"
    },
    "tearStrength": {
      "value": 120,
      "unit": "kN/m",
      "conditions": "im Blatt als 120 N/mm angegeben",
      "source": "src_tds",
      "confidence": "medium"
    },
    "abrasionLoss": {
      "value": 30,
      "unit": "mm³",
      "source": "src_tds",
      "confidence": "medium"
    },
    "compressionSet": {
      "value": 32,
      "unit": "%",
      "conditions": "70 h bei 23 °C; bei 24 h und 70 °C sind es 50 %",
      "source": "src_tds",
      "confidence": "medium"
    },
    "reboundResilience": {
      "value": 30,
      "unit": "%",
      "conditions": "Bayshore",
      "source": "src_tds",
      "confidence": "medium"
    }
  },
  "governance": {
    "lastReviewed": "2026-08-02",
    "reviewedBy": "Claude Code (Erstimport aus Herstellerdatenblatt)",
    "sources": [
      {
        "id": "src_tds",
        "type": "manufacturer-tds",
        "publisher": "Spectrum Group",
        "productName": "Spectrum S-Flex 98A",
        "title": "Spectrum S-Flex 98A — Technical Data Sheet",
        "url": "https://spectrumfilaments.com/wp-content/uploads/2022/05/en_tds_spectrum_sflex_98a.pdf",
        "retrievedAt": "2026-08-02",
        "confidenceCeiling": "medium",
        "note": {
          "de": "Herstellerdatenblatt mit Textebene. Prüfkörper nicht deklariert.",
          "en": "Manufacturer datasheet with text layer. Specimen not declared."
        }
      }
    ]
  }
}

File: data/products/spectrum-smart-abs.json
{
  "$schema": "../../schema/product.schema.json",
  "schemaVersion": "1.0.0",
  "id": "spectrum-smart-abs",
  "materialId": "abs",
  "brand": "Spectrum",
  "manufacturer": "Spectrum Group",
  "productName": "Spectrum Smart ABS",
  "origin": "Polen",
  "specimenType": "undeclared",
  "specimenNote": {
    "de": "Dieses Blatt sagt nicht, ob an gedruckten oder spritzgegossenen Prüfkörpern gemessen wurde. Bemerkenswert ist, dass zwei andere Blätter desselben Herstellers (PLA Pro und PLA Matt) es ausdrücklich tun — der Hersteller kann es also, tut es hier aber nicht.",
    "en": "This sheet does not say whether values were measured on printed or moulded specimens. Notable is that two other sheets from the same manufacturer (PLA Pro and PLA Matt) do so explicitly — the manufacturer is able to, but does not here."
  },
  "features": {
    "de": "Nennt als eines von wenigen Blättern die Schlagzähigkeit bei −30 °C (16 gegen 33 kg·cm/cm bei Raumtemperatur) — die Hälfte. Für Aussenanwendungen im Winter ist das die relevantere Zahl.",
    "en": "One of few sheets giving impact strength at −30 °C (16 against 33 kg·cm/cm at room temperature) — half. For outdoor use in winter that is the more relevant figure."
  },
  "datasheet": {
    "title": "Spectrum Smart ABS — Technical Data Sheet",
    "url": "https://spectrumfilaments.com/wp-content/uploads/2022/05/en_tds_spectrum_smart_abs.pdf",
    "retrievedAt": "2026-08-02"
  },
  "productUrl": "https://spectrumfilaments.com/en/",
  "properties": {
    "density": {
      "value": 1.05,
      "unit": "g/cm³",
      "source": "src_tds",
      "confidence": "low"
    },
    "shrinkage": {
      "value": 0.55,
      "unit": "%",
      "min": 0.4,
      "max": 0.7,
      "conditions": "in Fliessrichtung, 3,2 mm",
      "source": "src_tds",
      "confidence": "medium"
    },
    "tensileStrengthXy": {
      "value": 45.1,
      "unit": "MPa",
      "conditions": "Streckspannung, 3,2 mm, 50 mm/min; im Blatt 460 kg/cm², umgerechnet",
      "source": "src_tds",
      "confidence": "low"
    },
    "elongationAtBreakXy": {
      "value": 10,
      "unit": "%",
      "conditions": "im Blatt als „>10 %“ angegeben",
      "source": "src_tds",
      "confidence": "low"
    },
    "flexuralStrengthXy": {
      "value": 72.6,
      "unit": "MPa",
      "conditions": "3,2 mm, 15 mm/min; im Blatt 740 kg/cm², umgerechnet",
      "source": "src_tds",
      "confidence": "low"
    },
    "flexuralModulusXy": {
      "value": 2451.7,
      "unit": "MPa",
      "conditions": "3,2 mm, 15 mm/min; im Blatt 25 000 kg/cm², umgerechnet",
      "source": "src_tds",
      "confidence": "low"
    },
    "hdtB": {
      "value": 85,
      "unit": "°C",
      "conditions": "6,4 mm",
      "source": "src_tds",
      "confidence": "medium"
    },
    "vicatB50": {
      "value": 93,
      "unit": "°C",
      "source": "src_tds",
      "confidence": "medium"
    }
  },
  "governance": {
    "lastReviewed": "2026-08-02",
    "reviewedBy": "Claude Code (Erstimport aus Herstellerdatenblatt)",
    "sources": [
      {
        "id": "src_tds",
        "type": "manufacturer-tds",
        "publisher": "Spectrum Group",
        "productName": "Spectrum Smart ABS",
        "title": "Spectrum Smart ABS — Technical Data Sheet",
        "url": "https://spectrumfilaments.com/wp-content/uploads/2022/05/en_tds_spectrum_smart_abs.pdf",
        "retrievedAt": "2026-08-02",
        "confidenceCeiling": "medium",
        "note": {
          "de": "Herstellerdatenblatt mit Textebene. Prüfkörper nicht deklariert.",
          "en": "Manufacturer datasheet with text layer. Specimen not declared."
        }
      }
    ]
  },
  "sharedLineage": {
    "with": [
      "formfutura-abspro",
      "formfutura-easyfil-abs",
      "formfutura-easyfil-abs-glow",
      "formfutura-titanx"
    ],
    "sharedFields": [
      "density",
      "elongationAtBreakXy",
      "flexuralModulusXy",
      "flexuralStrengthXy",
      "tensileStrengthXy"
    ],
    "note": {
      "de": "5 Kennwerte dieses Datenblatts stehen Ziffer für Ziffer auch bei FormFutura ABSpro · FormFutura EasyFil ABS · FormFutura EasyFil ABS — Glow in the Dark · FormFutura TitanX. Es handelt sich also nicht um 5 unabhängige Belege, sondern um eine einzige Messung. Welche Marke gemessen hat, lässt sich nicht feststellen; vermutlich stammen die Zahlen von einem gemeinsamen Compoundeur, den kein Blatt nennt. Keines der Blätter gilt deshalb als Original, und die geteilten Werte gelten bei allen Beteiligten als schwach belegt.",
      "en": "5 values on this datasheet appear digit for digit at FormFutura ABSpro · FormFutura EasyFil ABS · FormFutura EasyFil ABS — Glow in the Dark · FormFutura TitanX as well. They are therefore not 5 independent pieces of evidence but a single measurement. Which brand did the measuring cannot be established; the figures presumably come from a shared compounder that no sheet names. None of the sheets therefore counts as the original, and the shared values count as weakly substantiated for every party involved."
    }
  }
}

File: data/products/sunlu-abs.json
{
  "$schema": "../../schema/product.schema.json",
  "schemaVersion": "1.0.0",
  "id": "sunlu-abs",
  "materialId": "abs",
  "brand": "SUNLU",
  "manufacturer": "SUNLU Group",
  "productName": "SUNLU ABS",
  "origin": "China",
  "specimenType": "undeclared",
  "specimenNote": {
    "de": "Dieses Blatt nennt keine Orientierung und führt eine Zeile „Mold Shrinkage“ nach ASTM D955 — einen Spritzgussversuch. Die mechanischen Werte beschreiben deshalb mit hoher Wahrscheinlichkeit den Rohstoff, nicht das gedruckte Bauteil. Da das Blatt es nicht ausspricht, steht der Prüfkörper als „nicht deklariert“; für einen Vergleich mit den gedruckten Werten von Bambu Lab, Prusa Polymers oder den beiden ISO-Blättern von SUNLU selbst sind diese Zahlen nicht geeignet.\n\nDie ASTM-Reihe misst die Kerbschlagzähigkeit nicht einheitlich: mal nach ISO 180 in kJ/m², mal nach ASTM D256 in J/m. Beide Werte lassen sich nur mit der Prüfkörperdicke ineinander umrechnen. Innerhalb des eigenen Sortiments sind die Blätter damit nicht direkt vergleichbar; umgerechnet wurde hier nichts.\n\nHinweis zu diesem Datenblatt: Das Blatt nennt einen Schmelzpunkt für einen amorphen Werkstoff. Amorphe Thermoplaste haben keinen Schmelzpunkt, sondern einen Erweichungsbereich oberhalb der Glasübergangstemperatur — die Zeile wurde deshalb nicht übernommen.",
    "en": "This sheet states no orientation and carries a “Mold Shrinkage” row to ASTM D955 — an injection moulding test. The mechanical values therefore most likely describe the raw material, not the printed part. As the sheet does not say so, the specimen stands as “not declared”; these figures are not suitable for comparison with the printed values from Bambu Lab, Prusa Polymers or SUNLU's own two ISO sheets.\n\nThe ASTM series does not measure notched impact consistently: sometimes to ISO 180 in kJ/m², sometimes to ASTM D256 in J/m. The two can only be converted into each other using the specimen thickness. Within its own range the sheets are therefore not directly comparable; nothing was converted here.\n\nNote on this datasheet: The sheet states a melting point for an amorphous material. Amorphous thermoplastics have no melting point but a softening range above the glass transition — the row was therefore not imported."
  },
  "datasheet": {
    "title": "SUNLU ABS — Technical Data Sheet",
    "url": "https://www.3dsunlu.com",
    "version": "Stand 2024-01-26",
    "retrievedAt": "2026-08-01"
  },
  "productUrl": "https://www.3dsunlu.com",
  "properties": {
    "tensileStrengthXy": {
      "value": 42,
      "unit": "MPa",
      "testStandard": "ASTM D638, 50 mm/min",
      "source": "src_tds",
      "confidence": "medium"
    },
    "tensileModulusXy": {
      "value": 2270,
      "unit": "MPa",
      "testStandard": "ASTM D638, 1 mm/min",
      "source": "src_tds",
      "confidence": "medium"
    },
    "elongationAtBreakXy": {
      "value": 7.8,
      "unit": "%",
      "testStandard": "ASTM D638, 50 mm/min",
      "source": "src_tds",
      "confidence": "medium"
    },
    "flexuralStrengthXy": {
      "value": 55,
      "unit": "MPa",
      "testStandard": "ASTM D790, 2 mm/min",
      "source": "src_tds",
      "confidence": "medium"
    },
    "flexuralModulusXy": {
      "value": 1829,
      "unit": "MPa",
      "testStandard": "ASTM D790, 2 mm/min",
      "source": "src_tds",
      "confidence": "medium"
    },
    "izodNotchedXy": {
      "value": 126,
      "unit": "J/m",
      "testStandard": "ASTM D256, 3,2 mm, 23 °C",
      "source": "src_tds",
      "confidence": "medium"
    },
    "hdtB": {
      "value": 84,
      "unit": "°C",
      "testStandard": "ASTM D648, 0,45 MPa",
      "source": "src_tds",
      "confidence": "medium"
    },
    "glassTransition": {
      "value": 108.9,
      "unit": "°C",
      "testStandard": "ASTM D7426, 10 °C/min",
      "source": "src_tds",
      "confidence": "medium"
    },
    "vicatB50": {
      "value": 86,
      "unit": "°C",
      "testStandard": "ASTM D1525, 5 kg, 50 °C/h",
      "source": "src_tds",
      "confidence": "medium"
    },
    "density": {
      "value": 1.04,
      "unit": "g/cm³",
      "testStandard": "ASTM D792, 23 °C",
      "source": "src_tds",
      "confidence": "medium"
    },
    "shrinkage": {
      "value": null,
      "unit": "%",
      "min": 0.4,
      "max": 0.9,
      "testStandard": "ASTM D955, 23 °C",
      "source": "src_tds",
      "confidence": "medium"
    },
    "nozzleTemperature": {
      "value": 255,
      "unit": "°C",
      "min": 250,
      "max": 260,
      "source": "src_tds",
      "confidence": "medium"
    },
    "bedTemperature": {
      "value": 90,
      "unit": "°C",
      "min": 80,
      "max": 100,
      "source": "src_tds",
      "confidence": "medium"
    }
  },
  "chemicalResistance": [
    {
      "chemicalId": "chem_dilute_acid",
      "rating": "resistant",
      "conditions": "Herstellerangabe „Excellent“, ohne Angabe von Konzentration, Temperatur und Dauer",
      "source": "src_tds",
      "confidence": "low"
    },
    {
      "chemicalId": "chem_strong_acid",
      "rating": "limited",
      "conditions": "Herstellerangabe „Fair“, ohne Angabe von Konzentration, Temperatur und Dauer",
      "source": "src_tds",
      "confidence": "low"
    },
    {
      "chemicalId": "chem_dilute_alkali",
      "rating": "resistant",
      "conditions": "Herstellerangabe „Excellent“, ohne Angabe von Konzentration, Temperatur und Dauer",
      "source": "src_tds",
      "confidence": "low"
    },
    {
      "chemicalId": "chem_strong_alkali",
      "rating": "resistant",
      "conditions": "Herstellerangabe „Excellent“, ohne Angabe von Konzentration, Temperatur und Dauer",
      "source": "src_tds",
      "confidence": "low"
    },
    {
      "chemicalId": "chem_water",
      "rating": "resistant",
      "conditions": "Herstellerangabe „Excellent“, ohne Angabe von Konzentration, Temperatur und Dauer",
      "source": "src_tds",
      "confidence": "low"
    },
    {
      "chemicalId": "chem_ethanol",
      "rating": "resistant",
      "conditions": "Herstellerangabe „Good“, ohne Angabe von Konzentration, Temperatur und Dauer",
      "source": "src_tds",
      "confidence": "low",
      "note": {
        "de": "Das Datenblatt nennt als Zeile nur die Stoffgruppe („Alcohol“ beziehungsweise „Ketone“), nicht das einzelne Medium. Die Angabe gilt hier deshalb für beide im Register geführten Vertreter der Gruppe.",
        "en": "The datasheet names only the substance group as a row (“Alcohol” or “Ketone”), not the individual medium. The statement therefore applies here to both representatives of the group carried in the register."
      }
    },
    {
      "chemicalId": "chem_ipa",
      "rating": "resistant",
      "conditions": "Herstellerangabe „Good“, ohne Angabe von Konzentration, Temperatur und Dauer",
      "source": "src_tds",
      "confidence": "low",
      "note": {
        "de": "Das Datenblatt nennt als Zeile nur die Stoffgruppe („Alcohol“ beziehungsweise „Ketone“), nicht das einzelne Medium. Die Angabe gilt hier deshalb für beide im Register geführten Vertreter der Gruppe.",
        "en": "The datasheet names only the substance group as a row (“Alcohol” or “Ketone”), not the individual medium. The statement therefore applies here to both representatives of the group carried in the register."
      }
    },
    {
      "chemicalId": "chem_acetone",
      "rating": "not-resistant",
      "conditions": "Herstellerangabe „Poor“, ohne Angabe von Konzentration, Temperatur und Dauer",
      "source": "src_tds",
      "confidence": "low",
      "note": {
        "de": "Das Datenblatt nennt als Zeile nur die Stoffgruppe („Alcohol“ beziehungsweise „Ketone“), nicht das einzelne Medium. Die Angabe gilt hier deshalb für beide im Register geführten Vertreter der Gruppe.",
        "en": "The datasheet names only the substance group as a row (“Alcohol” or “Ketone”), not the individual medium. The statement therefore applies here to both representatives of the group carried in the register."
      }
    },
    {
      "chemicalId": "chem_mek",
      "rating": "not-resistant",
      "conditions": "Herstellerangabe „Poor“, ohne Angabe von Konzentration, Temperatur und Dauer",
      "source": "src_tds",
      "confidence": "low",
      "note": {
        "de": "Das Datenblatt nennt als Zeile nur die Stoffgruppe („Alcohol“ beziehungsweise „Ketone“), nicht das einzelne Medium. Die Angabe gilt hier deshalb für beide im Register geführten Vertreter der Gruppe.",
        "en": "The datasheet names only the substance group as a row (“Alcohol” or “Ketone”), not the individual medium. The statement therefore applies here to both representatives of the group carried in the register."
      }
    },
    {
      "chemicalId": "chem_petrol_diesel",
      "rating": "resistant",
      "conditions": "Herstellerangabe „Good“, ohne Angabe von Konzentration, Temperatur und Dauer",
      "source": "src_tds",
      "confidence": "low"
    },
    {
      "chemicalId": "chem_ester",
      "rating": "limited",
      "conditions": "Herstellerangabe „Fair“, ohne Angabe von Konzentration, Temperatur und Dauer",
      "source": "src_tds",
      "confidence": "low"
    }
  ],
  "compliance": {
    "ul94": {
      "value": "HB",
      "thicknessMm": 1.5,
      "testStandard": "UL 94",
      "source": "src_tds",
      "confidence": "low",
      "note": {
        "de": "HB ist die unterste Stufe der UL94-Skala und bedeutet nur, dass das Material langsam brennt; das ist kein Brandschutz im Sinne einer Bahn- oder Luftfahrtanforderung. Das Blatt nennt weder Prüfzeugnis noch Prüfstelle, die Angabe ist deshalb nur schwach belegt.",
        "en": "HB is the lowest level of the UL94 scale and only means the material burns slowly; that is not flame retardancy in the sense of a rail or aerospace requirement. The sheet names neither a certificate nor a test house, so the statement is only weakly substantiated."
      }
    }
  },
  "governance": {
    "lastReviewed": "2026-08-01",
    "reviewedBy": "Claude Code (Erstimport aus Herstellerdatenblatt)",
    "sources": [
      {
        "id": "src_tds",
        "type": "manufacturer-tds",
        "publisher": "SUNLU Group",
        "productName": "SUNLU ABS",
        "title": "SUNLU ABS — Technical Data Sheet",
        "url": "https://www.3dsunlu.com",
        "retrievedAt": "2026-08-01",
        "confidenceCeiling": "low",
        "note": {
          "de": "Herstellerdatenblatt, vom Betreiber als PDF bereitgestellt; eine öffentliche Adresse des Dokuments ist nicht bekannt. Das Dokument wird nicht weiterverbreitet und ist auf Anfrage einsehbar. Prüfkörper nicht angegeben; die Zeile zur Spritzguss-Schwindung deutet auf Rohstoffkennwerte hin, die Werte gelten deshalb als schwach belegt.",
          "en": "Manufacturer datasheet, supplied as a PDF by the operator; no public address of the document is known. The document is not redistributed and can be inspected on request. Specimen not stated; the injection-moulding shrinkage row points to raw-material values, so the figures count as weakly substantiated."
        }
      }
    ]
  }
}

File: data/products/sunlu-asa.json
{
  "$schema": "../../schema/product.schema.json",
  "schemaVersion": "1.0.0",
  "id": "sunlu-asa",
  "materialId": "asa",
  "brand": "SUNLU",
  "manufacturer": "SUNLU Group",
  "productName": "SUNLU ASA",
  "origin": "China",
  "specimenType": "undeclared",
  "specimenNote": {
    "de": "Dieses Blatt nennt keine Orientierung und führt eine Zeile „Mold Shrinkage“ nach ASTM D955 — einen Spritzgussversuch. Die mechanischen Werte beschreiben deshalb mit hoher Wahrscheinlichkeit den Rohstoff, nicht das gedruckte Bauteil. Da das Blatt es nicht ausspricht, steht der Prüfkörper als „nicht deklariert“; für einen Vergleich mit den gedruckten Werten von Bambu Lab, Prusa Polymers oder den beiden ISO-Blättern von SUNLU selbst sind diese Zahlen nicht geeignet.\n\nDie ASTM-Reihe misst die Kerbschlagzähigkeit nicht einheitlich: mal nach ISO 180 in kJ/m², mal nach ASTM D256 in J/m. Beide Werte lassen sich nur mit der Prüfkörperdicke ineinander umrechnen. Innerhalb des eigenen Sortiments sind die Blätter damit nicht direkt vergleichbar; umgerechnet wurde hier nichts.\n\nHinweis zu diesem Datenblatt: Das Blatt nennt einen Schmelzpunkt für einen amorphen Werkstoff. Amorphe Thermoplaste haben keinen Schmelzpunkt, sondern einen Erweichungsbereich oberhalb der Glasübergangstemperatur — die Zeile wurde deshalb nicht übernommen.\n\nDer genannte Schmelzpunkt von 120 °C läge zudem nur zwölf Kelvin über der eigenen Glasübergangstemperatur von 108 °C — auch als Erweichungsangabe ergibt das keinen Sinn.",
    "en": "This sheet states no orientation and carries a “Mold Shrinkage” row to ASTM D955 — an injection moulding test. The mechanical values therefore most likely describe the raw material, not the printed part. As the sheet does not say so, the specimen stands as “not declared”; these figures are not suitable for comparison with the printed values from Bambu Lab, Prusa Polymers or SUNLU's own two ISO sheets.\n\nThe ASTM series does not measure notched impact consistently: sometimes to ISO 180 in kJ/m², sometimes to ASTM D256 in J/m. The two can only be converted into each other using the specimen thickness. Within its own range the sheets are therefore not directly comparable; nothing was converted here.\n\nNote on this datasheet: The sheet states a melting point for an amorphous material. Amorphous thermoplastics have no melting point but a softening range above the glass transition — the row was therefore not imported.\n\nThe stated melting point of 120 °C would moreover sit only twelve kelvin above the sheet's own glass transition of 108 °C — even read as a softening figure this makes no sense."
  },
  "features": {
    "de": "Mit HDT-B 96 °C und Vicat 105 °C das wärmefesteste ASA-Blatt der Datenbank. Der Handelsname lautet „Self-restraint ASA“; das Blatt erklärt nicht, worauf sich das bezieht.",
    "en": "With HDT-B 96 °C and Vicat 105 °C the most heat-resistant ASA sheet in the database. The trade name reads “Self-restraint ASA”; the sheet does not explain what that refers to."
  },
  "datasheet": {
    "title": "SUNLU ASA — Technical Data Sheet",
    "url": "https://www.3dsunlu.com",
    "version": "Stand 2024-01-26",
    "retrievedAt": "2026-08-01"
  },
  "productUrl": "https://www.3dsunlu.com",
  "properties": {
    "tensileStrengthXy": {
      "value": 50,
      "unit": "MPa",
      "testStandard": "ASTM D638, 50 mm/min",
      "source": "src_tds",
      "confidence": "medium"
    },
    "tensileModulusXy": {
      "value": 2220,
      "unit": "MPa",
      "testStandard": "ASTM D638, 1 mm/min",
      "source": "src_tds",
      "confidence": "medium"
    },
    "elongationAtBreakXy": {
      "value": 15,
      "unit": "%",
      "testStandard": "ASTM D638, 50 mm/min",
      "source": "src_tds",
      "confidence": "medium"
    },
    "flexuralStrengthXy": {
      "value": 73,
      "unit": "MPa",
      "testStandard": "ASTM D790, 2 mm/min",
      "source": "src_tds",
      "confidence": "medium"
    },
    "flexuralModulusXy": {
      "value": 2114,
      "unit": "MPa",
      "testStandard": "ASTM D790, 2 mm/min",
      "source": "src_tds",
      "confidence": "medium"
    },
    "izodNotchedXy": {
      "value": 18,
      "unit": "kJ/m²",
      "testStandard": "ISO 180, 23 °C",
      "source": "src_tds",
      "confidence": "medium"
    },
    "hdtB": {
      "value": 96,
      "unit": "°C",
      "testStandard": "ASTM D648, 0,45 MPa",
      "source": "src_tds",
      "confidence": "medium"
    },
    "glassTransition": {
      "value": 108,
      "unit": "°C",
      "testStandard": "ASTM D7426, 10 °C/min",
      "source": "src_tds",
      "confidence": "medium"
    },
    "vicatB50": {
      "value": 105,
      "unit": "°C",
      "testStandard": "ASTM D1525, 5 kg, 50 °C/h",
      "source": "src_tds",
      "confidence": "medium"
    },
    "density": {
      "value": 1.06,
      "unit": "g/cm³",
      "testStandard": "ASTM D792, 23 °C",
      "source": "src_tds",
      "confidence": "medium"
    },
    "shrinkage": {
      "value": null,
      "unit": "%",
      "min": 0.4,
      "max": 0.9,
      "testStandard": "ASTM D955, 23 °C",
      "source": "src_tds",
      "confidence": "medium"
    },
    "nozzleTemperature": {
      "value": 260,
      "unit": "°C",
      "min": 255,
      "max": 265,
      "source": "src_tds",
      "confidence": "medium"
    },
    "bedTemperature": {
      "value": 100,
      "unit": "°C",
      "min": 90,
      "max": 110,
      "source": "src_tds",
      "confidence": "medium"
    }
  },
  "chemicalResistance": [
    {
      "chemicalId": "chem_dilute_acid",
      "rating": "resistant",
      "conditions": "Herstellerangabe „Excellent“, ohne Angabe von Konzentration, Temperatur und Dauer",
      "source": "src_tds",
      "confidence": "low"
    },
    {
      "chemicalId": "chem_strong_acid",
      "rating": "limited",
      "conditions": "Herstellerangabe „Fair“, ohne Angabe von Konzentration, Temperatur und Dauer",
      "source": "src_tds",
      "confidence": "low"
    },
    {
      "chemicalId": "chem_dilute_alkali",
      "rating": "resistant",
      "conditions": "Herstellerangabe „Excellent“, ohne Angabe von Konzentration, Temperatur und Dauer",
      "source": "src_tds",
      "confidence": "low"
    },
    {
      "chemicalId": "chem_strong_alkali",
      "rating": "resistant",
      "conditions": "Herstellerangabe „Excellent“, ohne Angabe von Konzentration, Temperatur und Dauer",
      "source": "src_tds",
      "confidence": "low"
    },
    {
      "chemicalId": "chem_water",
      "rating": "resistant",
      "conditions": "Herstellerangabe „Excellent“, ohne Angabe von Konzentration, Temperatur und Dauer",
      "source": "src_tds",
      "confidence": "low"
    },
    {
      "chemicalId": "chem_ethanol",
      "rating": "resistant",
      "conditions": "Herstellerangabe „Good“, ohne Angabe von Konzentration, Temperatur und Dauer",
      "source": "src_tds",
      "confidence": "low",
      "note": {
        "de": "Das Datenblatt nennt als Zeile nur die Stoffgruppe („Alcohol“ beziehungsweise „Ketone“), nicht das einzelne Medium. Die Angabe gilt hier deshalb für beide im Register geführten Vertreter der Gruppe.",
        "en": "The datasheet names only the substance group as a row (“Alcohol” or “Ketone”), not the individual medium. The statement therefore applies here to both representatives of the group carried in the register."
      }
    },
    {
      "chemicalId": "chem_ipa",
      "rating": "resistant",
      "conditions": "Herstellerangabe „Good“, ohne Angabe von Konzentration, Temperatur und Dauer",
      "source": "src_tds",
      "confidence": "low",
      "note": {
        "de": "Das Datenblatt nennt als Zeile nur die Stoffgruppe („Alcohol“ beziehungsweise „Ketone“), nicht das einzelne Medium. Die Angabe gilt hier deshalb für beide im Register geführten Vertreter der Gruppe.",
        "en": "The datasheet names only the substance group as a row (“Alcohol” or “Ketone”), not the individual medium. The statement therefore applies here to both representatives of the group carried in the register."
      }
    },
    {
      "chemicalId": "chem_acetone",
      "rating": "not-resistant",
      "conditions": "Herstellerangabe „Poor“, ohne Angabe von Konzentration, Temperatur und Dauer",
      "source": "src_tds",
      "confidence": "low",
      "note": {
        "de": "Das Datenblatt nennt als Zeile nur die Stoffgruppe („Alcohol“ beziehungsweise „Ketone“), nicht das einzelne Medium. Die Angabe gilt hier deshalb für beide im Register geführten Vertreter der Gruppe.",
        "en": "The datasheet names only the substance group as a row (“Alcohol” or “Ketone”), not the individual medium. The statement therefore applies here to both representatives of the group carried in the register."
      }
    },
    {
      "chemicalId": "chem_mek",
      "rating": "not-resistant",
      "conditions": "Herstellerangabe „Poor“, ohne Angabe von Konzentration, Temperatur und Dauer",
      "source": "src_tds",
      "confidence": "low",
      "note": {
        "de": "Das Datenblatt nennt als Zeile nur die Stoffgruppe („Alcohol“ beziehungsweise „Ketone“), nicht das einzelne Medium. Die Angabe gilt hier deshalb für beide im Register geführten Vertreter der Gruppe.",
        "en": "The datasheet names only the substance group as a row (“Alcohol” or “Ketone”), not the individual medium. The statement therefore applies here to both representatives of the group carried in the register."
      }
    },
    {
      "chemicalId": "chem_petrol_diesel",
      "rating": "resistant",
      "conditions": "Herstellerangabe „Good“, ohne Angabe von Konzentration, Temperatur und Dauer",
      "source": "src_tds",
      "confidence": "low"
    },
    {
      "chemicalId": "chem_ester",
      "rating": "limited",
      "conditions": "Herstellerangabe „Fair“, ohne Angabe von Konzentration, Temperatur und Dauer",
      "source": "src_tds",
      "confidence": "low"
    }
  ],
  "compliance": {
    "ul94": {
      "value": "HB",
      "thicknessMm": 1.5,
      "testStandard": "UL 94",
      "source": "src_tds",
      "confidence": "low",
      "note": {
        "de": "HB ist die unterste Stufe der UL94-Skala und bedeutet nur, dass das Material langsam brennt; das ist kein Brandschutz im Sinne einer Bahn- oder Luftfahrtanforderung. Das Blatt nennt weder Prüfzeugnis noch Prüfstelle, die Angabe ist deshalb nur schwach belegt.",
        "en": "HB is the lowest level of the UL94 scale and only means the material burns slowly; that is not flame retardancy in the sense of a rail or aerospace requirement. The sheet names neither a certificate nor a test house, so the statement is only weakly substantiated."
      }
    }
  },
  "governance": {
    "lastReviewed": "2026-08-01",
    "reviewedBy": "Claude Code (Erstimport aus Herstellerdatenblatt)",
    "sources": [
      {
        "id": "src_tds",
        "type": "manufacturer-tds",
        "publisher": "SUNLU Group",
        "productName": "SUNLU ASA",
        "title": "SUNLU ASA — Technical Data Sheet",
        "url": "https://www.3dsunlu.com",
        "retrievedAt": "2026-08-01",
        "confidenceCeiling": "low",
        "note": {
          "de": "Herstellerdatenblatt, vom Betreiber als PDF bereitgestellt; eine öffentliche Adresse des Dokuments ist nicht bekannt. Das Dokument wird nicht weiterverbreitet und ist auf Anfrage einsehbar. Prüfkörper nicht angegeben; die Zeile zur Spritzguss-Schwindung deutet auf Rohstoffkennwerte hin, die Werte gelten deshalb als schwach belegt.",
          "en": "Manufacturer datasheet, supplied as a PDF by the operator; no public address of the document is known. The document is not redistributed and can be inspected on request. Specimen not stated; the injection-moulding shrinkage row points to raw-material values, so the figures count as weakly substantiated."
        }
      }
    ]
  }
}
