Repository: Reents3D/fdm-material-advisor

# FDM-Materialberater

**[→ Werkzeug öffnen](https://materialberater.reents3d.de/)** · kostenlos, ohne Anmeldung
· ein Werkzeug der [Reents Technologies GmbH](https://reents3d.de/) (Reents3D), XXL-3D-Druck und Exponatebau in Holm bei Hamburg

Welches FDM-Material passt zum Anwendungsfall — und **warum**. Ein quelloffener
Materialberater mit einer offenen Datenbank, in der jeder Kennwert seine Quelle, seine
Prüfnorm und seine Konfidenz mitführt.

**43 Werkstofftypen · 254 Produkte von 17 Marken · 3.182 belegte Einzelaussagen ·
20 Anwendungsfälle · 21 Medien · 29 Glossareinträge**
*[English summary below](#english)*

---

File: data/products/sunlu-easy-pa.json
{
  "$schema": "../../schema/product.schema.json",
  "schemaVersion": "1.0.0",
  "id": "sunlu-easy-pa",
  "materialId": "pa6",
  "brand": "SUNLU",
  "manufacturer": "SUNLU Group",
  "productName": "SUNLU Easy PA",
  "origin": "China",
  "specimenType": "undeclared",
  "specimenNote": {
    "de": "Dieses Blatt nennt keine Orientierung und führt eine Zeile „Mold Shrinkage“ nach ASTM D955 — einen Spritzgussversuch. Die mechanischen Werte beschreiben deshalb mit hoher Wahrscheinlichkeit den Rohstoff, nicht das gedruckte Bauteil. Da das Blatt es nicht ausspricht, steht der Prüfkörper als „nicht deklariert“; für einen Vergleich mit den gedruckten Werten von Bambu Lab, Prusa Polymers oder den beiden ISO-Blättern von SUNLU selbst sind diese Zahlen nicht geeignet.\n\nDie ASTM-Reihe misst die Kerbschlagzähigkeit nicht einheitlich: mal nach ISO 180 in kJ/m², mal nach ASTM D256 in J/m. Beide Werte lassen sich nur mit der Prüfkörperdicke ineinander umrechnen. Innerhalb des eigenen Sortiments sind die Blätter damit nicht direkt vergleichbar; umgerechnet wurde hier nichts.\n\nHinweis zu diesem Datenblatt: Welches Polyamid das ist, sagt das Blatt nicht — und die Zahlen passen zu keinem der geführten Typen sauber. Der Schmelzpunkt von 198 °C liegt zwischen PA12 (178 °C) und PA6 (220 °C), die Dichte von 1,08 g/cm³ unter beiden. Beides deutet auf ein PA6/66-Copolymer hin, wie es unter Namen wie „Easy PA“ üblich ist: leichter zu drucken, weniger verzugsanfällig, dafür weniger wärmeformbeständig als reines PA6. Das Produkt ist dem Typ PA6 zugeordnet, weil es dort fachlich am nächsten steht — die Abweichung im Schmelzpunkt steht hier, damit niemand die Werte für reines PA6 hält.",
    "en": "This sheet states no orientation and carries a “Mold Shrinkage” row to ASTM D955 — an injection moulding test. The mechanical values therefore most likely describe the raw material, not the printed part. As the sheet does not say so, the specimen stands as “not declared”; these figures are not suitable for comparison with the printed values from Bambu Lab, Prusa Polymers or SUNLU's own two ISO sheets.\n\nThe ASTM series does not measure notched impact consistently: sometimes to ISO 180 in kJ/m², sometimes to ASTM D256 in J/m. The two can only be converted into each other using the specimen thickness. Within its own range the sheets are therefore not directly comparable; nothing was converted here.\n\nNote on this datasheet: Which polyamide this is the sheet does not say — and the figures fit none of the carried types cleanly. The melting point of 198 °C sits between PA12 (178 °C) and PA6 (220 °C), the density of 1.08 g/cm³ below both. Both point to a PA6/66 copolymer, as is customary under names like “Easy PA”: easier to print, less prone to warping, but less heat resistant than pure PA6. The product is assigned to the PA6 type because that is technically the closest — the deviation in melting point stands here so that nobody mistakes the values for pure PA6."
  },
  "features": {
    "de": "Bemerkenswert ist die Betttemperatur von nur 30 bis 50 °C. Polyamide brauchen normalerweise 60 bis 100 °C und eine Kammer; ein PA, das bei 40 °C haftet, ist genau das Verkaufsversprechen des Namens.",
    "en": "Notable is the bed temperature of only 30 to 50 °C. Polyamides normally need 60 to 100 °C and a chamber; a PA that adheres at 40 °C is precisely the promise the name makes."
  },
  "datasheet": {
    "title": "SUNLU Easy PA — Technical Data Sheet",
    "url": "https://www.3dsunlu.com",
    "version": "Stand 2024-01-26",
    "retrievedAt": "2026-08-01"
  },
  "productUrl": "https://www.3dsunlu.com",
  "properties": {
    "tensileStrengthXy": {
      "value": 75,
      "unit": "MPa",
      "testStandard": "ASTM D638, 50 mm/min",
      "source": "src_tds",
      "confidence": "medium"
    },
    "tensileModulusXy": {
      "value": 1790,
      "unit": "MPa",
      "testStandard": "ASTM D638, 1 mm/min",
      "source": "src_tds",
      "confidence": "medium"
    },
    "elongationAtBreakXy": {
      "value": 32,
      "unit": "%",
      "testStandard": "ASTM D638, 50 mm/min",
      "source": "src_tds",
      "confidence": "medium"
    },
    "flexuralStrengthXy": {
      "value": 98,
      "unit": "MPa",
      "testStandard": "ASTM D790, 2 mm/min",
      "source": "src_tds",
      "confidence": "medium"
    },
    "flexuralModulusXy": {
      "value": 2350,
      "unit": "MPa",
      "testStandard": "ASTM D790, 2 mm/min",
      "source": "src_tds",
      "confidence": "medium"
    },
    "izodNotchedXy": {
      "value": 62,
      "unit": "J/m",
      "testStandard": "ASTM D256, 3,2 mm, 23 °C",
      "source": "src_tds",
      "confidence": "medium"
    },
    "hdtB": {
      "value": 121,
      "unit": "°C",
      "testStandard": "ASTM D648, 0,45 MPa",
      "source": "src_tds",
      "confidence": "medium"
    },
    "glassTransition": {
      "value": 65,
      "unit": "°C",
      "testStandard": "ASTM D7426, 10 °C/min",
      "source": "src_tds",
      "confidence": "medium"
    },
    "meltingTemperature": {
      "value": 198,
      "unit": "°C",
      "testStandard": "ASTM D7426, 10 °C/min",
      "source": "src_tds",
      "confidence": "medium"
    },
    "vicatB50": {
      "value": 135,
      "unit": "°C",
      "testStandard": "ASTM D1525, 5 kg, 50 °C/h",
      "source": "src_tds",
      "confidence": "medium"
    },
    "density": {
      "value": 1.08,
      "unit": "g/cm³",
      "testStandard": "ASTM D792, 23 °C",
      "source": "src_tds",
      "confidence": "medium"
    },
    "shrinkage": {
      "value": null,
      "unit": "%",
      "min": 1.3,
      "max": 1.6,
      "testStandard": "ASTM D955, 23 °C",
      "source": "src_tds",
      "confidence": "medium"
    },
    "nozzleTemperature": {
      "value": 260,
      "unit": "°C",
      "min": 255,
      "max": 265,
      "source": "src_tds",
      "confidence": "medium"
    },
    "bedTemperature": {
      "value": 40,
      "unit": "°C",
      "min": 30,
      "max": 50,
      "source": "src_tds",
      "confidence": "medium"
    }
  },
  "chemicalResistance": [
    {
      "chemicalId": "chem_dilute_acid",
      "rating": "limited",
      "conditions": "Herstellerangabe „Fair“, ohne Angabe von Konzentration, Temperatur und Dauer",
      "source": "src_tds",
      "confidence": "low"
    },
    {
      "chemicalId": "chem_strong_acid",
      "rating": "not-resistant",
      "conditions": "Herstellerangabe „Poor“, ohne Angabe von Konzentration, Temperatur und Dauer",
      "source": "src_tds",
      "confidence": "low"
    },
    {
      "chemicalId": "chem_dilute_alkali",
      "rating": "limited",
      "conditions": "Herstellerangabe „Fair“, ohne Angabe von Konzentration, Temperatur und Dauer",
      "source": "src_tds",
      "confidence": "low"
    },
    {
      "chemicalId": "chem_strong_alkali",
      "rating": "not-resistant",
      "conditions": "Herstellerangabe „Poor“, ohne Angabe von Konzentration, Temperatur und Dauer",
      "source": "src_tds",
      "confidence": "low"
    },
    {
      "chemicalId": "chem_water",
      "rating": "resistant",
      "conditions": "Herstellerangabe „Excellent“, ohne Angabe von Konzentration, Temperatur und Dauer",
      "source": "src_tds",
      "confidence": "low"
    },
    {
      "chemicalId": "chem_ethanol",
      "rating": "resistant",
      "conditions": "Herstellerangabe „Good“, ohne Angabe von Konzentration, Temperatur und Dauer",
      "source": "src_tds",
      "confidence": "low",
      "note": {
        "de": "Das Datenblatt nennt als Zeile nur die Stoffgruppe („Alcohol“ beziehungsweise „Ketone“), nicht das einzelne Medium. Die Angabe gilt hier deshalb für beide im Register geführten Vertreter der Gruppe.",
        "en": "The datasheet names only the substance group as a row (“Alcohol” or “Ketone”), not the individual medium. The statement therefore applies here to both representatives of the group carried in the register."
      }
    },
    {
      "chemicalId": "chem_ipa",
      "rating": "resistant",
      "conditions": "Herstellerangabe „Good“, ohne Angabe von Konzentration, Temperatur und Dauer",
      "source": "src_tds",
      "confidence": "low",
      "note": {
        "de": "Das Datenblatt nennt als Zeile nur die Stoffgruppe („Alcohol“ beziehungsweise „Ketone“), nicht das einzelne Medium. Die Angabe gilt hier deshalb für beide im Register geführten Vertreter der Gruppe.",
        "en": "The datasheet names only the substance group as a row (“Alcohol” or “Ketone”), not the individual medium. The statement therefore applies here to both representatives of the group carried in the register."
      }
    },
    {
      "chemicalId": "chem_acetone",
      "rating": "limited",
      "conditions": "Herstellerangabe „Fair“, ohne Angabe von Konzentration, Temperatur und Dauer",
      "source": "src_tds",
      "confidence": "low",
      "note": {
        "de": "Das Datenblatt nennt als Zeile nur die Stoffgruppe („Alcohol“ beziehungsweise „Ketone“), nicht das einzelne Medium. Die Angabe gilt hier deshalb für beide im Register geführten Vertreter der Gruppe.",
        "en": "The datasheet names only the substance group as a row (“Alcohol” or “Ketone”), not the individual medium. The statement therefore applies here to both representatives of the group carried in the register."
      }
    },
    {
      "chemicalId": "chem_mek",
      "rating": "limited",
      "conditions": "Herstellerangabe „Fair“, ohne Angabe von Konzentration, Temperatur und Dauer",
      "source": "src_tds",
      "confidence": "low",
      "note": {
        "de": "Das Datenblatt nennt als Zeile nur die Stoffgruppe („Alcohol“ beziehungsweise „Ketone“), nicht das einzelne Medium. Die Angabe gilt hier deshalb für beide im Register geführten Vertreter der Gruppe.",
        "en": "The datasheet names only the substance group as a row (“Alcohol” or “Ketone”), not the individual medium. The statement therefore applies here to both representatives of the group carried in the register."
      }
    },
    {
      "chemicalId": "chem_petrol_diesel",
      "rating": "resistant",
      "conditions": "Herstellerangabe „Good“, ohne Angabe von Konzentration, Temperatur und Dauer",
      "source": "src_tds",
      "confidence": "low"
    },
    {
      "chemicalId": "chem_ester",
      "rating": "resistant",
      "conditions": "Herstellerangabe „Good“, ohne Angabe von Konzentration, Temperatur und Dauer",
      "source": "src_tds",
      "confidence": "low"
    }
  ],
  "compliance": {
    "ul94": {
      "value": "HB",
      "thicknessMm": 1.5,
      "testStandard": "UL 94",
      "source": "src_tds",
      "confidence": "low",
      "note": {
        "de": "HB ist die unterste Stufe der UL94-Skala und bedeutet nur, dass das Material langsam brennt; das ist kein Brandschutz im Sinne einer Bahn- oder Luftfahrtanforderung. Das Blatt nennt weder Prüfzeugnis noch Prüfstelle, die Angabe ist deshalb nur schwach belegt.",
        "en": "HB is the lowest level of the UL94 scale and only means the material burns slowly; that is not flame retardancy in the sense of a rail or aerospace requirement. The sheet names neither a certificate nor a test house, so the statement is only weakly substantiated."
      }
    }
  },
  "governance": {
    "lastReviewed": "2026-08-01",
    "reviewedBy": "Claude Code (Erstimport aus Herstellerdatenblatt)",
    "sources": [
      {
        "id": "src_tds",
        "type": "manufacturer-tds",
        "publisher": "SUNLU Group",
        "productName": "SUNLU Easy PA",
        "title": "SUNLU Easy PA — Technical Data Sheet",
        "url": "https://www.3dsunlu.com",
        "retrievedAt": "2026-08-01",
        "confidenceCeiling": "low",
        "note": {
          "de": "Herstellerdatenblatt, vom Betreiber als PDF bereitgestellt; eine öffentliche Adresse des Dokuments ist nicht bekannt. Das Dokument wird nicht weiterverbreitet und ist auf Anfrage einsehbar. Prüfkörper nicht angegeben; die Zeile zur Spritzguss-Schwindung deutet auf Rohstoffkennwerte hin, die Werte gelten deshalb als schwach belegt.",
          "en": "Manufacturer datasheet, supplied as a PDF by the operator; no public address of the document is known. The document is not redistributed and can be inspected on request. Specimen not stated; the injection-moulding shrinkage row points to raw-material values, so the figures count as weakly substantiated."
        }
      }
    ]
  }
}

File: data/products/sunlu-pa6-cf.json
{
  "$schema": "../../schema/product.schema.json",
  "schemaVersion": "1.0.0",
  "id": "sunlu-pa6-cf",
  "materialId": "pa6-cf",
  "brand": "SUNLU",
  "manufacturer": "SUNLU Group",
  "productName": "SUNLU PA6-CF",
  "origin": "China",
  "specimenType": "printed",
  "specimenNote": {
    "de": "Dieses Blatt deklariert den Prüfkörper: Jede mechanische Zeile trägt die Orientierung (X-Y beziehungsweise Z-X), und auf Seite zwei sind die Prüfkörper als gedruckte Teile mit eingetragener Z-Achse gezeichnet. Damit sind die Werte mit denen von Bambu Lab und Prusa Polymers vergleichbar — und nicht mit der ASTM-Reihe desselben Herstellers.\n\nHinweis zu diesem Datenblatt: Die Festigkeitswerte sind die höchsten der ganzen Datenbank: 170 MPa Zugfestigkeit und 11000 MPa Biege-E-Modul an einem gedruckten Prüfkörper. Zum Vergleich steht das ebenfalls gedruckte PA6-CF von Bambu Lab mit 102 MPa und 4430 MPa im selben Werkstofftyp. Beide Blätter geben rund 20 % Carbonfaser an. Ein Unterschied dieser Größenordnung zwischen zwei gedruckten Prüfkörpern desselben Werkstofftyps ist erklärungsbedürftig — die Werte gelten deshalb als schwach belegt, bis sie sich gegenprüfen lassen.",
    "en": "This sheet declares the specimen: every mechanical row carries the orientation (X-Y or Z-X), and page two draws the specimens as printed parts with the Z axis marked. The values are therefore comparable with those from Bambu Lab and Prusa Polymers — and not with the same manufacturer's ASTM series.\n\nNote on this datasheet: The strength figures are the highest in the entire database: 170 MPa tensile strength and 11000 MPa flexural modulus on a printed specimen. For comparison, the equally printed PA6-CF from Bambu Lab sits at 102 MPa and 4430 MPa within the same material type. Both sheets state around 20 % carbon fibre. A difference of this magnitude between two printed specimens of the same material type calls for explanation — the values therefore stand at low confidence until they can be cross-checked."
  },
  "features": {
    "de": "Das aussagekräftigste Blatt des Herstellers: Es beschriftet jede mechanische Zeile mit der Orientierung, zeigt auf Seite zwei Zeichnungen der Prüfkörper mit eingetragener Z-Achse und liefert die Kerbschlagzähigkeit in beiden Richtungen — 9,7 kJ/m² in der Schichtebene gegen 3,8 kJ/m² quer dazu. Daraus ergibt sich ein Anisotropiefaktor von 0,39: Quer zur Schicht bleiben knapp 40 % der Schlagzähigkeit übrig. Genau diese Zahl fehlt in fast allen Datenblättern.",
    "en": "The manufacturer's most informative sheet: it labels every mechanical row with the orientation, shows drawings of the specimens with the Z axis marked on page two, and gives notched impact in both directions — 9.7 kJ/m² in the layer plane against 3.8 kJ/m² across it. That yields an anisotropy factor of 0.39: across the layers barely 40 % of the impact strength remains. Precisely this figure is missing from almost every datasheet."
  },
  "datasheet": {
    "title": "SUNLU PA6-CF — Technical Data Sheet",
    "url": "https://www.3dsunlu.com",
    "version": "ohne Datumsangabe",
    "retrievedAt": "2026-08-01"
  },
  "productUrl": "https://www.3dsunlu.com",
  "properties": {
    "tensileStrengthXy": {
      "value": 170,
      "unit": "MPa",
      "testStandard": "ISO 527-2, 50 mm/min",
      "orientation": "XY",
      "source": "src_tds",
      "confidence": "low"
    },
    "elongationAtBreakXy": {
      "value": 10,
      "unit": "%",
      "testStandard": "ISO 527-2, 50 mm/min",
      "orientation": "XY",
      "source": "src_tds",
      "confidence": "medium"
    },
    "flexuralStrengthXy": {
      "value": 245,
      "unit": "MPa",
      "testStandard": "ISO 178, 2 mm/min",
      "orientation": "XY",
      "source": "src_tds",
      "confidence": "low"
    },
    "flexuralModulusXy": {
      "value": 11000,
      "unit": "MPa",
      "testStandard": "ISO 178, 2 mm/min",
      "orientation": "XY",
      "source": "src_tds",
      "confidence": "low"
    },
    "izodNotchedXy": {
      "value": 9.7,
      "unit": "kJ/m²",
      "testStandard": "ISO 180, 23 °C",
      "orientation": "XY",
      "source": "src_tds",
      "confidence": "medium"
    },
    "izodNotchedZ": {
      "value": 3.8,
      "unit": "kJ/m²",
      "testStandard": "ISO 180, 23 °C",
      "orientation": "Z",
      "source": "src_tds",
      "confidence": "medium"
    },
    "hardnessShoreD": {
      "value": 84,
      "unit": "Shore D",
      "testStandard": "ISO 868, 23 °C",
      "source": "src_tds",
      "confidence": "medium"
    },
    "hdtB": {
      "value": 209,
      "unit": "°C",
      "testStandard": "ISO 75, 0,45 MPa",
      "source": "src_tds",
      "confidence": "medium"
    },
    "glassTransition": {
      "value": 65,
      "unit": "°C",
      "testStandard": "ISO 11357-3, 10 °C/min",
      "source": "src_tds",
      "confidence": "medium"
    },
    "meltingTemperature": {
      "value": 225,
      "unit": "°C",
      "testStandard": "ISO 11357-3, 10 °C/min",
      "source": "src_tds",
      "confidence": "medium"
    },
    "density": {
      "value": 1.2,
      "unit": "g/cm³",
      "testStandard": "ISO 1183, 23 °C",
      "source": "src_tds",
      "confidence": "medium"
    },
    "nozzleTemperature": {
      "value": 280,
      "unit": "°C",
      "min": 270,
      "max": 290,
      "source": "src_tds",
      "confidence": "medium"
    },
    "bedTemperature": {
      "value": 60,
      "unit": "°C",
      "min": 50,
      "max": 70,
      "source": "src_tds",
      "confidence": "medium"
    },
    "dryingTemperature": {
      "value": 95,
      "unit": "°C",
      "min": 80,
      "max": 110,
      "source": "src_tds",
      "confidence": "medium"
    }
  },
  "chemicalResistance": [
    {
      "chemicalId": "chem_dilute_acid",
      "rating": "resistant",
      "conditions": "Herstellerangabe „Good“, ohne Angabe von Konzentration, Temperatur und Dauer",
      "source": "src_tds",
      "confidence": "low"
    },
    {
      "chemicalId": "chem_strong_acid",
      "rating": "not-resistant",
      "conditions": "Herstellerangabe „Poor“, ohne Angabe von Konzentration, Temperatur und Dauer",
      "source": "src_tds",
      "confidence": "low"
    },
    {
      "chemicalId": "chem_dilute_alkali",
      "rating": "resistant",
      "conditions": "Herstellerangabe „Excellent“, ohne Angabe von Konzentration, Temperatur und Dauer",
      "source": "src_tds",
      "confidence": "low"
    },
    {
      "chemicalId": "chem_strong_alkali",
      "rating": "resistant",
      "conditions": "Herstellerangabe „Good“, ohne Angabe von Konzentration, Temperatur und Dauer",
      "source": "src_tds",
      "confidence": "low"
    },
    {
      "chemicalId": "chem_water",
      "rating": "resistant",
      "conditions": "Herstellerangabe „Excellent“, ohne Angabe von Konzentration, Temperatur und Dauer",
      "source": "src_tds",
      "confidence": "low"
    },
    {
      "chemicalId": "chem_ethanol",
      "rating": "limited",
      "conditions": "Herstellerangabe „Fair“, ohne Angabe von Konzentration, Temperatur und Dauer",
      "source": "src_tds",
      "confidence": "low",
      "note": {
        "de": "Das Datenblatt nennt als Zeile nur die Stoffgruppe („Alcohol“ beziehungsweise „Ketone“), nicht das einzelne Medium. Die Angabe gilt hier deshalb für beide im Register geführten Vertreter der Gruppe.",
        "en": "The datasheet names only the substance group as a row (“Alcohol” or “Ketone”), not the individual medium. The statement therefore applies here to both representatives of the group carried in the register."
      }
    },
    {
      "chemicalId": "chem_ipa",
      "rating": "limited",
      "conditions": "Herstellerangabe „Fair“, ohne Angabe von Konzentration, Temperatur und Dauer",
      "source": "src_tds",
      "confidence": "low",
      "note": {
        "de": "Das Datenblatt nennt als Zeile nur die Stoffgruppe („Alcohol“ beziehungsweise „Ketone“), nicht das einzelne Medium. Die Angabe gilt hier deshalb für beide im Register geführten Vertreter der Gruppe.",
        "en": "The datasheet names only the substance group as a row (“Alcohol” or “Ketone”), not the individual medium. The statement therefore applies here to both representatives of the group carried in the register."
      }
    },
    {
      "chemicalId": "chem_acetone",
      "rating": "limited",
      "conditions": "Herstellerangabe „Fair“, ohne Angabe von Konzentration, Temperatur und Dauer",
      "source": "src_tds",
      "confidence": "low",
      "note": {
        "de": "Das Datenblatt nennt als Zeile nur die Stoffgruppe („Alcohol“ beziehungsweise „Ketone“), nicht das einzelne Medium. Die Angabe gilt hier deshalb für beide im Register geführten Vertreter der Gruppe.",
        "en": "The datasheet names only the substance group as a row (“Alcohol” or “Ketone”), not the individual medium. The statement therefore applies here to both representatives of the group carried in the register."
      }
    },
    {
      "chemicalId": "chem_mek",
      "rating": "limited",
      "conditions": "Herstellerangabe „Fair“, ohne Angabe von Konzentration, Temperatur und Dauer",
      "source": "src_tds",
      "confidence": "low",
      "note": {
        "de": "Das Datenblatt nennt als Zeile nur die Stoffgruppe („Alcohol“ beziehungsweise „Ketone“), nicht das einzelne Medium. Die Angabe gilt hier deshalb für beide im Register geführten Vertreter der Gruppe.",
        "en": "The datasheet names only the substance group as a row (“Alcohol” or “Ketone”), not the individual medium. The statement therefore applies here to both representatives of the group carried in the register."
      }
    },
    {
      "chemicalId": "chem_petrol_diesel",
      "rating": "resistant",
      "conditions": "Herstellerangabe „Excellent“, ohne Angabe von Konzentration, Temperatur und Dauer",
      "source": "src_tds",
      "confidence": "low"
    },
    {
      "chemicalId": "chem_ester",
      "rating": "resistant",
      "conditions": "Herstellerangabe „Excellent“, ohne Angabe von Konzentration, Temperatur und Dauer",
      "source": "src_tds",
      "confidence": "low"
    }
  ],
  "compliance": {
    "ul94": {
      "value": "HB",
      "thicknessMm": 1.5,
      "testStandard": "UL 94",
      "source": "src_tds",
      "confidence": "low",
      "note": {
        "de": "HB ist die unterste Stufe der UL94-Skala und bedeutet nur, dass das Material langsam brennt; das ist kein Brandschutz im Sinne einer Bahn- oder Luftfahrtanforderung. Das Blatt nennt weder Prüfzeugnis noch Prüfstelle, die Angabe ist deshalb nur schwach belegt.",
        "en": "HB is the lowest level of the UL94 scale and only means the material burns slowly; that is not flame retardancy in the sense of a rail or aerospace requirement. The sheet names neither a certificate nor a test house, so the statement is only weakly substantiated."
      }
    }
  },
  "governance": {
    "lastReviewed": "2026-08-01",
    "reviewedBy": "Claude Code (Erstimport aus Herstellerdatenblatt)",
    "sources": [
      {
        "id": "src_tds",
        "type": "manufacturer-tds",
        "publisher": "SUNLU Group",
        "productName": "SUNLU PA6-CF",
        "title": "SUNLU PA6-CF — Technical Data Sheet",
        "url": "https://www.3dsunlu.com",
        "retrievedAt": "2026-08-01",
        "confidenceCeiling": "medium",
        "note": {
          "de": "Herstellerdatenblatt, vom Betreiber als PDF bereitgestellt; eine öffentliche Adresse des Dokuments ist nicht bekannt. Das Dokument wird nicht weiterverbreitet und ist auf Anfrage einsehbar. Prüfkörper deklariert (gedruckt, mit Orientierung).",
          "en": "Manufacturer datasheet, supplied as a PDF by the operator; no public address of the document is known. The document is not redistributed and can be inspected on request. Specimen declared (printed, with orientation)."
        }
      }
    ]
  }
}

File: data/products/sunlu-pc-abs.json
{
  "$schema": "../../schema/product.schema.json",
  "schemaVersion": "1.0.0",
  "id": "sunlu-pc-abs",
  "materialId": "abs-pc",
  "brand": "SUNLU",
  "manufacturer": "SUNLU Group",
  "productName": "SUNLU PC-ABS",
  "origin": "China",
  "specimenType": "printed",
  "specimenNote": {
    "de": "Dieses Blatt deklariert den Prüfkörper: Jede mechanische Zeile trägt die Orientierung (X-Y beziehungsweise Z-X), und auf Seite zwei sind die Prüfkörper als gedruckte Teile mit eingetragener Z-Achse gezeichnet. Damit sind die Werte mit denen von Bambu Lab und Prusa Polymers vergleichbar — und nicht mit der ASTM-Reihe desselben Herstellers.\n\nHinweis zu diesem Datenblatt: 70 kJ/m² gekerbte Schlagzähigkeit an einem gedruckten Prüfkörper ist außergewöhnlich hoch — spritzgegossenes PC-ABS liegt bei 40 bis 55 kJ/m², gedruckt deutlich darunter, weil die Kerbe auf die Schichtgrenzen trifft. Der Wert gilt als schwach belegt. Die Zeile für den Zug-E-Modul ist im Blatt leer, ebenso die Werte quer zur Schichtebene (Z-X), obwohl die Zeile dafür vorgesehen ist.",
    "en": "This sheet declares the specimen: every mechanical row carries the orientation (X-Y or Z-X), and page two draws the specimens as printed parts with the Z axis marked. The values are therefore comparable with those from Bambu Lab and Prusa Polymers — and not with the same manufacturer's ASTM series.\n\nNote on this datasheet: 70 kJ/m² notched impact on a printed specimen is exceptionally high — injection moulded PC-ABS sits at 40 to 55 kJ/m², printed considerably lower because the notch meets the layer boundaries. The value stands at low confidence. The tensile modulus row is empty in the sheet, as are the values across the layer plane (Z-X), although the row is provided for them."
  },
  "features": {
    "de": "Eines der wenigen Blätter überhaupt, das eine Bauraumtemperatur nennt: 90 bis 100 °C. Zusammen mit 105 °C Betttemperatur beschreibt das eine Maschine mit beheizter, geschlossener Kammer — ohne die ist dieser Werkstoff nicht sinnvoll zu verarbeiten.",
    "en": "One of very few sheets that states a chamber temperature at all: 90 to 100 °C. Together with a 105 °C bed this describes a machine with a heated, enclosed chamber — without one this material cannot sensibly be processed."
  },
  "datasheet": {
    "title": "SUNLU PC-ABS — Technical Data Sheet",
    "url": "https://www.3dsunlu.com",
    "version": "ohne Datumsangabe",
    "retrievedAt": "2026-08-01"
  },
  "productUrl": "https://www.3dsunlu.com",
  "properties": {
    "tensileStrengthXy": {
      "value": 40,
      "unit": "MPa",
      "testStandard": "ISO 527-2, 50 mm/min",
      "orientation": "XY",
      "source": "src_tds",
      "confidence": "medium"
    },
    "elongationAtBreakXy": {
      "value": 8,
      "unit": "%",
      "testStandard": "ISO 527-2, 50 mm/min",
      "orientation": "XY",
      "source": "src_tds",
      "confidence": "medium"
    },
    "flexuralStrengthXy": {
      "value": 70,
      "unit": "MPa",
      "testStandard": "ISO 178, 2 mm/min",
      "orientation": "XY",
      "source": "src_tds",
      "confidence": "medium"
    },
    "flexuralModulusXy": {
      "value": 2300,
      "unit": "MPa",
      "testStandard": "ISO 178, 2 mm/min",
      "orientation": "XY",
      "source": "src_tds",
      "confidence": "medium"
    },
    "izodNotchedXy": {
      "value": 70,
      "unit": "kJ/m²",
      "testStandard": "ISO 180, 23 °C",
      "orientation": "XY",
      "source": "src_tds",
      "confidence": "low"
    },
    "hardnessShoreD": {
      "value": 80,
      "unit": "Shore D",
      "testStandard": "ISO 868, 23 °C",
      "source": "src_tds",
      "confidence": "medium"
    },
    "hdtB": {
      "value": 102,
      "unit": "°C",
      "testStandard": "ISO 75, 0,45 MPa",
      "source": "src_tds",
      "confidence": "medium"
    },
    "glassTransition": {
      "value": 106,
      "unit": "°C",
      "testStandard": "ISO 11357-3, 10 °C/min",
      "source": "src_tds",
      "confidence": "medium"
    },
    "density": {
      "value": 1.081,
      "unit": "g/cm³",
      "testStandard": "ISO 1183, 23 °C",
      "source": "src_tds",
      "confidence": "medium"
    },
    "nozzleTemperature": {
      "value": 270,
      "unit": "°C",
      "min": 260,
      "max": 280,
      "source": "src_tds",
      "confidence": "medium"
    },
    "bedTemperature": {
      "value": 105,
      "unit": "°C",
      "min": 100,
      "max": 110,
      "source": "src_tds",
      "confidence": "medium"
    },
    "chamberTemperature": {
      "value": 95,
      "unit": "°C",
      "min": 90,
      "max": 100,
      "conditions": "im Blatt als „Room Temp.“ geführt; der Hinweistext nennt „90-100 °C Box sealing printing“",
      "source": "src_tds",
      "confidence": "medium"
    },
    "dryingTemperature": {
      "value": 75,
      "unit": "°C",
      "min": 70,
      "max": 80,
      "source": "src_tds",
      "confidence": "medium"
    }
  },
  "chemicalResistance": [
    {
      "chemicalId": "chem_dilute_acid",
      "rating": "not-resistant",
      "conditions": "Herstellerangabe „Poor“, ohne Angabe von Konzentration, Temperatur und Dauer",
      "source": "src_tds",
      "confidence": "low"
    },
    {
      "chemicalId": "chem_strong_acid",
      "rating": "not-resistant",
      "conditions": "Herstellerangabe „Poor“, ohne Angabe von Konzentration, Temperatur und Dauer",
      "source": "src_tds",
      "confidence": "low"
    },
    {
      "chemicalId": "chem_dilute_alkali",
      "rating": "limited",
      "conditions": "Herstellerangabe „Normal“, ohne Angabe von Konzentration, Temperatur und Dauer",
      "source": "src_tds",
      "confidence": "low",
      "note": {
        "de": "Das Blatt verwendet hier die Klasse „Normal“, die in seiner eigenen Legende („Excellent, Good, Fair, Poor“) nicht vorkommt. Sie wurde als mittlere Stufe gelesen.",
        "en": "The sheet uses the class “Normal” here, which does not appear in its own legend (“Excellent, Good, Fair, Poor”). It was read as the middle level."
      }
    },
    {
      "chemicalId": "chem_strong_alkali",
      "rating": "not-resistant",
      "conditions": "Herstellerangabe „Poor“, ohne Angabe von Konzentration, Temperatur und Dauer",
      "source": "src_tds",
      "confidence": "low"
    },
    {
      "chemicalId": "chem_water",
      "rating": "resistant",
      "conditions": "Herstellerangabe „Excellent“, ohne Angabe von Konzentration, Temperatur und Dauer",
      "source": "src_tds",
      "confidence": "low"
    },
    {
      "chemicalId": "chem_ethanol",
      "rating": "not-resistant",
      "conditions": "Herstellerangabe „Poor“, ohne Angabe von Konzentration, Temperatur und Dauer",
      "source": "src_tds",
      "confidence": "low",
      "note": {
        "de": "Das Datenblatt nennt als Zeile nur die Stoffgruppe („Alcohol“ beziehungsweise „Ketone“), nicht das einzelne Medium. Die Angabe gilt hier deshalb für beide im Register geführten Vertreter der Gruppe.",
        "en": "The datasheet names only the substance group as a row (“Alcohol” or “Ketone”), not the individual medium. The statement therefore applies here to both representatives of the group carried in the register."
      }
    },
    {
      "chemicalId": "chem_ipa",
      "rating": "not-resistant",
      "conditions": "Herstellerangabe „Poor“, ohne Angabe von Konzentration, Temperatur und Dauer",
      "source": "src_tds",
      "confidence": "low",
      "note": {
        "de": "Das Datenblatt nennt als Zeile nur die Stoffgruppe („Alcohol“ beziehungsweise „Ketone“), nicht das einzelne Medium. Die Angabe gilt hier deshalb für beide im Register geführten Vertreter der Gruppe.",
        "en": "The datasheet names only the substance group as a row (“Alcohol” or “Ketone”), not the individual medium. The statement therefore applies here to both representatives of the group carried in the register."
      }
    },
    {
      "chemicalId": "chem_acetone",
      "rating": "not-resistant",
      "conditions": "Herstellerangabe „Poor“, ohne Angabe von Konzentration, Temperatur und Dauer",
      "source": "src_tds",
      "confidence": "low",
      "note": {
        "de": "Das Datenblatt nennt als Zeile nur die Stoffgruppe („Alcohol“ beziehungsweise „Ketone“), nicht das einzelne Medium. Die Angabe gilt hier deshalb für beide im Register geführten Vertreter der Gruppe.",
        "en": "The datasheet names only the substance group as a row (“Alcohol” or “Ketone”), not the individual medium. The statement therefore applies here to both representatives of the group carried in the register."
      }
    },
    {
      "chemicalId": "chem_mek",
      "rating": "not-resistant",
      "conditions": "Herstellerangabe „Poor“, ohne Angabe von Konzentration, Temperatur und Dauer",
      "source": "src_tds",
      "confidence": "low",
      "note": {
        "de": "Das Datenblatt nennt als Zeile nur die Stoffgruppe („Alcohol“ beziehungsweise „Ketone“), nicht das einzelne Medium. Die Angabe gilt hier deshalb für beide im Register geführten Vertreter der Gruppe.",
        "en": "The datasheet names only the substance group as a row (“Alcohol” or “Ketone”), not the individual medium. The statement therefore applies here to both representatives of the group carried in the register."
      }
    },
    {
      "chemicalId": "chem_petrol_diesel",
      "rating": "not-resistant",
      "conditions": "Herstellerangabe „Poor“, ohne Angabe von Konzentration, Temperatur und Dauer",
      "source": "src_tds",
      "confidence": "low"
    },
    {
      "chemicalId": "chem_ester",
      "rating": "not-resistant",
      "conditions": "Herstellerangabe „Poor“, ohne Angabe von Konzentration, Temperatur und Dauer",
      "source": "src_tds",
      "confidence": "low"
    }
  ],
  "compliance": {
    "ul94": {
      "value": "HB",
      "thicknessMm": 1.5,
      "testStandard": "UL 94",
      "source": "src_tds",
      "confidence": "low",
      "note": {
        "de": "HB ist die unterste Stufe der UL94-Skala und bedeutet nur, dass das Material langsam brennt; das ist kein Brandschutz im Sinne einer Bahn- oder Luftfahrtanforderung. Das Blatt nennt weder Prüfzeugnis noch Prüfstelle, die Angabe ist deshalb nur schwach belegt.",
        "en": "HB is the lowest level of the UL94 scale and only means the material burns slowly; that is not flame retardancy in the sense of a rail or aerospace requirement. The sheet names neither a certificate nor a test house, so the statement is only weakly substantiated."
      }
    }
  },
  "governance": {
    "lastReviewed": "2026-08-01",
    "reviewedBy": "Claude Code (Erstimport aus Herstellerdatenblatt)",
    "sources": [
      {
        "id": "src_tds",
        "type": "manufacturer-tds",
        "publisher": "SUNLU Group",
        "productName": "SUNLU PC-ABS",
        "title": "SUNLU PC-ABS — Technical Data Sheet",
        "url": "https://www.3dsunlu.com",
        "retrievedAt": "2026-08-01",
        "confidenceCeiling": "medium",
        "note": {
          "de": "Herstellerdatenblatt, vom Betreiber als PDF bereitgestellt; eine öffentliche Adresse des Dokuments ist nicht bekannt. Das Dokument wird nicht weiterverbreitet und ist auf Anfrage einsehbar. Prüfkörper deklariert (gedruckt, mit Orientierung).",
          "en": "Manufacturer datasheet, supplied as a PDF by the operator; no public address of the document is known. The document is not redistributed and can be inspected on request. Specimen declared (printed, with orientation)."
        }
      }
    ]
  }
}
