Repository: Reents3D/fdm-material-advisor

# FDM-Materialberater

**[→ Werkzeug öffnen](https://materialberater.reents3d.de/)** · kostenlos, ohne Anmeldung
· ein Werkzeug der [Reents Technologies GmbH](https://reents3d.de/) (Reents3D), XXL-3D-Druck und Exponatebau in Holm bei Hamburg

Welches FDM-Material passt zum Anwendungsfall — und **warum**. Ein quelloffener
Materialberater mit einer offenen Datenbank, in der jeder Kennwert seine Quelle, seine
Prüfnorm und seine Konfidenz mitführt.

**43 Werkstofftypen · 254 Produkte von 17 Marken · 3.182 belegte Einzelaussagen ·
20 Anwendungsfälle · 21 Medien · 29 Glossareinträge**
*[English summary below](#english)*

---

File: data/products/sunlu-petg.json
{
  "$schema": "../../schema/product.schema.json",
  "schemaVersion": "1.0.0",
  "id": "sunlu-petg",
  "materialId": "petg",
  "brand": "SUNLU",
  "manufacturer": "SUNLU Group",
  "productName": "SUNLU PETG",
  "origin": "China",
  "specimenType": "undeclared",
  "specimenNote": {
    "de": "Dieses Blatt nennt keine Orientierung und führt eine Zeile „Mold Shrinkage“ nach ASTM D955 — einen Spritzgussversuch. Die mechanischen Werte beschreiben deshalb mit hoher Wahrscheinlichkeit den Rohstoff, nicht das gedruckte Bauteil. Da das Blatt es nicht ausspricht, steht der Prüfkörper als „nicht deklariert“; für einen Vergleich mit den gedruckten Werten von Bambu Lab, Prusa Polymers oder den beiden ISO-Blättern von SUNLU selbst sind diese Zahlen nicht geeignet.\n\nDie ASTM-Reihe misst die Kerbschlagzähigkeit nicht einheitlich: mal nach ISO 180 in kJ/m², mal nach ASTM D256 in J/m. Beide Werte lassen sich nur mit der Prüfkörperdicke ineinander umrechnen. Innerhalb des eigenen Sortiments sind die Blätter damit nicht direkt vergleichbar; umgerechnet wurde hier nichts.\n\nHinweis zu diesem Datenblatt: Das Blatt nennt einen Schmelzpunkt für einen amorphen Werkstoff. Amorphe Thermoplaste haben keinen Schmelzpunkt, sondern einen Erweichungsbereich oberhalb der Glasübergangstemperatur — die Zeile wurde deshalb nicht übernommen.\n\nAuffällig ist zudem die Kombination aus 61,4 MPa Zugfestigkeit und nur 5,3 % Bruchdehnung. PETG wird gerade wegen seiner Zähigkeit gewählt; andere Hersteller nennen 20 bis 100 %. Ein PETG, das bei 5 % bricht, verhält sich im Bauteil eher wie PLA.",
    "en": "This sheet states no orientation and carries a “Mold Shrinkage” row to ASTM D955 — an injection moulding test. The mechanical values therefore most likely describe the raw material, not the printed part. As the sheet does not say so, the specimen stands as “not declared”; these figures are not suitable for comparison with the printed values from Bambu Lab, Prusa Polymers or SUNLU's own two ISO sheets.\n\nThe ASTM series does not measure notched impact consistently: sometimes to ISO 180 in kJ/m², sometimes to ASTM D256 in J/m. The two can only be converted into each other using the specimen thickness. Within its own range the sheets are therefore not directly comparable; nothing was converted here.\n\nNote on this datasheet: The sheet states a melting point for an amorphous material. Amorphous thermoplastics have no melting point but a softening range above the glass transition — the row was therefore not imported.\n\nAlso striking is the combination of 61.4 MPa tensile strength with only 5.3 % elongation at break. PETG is chosen precisely for its toughness; other manufacturers state 20 to 100 %. A PETG that breaks at 5 % behaves in a part more like PLA."
  },
  "datasheet": {
    "title": "SUNLU PETG — Technical Data Sheet",
    "url": "https://www.3dsunlu.com",
    "version": "Stand 2024-01-26",
    "retrievedAt": "2026-08-01"
  },
  "productUrl": "https://www.3dsunlu.com",
  "properties": {
    "tensileStrengthXy": {
      "value": 61.4,
      "unit": "MPa",
      "testStandard": "ASTM D638, 50 mm/min",
      "source": "src_tds",
      "confidence": "medium"
    },
    "tensileModulusXy": {
      "value": 2990,
      "unit": "MPa",
      "testStandard": "ASTM D638, 1 mm/min",
      "source": "src_tds",
      "confidence": "medium"
    },
    "elongationAtBreakXy": {
      "value": 5.3,
      "unit": "%",
      "testStandard": "ASTM D638, 50 mm/min",
      "source": "src_tds",
      "confidence": "medium"
    },
    "flexuralStrengthXy": {
      "value": 74.8,
      "unit": "MPa",
      "testStandard": "ASTM D790, 2 mm/min",
      "source": "src_tds",
      "confidence": "medium"
    },
    "flexuralModulusXy": {
      "value": 1686,
      "unit": "MPa",
      "testStandard": "ASTM D790, 2 mm/min",
      "source": "src_tds",
      "confidence": "medium"
    },
    "izodNotchedXy": {
      "value": 35,
      "unit": "J/m",
      "testStandard": "ASTM D256, 3,2 mm, 23 °C",
      "source": "src_tds",
      "confidence": "medium"
    },
    "hdtB": {
      "value": 63,
      "unit": "°C",
      "testStandard": "ASTM D648, 0,45 MPa",
      "source": "src_tds",
      "confidence": "medium"
    },
    "glassTransition": {
      "value": 65.5,
      "unit": "°C",
      "testStandard": "ASTM D7426, 10 °C/min",
      "source": "src_tds",
      "confidence": "medium"
    },
    "vicatB50": {
      "value": 68,
      "unit": "°C",
      "testStandard": "ASTM D1525, 5 kg, 50 °C/h",
      "source": "src_tds",
      "confidence": "medium"
    },
    "density": {
      "value": 1.3,
      "unit": "g/cm³",
      "testStandard": "ASTM D792, 23 °C",
      "source": "src_tds",
      "confidence": "medium"
    },
    "shrinkage": {
      "value": null,
      "unit": "%",
      "min": 0.1,
      "max": 0.5,
      "testStandard": "ASTM D955, 23 °C",
      "source": "src_tds",
      "confidence": "medium"
    },
    "nozzleTemperature": {
      "value": 235,
      "unit": "°C",
      "min": 230,
      "max": 240,
      "source": "src_tds",
      "confidence": "medium"
    },
    "bedTemperature": {
      "value": 65,
      "unit": "°C",
      "min": 60,
      "max": 70,
      "source": "src_tds",
      "confidence": "medium"
    }
  },
  "chemicalResistance": [
    {
      "chemicalId": "chem_dilute_acid",
      "rating": "resistant",
      "conditions": "Herstellerangabe „Good“, ohne Angabe von Konzentration, Temperatur und Dauer",
      "source": "src_tds",
      "confidence": "low"
    },
    {
      "chemicalId": "chem_strong_acid",
      "rating": "not-resistant",
      "conditions": "Herstellerangabe „Poor“, ohne Angabe von Konzentration, Temperatur und Dauer",
      "source": "src_tds",
      "confidence": "low"
    },
    {
      "chemicalId": "chem_dilute_alkali",
      "rating": "resistant",
      "conditions": "Herstellerangabe „Good“, ohne Angabe von Konzentration, Temperatur und Dauer",
      "source": "src_tds",
      "confidence": "low"
    },
    {
      "chemicalId": "chem_strong_alkali",
      "rating": "not-resistant",
      "conditions": "Herstellerangabe „Poor“, ohne Angabe von Konzentration, Temperatur und Dauer",
      "source": "src_tds",
      "confidence": "low"
    },
    {
      "chemicalId": "chem_water",
      "rating": "resistant",
      "conditions": "Herstellerangabe „Good“, ohne Angabe von Konzentration, Temperatur und Dauer",
      "source": "src_tds",
      "confidence": "low"
    },
    {
      "chemicalId": "chem_ethanol",
      "rating": "resistant",
      "conditions": "Herstellerangabe „Good“, ohne Angabe von Konzentration, Temperatur und Dauer",
      "source": "src_tds",
      "confidence": "low",
      "note": {
        "de": "Das Datenblatt nennt als Zeile nur die Stoffgruppe („Alcohol“ beziehungsweise „Ketone“), nicht das einzelne Medium. Die Angabe gilt hier deshalb für beide im Register geführten Vertreter der Gruppe.",
        "en": "The datasheet names only the substance group as a row (“Alcohol” or “Ketone”), not the individual medium. The statement therefore applies here to both representatives of the group carried in the register."
      }
    },
    {
      "chemicalId": "chem_ipa",
      "rating": "resistant",
      "conditions": "Herstellerangabe „Good“, ohne Angabe von Konzentration, Temperatur und Dauer",
      "source": "src_tds",
      "confidence": "low",
      "note": {
        "de": "Das Datenblatt nennt als Zeile nur die Stoffgruppe („Alcohol“ beziehungsweise „Ketone“), nicht das einzelne Medium. Die Angabe gilt hier deshalb für beide im Register geführten Vertreter der Gruppe.",
        "en": "The datasheet names only the substance group as a row (“Alcohol” or “Ketone”), not the individual medium. The statement therefore applies here to both representatives of the group carried in the register."
      }
    },
    {
      "chemicalId": "chem_acetone",
      "rating": "not-resistant",
      "conditions": "Herstellerangabe „Poor“, ohne Angabe von Konzentration, Temperatur und Dauer",
      "source": "src_tds",
      "confidence": "low",
      "note": {
        "de": "Das Datenblatt nennt als Zeile nur die Stoffgruppe („Alcohol“ beziehungsweise „Ketone“), nicht das einzelne Medium. Die Angabe gilt hier deshalb für beide im Register geführten Vertreter der Gruppe.",
        "en": "The datasheet names only the substance group as a row (“Alcohol” or “Ketone”), not the individual medium. The statement therefore applies here to both representatives of the group carried in the register."
      }
    },
    {
      "chemicalId": "chem_mek",
      "rating": "not-resistant",
      "conditions": "Herstellerangabe „Poor“, ohne Angabe von Konzentration, Temperatur und Dauer",
      "source": "src_tds",
      "confidence": "low",
      "note": {
        "de": "Das Datenblatt nennt als Zeile nur die Stoffgruppe („Alcohol“ beziehungsweise „Ketone“), nicht das einzelne Medium. Die Angabe gilt hier deshalb für beide im Register geführten Vertreter der Gruppe.",
        "en": "The datasheet names only the substance group as a row (“Alcohol” or “Ketone”), not the individual medium. The statement therefore applies here to both representatives of the group carried in the register."
      }
    },
    {
      "chemicalId": "chem_petrol_diesel",
      "rating": "resistant",
      "conditions": "Herstellerangabe „Good“, ohne Angabe von Konzentration, Temperatur und Dauer",
      "source": "src_tds",
      "confidence": "low"
    },
    {
      "chemicalId": "chem_ester",
      "rating": "resistant",
      "conditions": "Herstellerangabe „Good“, ohne Angabe von Konzentration, Temperatur und Dauer",
      "source": "src_tds",
      "confidence": "low"
    }
  ],
  "compliance": {
    "ul94": {
      "value": "HB",
      "thicknessMm": 1.5,
      "testStandard": "UL 94",
      "source": "src_tds",
      "confidence": "low",
      "note": {
        "de": "HB ist die unterste Stufe der UL94-Skala und bedeutet nur, dass das Material langsam brennt; das ist kein Brandschutz im Sinne einer Bahn- oder Luftfahrtanforderung. Das Blatt nennt weder Prüfzeugnis noch Prüfstelle, die Angabe ist deshalb nur schwach belegt.",
        "en": "HB is the lowest level of the UL94 scale and only means the material burns slowly; that is not flame retardancy in the sense of a rail or aerospace requirement. The sheet names neither a certificate nor a test house, so the statement is only weakly substantiated."
      }
    }
  },
  "governance": {
    "lastReviewed": "2026-08-01",
    "reviewedBy": "Claude Code (Erstimport aus Herstellerdatenblatt)",
    "sources": [
      {
        "id": "src_tds",
        "type": "manufacturer-tds",
        "publisher": "SUNLU Group",
        "productName": "SUNLU PETG",
        "title": "SUNLU PETG — Technical Data Sheet",
        "url": "https://www.3dsunlu.com",
        "retrievedAt": "2026-08-01",
        "confidenceCeiling": "low",
        "note": {
          "de": "Herstellerdatenblatt, vom Betreiber als PDF bereitgestellt; eine öffentliche Adresse des Dokuments ist nicht bekannt. Das Dokument wird nicht weiterverbreitet und ist auf Anfrage einsehbar. Prüfkörper nicht angegeben; die Zeile zur Spritzguss-Schwindung deutet auf Rohstoffkennwerte hin, die Werte gelten deshalb als schwach belegt.",
          "en": "Manufacturer datasheet, supplied as a PDF by the operator; no public address of the document is known. The document is not redistributed and can be inspected on request. Specimen not stated; the injection-moulding shrinkage row points to raw-material values, so the figures count as weakly substantiated."
        }
      }
    ]
  }
}

File: data/products/sunlu-pla-high-speed.json
{
  "$schema": "../../schema/product.schema.json",
  "schemaVersion": "1.0.0",
  "id": "sunlu-pla-high-speed",
  "materialId": "pla",
  "brand": "SUNLU",
  "manufacturer": "SUNLU Group",
  "productName": "SUNLU High Speed PLA",
  "origin": "China",
  "specimenType": "undeclared",
  "specimenNote": {
    "de": "Dieses Blatt nennt keine Orientierung und führt eine Zeile „Mold Shrinkage“ nach ASTM D955 — einen Spritzgussversuch. Die mechanischen Werte beschreiben deshalb mit hoher Wahrscheinlichkeit den Rohstoff, nicht das gedruckte Bauteil. Da das Blatt es nicht ausspricht, steht der Prüfkörper als „nicht deklariert“; für einen Vergleich mit den gedruckten Werten von Bambu Lab, Prusa Polymers oder den beiden ISO-Blättern von SUNLU selbst sind diese Zahlen nicht geeignet.\n\nDie ASTM-Reihe misst die Kerbschlagzähigkeit nicht einheitlich: mal nach ISO 180 in kJ/m², mal nach ASTM D256 in J/m. Beide Werte lassen sich nur mit der Prüfkörperdicke ineinander umrechnen. Innerhalb des eigenen Sortiments sind die Blätter damit nicht direkt vergleichbar; umgerechnet wurde hier nichts.",
    "en": "This sheet states no orientation and carries a “Mold Shrinkage” row to ASTM D955 — an injection moulding test. The mechanical values therefore most likely describe the raw material, not the printed part. As the sheet does not say so, the specimen stands as “not declared”; these figures are not suitable for comparison with the printed values from Bambu Lab, Prusa Polymers or SUNLU's own two ISO sheets.\n\nThe ASTM series does not measure notched impact consistently: sometimes to ISO 180 in kJ/m², sometimes to ASTM D256 in J/m. The two can only be converted into each other using the specimen thickness. Within its own range the sheets are therefore not directly comparable; nothing was converted here."
  },
  "features": {
    "de": "Der Schnelldruck-Typ unterscheidet sich messbar vom PLA+ desselben Hauses: höhere Glasübergangstemperatur (67,2 statt 61 °C) und höhere HDT (57,3 statt 53,8 °C), dafür ein Drittel der Kerbschlagzähigkeit (5,9 statt 19,8 kJ/m²). Beides passt zu einer auf schnelle Kristallisation eingestellten Rezeptur.",
    "en": "The high-speed grade differs measurably from this house's PLA+: higher glass transition (67.2 instead of 61 °C) and higher HDT (57.3 instead of 53.8 °C), but a third of the notched impact (5.9 instead of 19.8 kJ/m²). Both fit a formulation tuned for fast crystallisation."
  },
  "datasheet": {
    "title": "SUNLU High Speed PLA — Technical Data Sheet",
    "url": "https://www.3dsunlu.com",
    "version": "Stand 2024-01-26",
    "retrievedAt": "2026-08-01"
  },
  "productUrl": "https://www.3dsunlu.com",
  "properties": {
    "tensileStrengthXy": {
      "value": 54.1,
      "unit": "MPa",
      "testStandard": "ASTM D638, 50 mm/min",
      "source": "src_tds",
      "confidence": "medium"
    },
    "tensileModulusXy": {
      "value": 3282,
      "unit": "MPa",
      "testStandard": "ASTM D638, 1 mm/min",
      "source": "src_tds",
      "confidence": "medium"
    },
    "elongationAtBreakXy": {
      "value": 13.9,
      "unit": "%",
      "testStandard": "ASTM D638, 50 mm/min",
      "source": "src_tds",
      "confidence": "medium"
    },
    "flexuralStrengthXy": {
      "value": 75.2,
      "unit": "MPa",
      "testStandard": "ASTM D790, 2 mm/min",
      "source": "src_tds",
      "confidence": "medium"
    },
    "flexuralModulusXy": {
      "value": 2357,
      "unit": "MPa",
      "testStandard": "ASTM D790, 2 mm/min",
      "source": "src_tds",
      "confidence": "medium"
    },
    "izodNotchedXy": {
      "value": 5.9,
      "unit": "kJ/m²",
      "testStandard": "ISO 180, 4 mm, 23 °C",
      "source": "src_tds",
      "confidence": "medium"
    },
    "hdtB": {
      "value": 57.3,
      "unit": "°C",
      "testStandard": "ASTM D648, 0,45 MPa",
      "source": "src_tds",
      "confidence": "medium"
    },
    "glassTransition": {
      "value": 67.2,
      "unit": "°C",
      "testStandard": "ASTM D7426, 10 °C/min",
      "source": "src_tds",
      "confidence": "medium"
    },
    "meltingTemperature": {
      "value": 165.3,
      "unit": "°C",
      "testStandard": "ASTM D7426, 10 °C/min",
      "source": "src_tds",
      "confidence": "medium"
    },
    "vicatB50": {
      "value": 54,
      "unit": "°C",
      "testStandard": "ASTM D1525, 5 kg, 50 °C/h",
      "source": "src_tds",
      "confidence": "medium"
    },
    "density": {
      "value": 1.26,
      "unit": "g/cm³",
      "testStandard": "ASTM D792, 23 °C",
      "source": "src_tds",
      "confidence": "medium"
    },
    "shrinkage": {
      "value": null,
      "unit": "%",
      "min": 0.1,
      "max": 0.3,
      "testStandard": "ASTM D955, 23 °C",
      "source": "src_tds",
      "confidence": "medium"
    },
    "nozzleTemperature": {
      "value": 210,
      "unit": "°C",
      "min": 205,
      "max": 215,
      "source": "src_tds",
      "confidence": "medium"
    },
    "bedTemperature": {
      "value": 55,
      "unit": "°C",
      "min": 50,
      "max": 60,
      "source": "src_tds",
      "confidence": "medium"
    }
  },
  "chemicalResistance": [
    {
      "chemicalId": "chem_dilute_acid",
      "rating": "resistant",
      "conditions": "Herstellerangabe „Good“, ohne Angabe von Konzentration, Temperatur und Dauer",
      "source": "src_tds",
      "confidence": "low"
    },
    {
      "chemicalId": "chem_strong_acid",
      "rating": "not-resistant",
      "conditions": "Herstellerangabe „Poor“, ohne Angabe von Konzentration, Temperatur und Dauer",
      "source": "src_tds",
      "confidence": "low"
    },
    {
      "chemicalId": "chem_dilute_alkali",
      "rating": "resistant",
      "conditions": "Herstellerangabe „Good“, ohne Angabe von Konzentration, Temperatur und Dauer",
      "source": "src_tds",
      "confidence": "low"
    },
    {
      "chemicalId": "chem_strong_alkali",
      "rating": "not-resistant",
      "conditions": "Herstellerangabe „Poor“, ohne Angabe von Konzentration, Temperatur und Dauer",
      "source": "src_tds",
      "confidence": "low"
    },
    {
      "chemicalId": "chem_water",
      "rating": "resistant",
      "conditions": "Herstellerangabe „Good“, ohne Angabe von Konzentration, Temperatur und Dauer",
      "source": "src_tds",
      "confidence": "low"
    },
    {
      "chemicalId": "chem_ethanol",
      "rating": "limited",
      "conditions": "Herstellerangabe „Fair“, ohne Angabe von Konzentration, Temperatur und Dauer",
      "source": "src_tds",
      "confidence": "low",
      "note": {
        "de": "Das Datenblatt nennt als Zeile nur die Stoffgruppe („Alcohol“ beziehungsweise „Ketone“), nicht das einzelne Medium. Die Angabe gilt hier deshalb für beide im Register geführten Vertreter der Gruppe.",
        "en": "The datasheet names only the substance group as a row (“Alcohol” or “Ketone”), not the individual medium. The statement therefore applies here to both representatives of the group carried in the register."
      }
    },
    {
      "chemicalId": "chem_ipa",
      "rating": "limited",
      "conditions": "Herstellerangabe „Fair“, ohne Angabe von Konzentration, Temperatur und Dauer",
      "source": "src_tds",
      "confidence": "low",
      "note": {
        "de": "Das Datenblatt nennt als Zeile nur die Stoffgruppe („Alcohol“ beziehungsweise „Ketone“), nicht das einzelne Medium. Die Angabe gilt hier deshalb für beide im Register geführten Vertreter der Gruppe.",
        "en": "The datasheet names only the substance group as a row (“Alcohol” or “Ketone”), not the individual medium. The statement therefore applies here to both representatives of the group carried in the register."
      }
    },
    {
      "chemicalId": "chem_acetone",
      "rating": "not-resistant",
      "conditions": "Herstellerangabe „Poor“, ohne Angabe von Konzentration, Temperatur und Dauer",
      "source": "src_tds",
      "confidence": "low",
      "note": {
        "de": "Das Datenblatt nennt als Zeile nur die Stoffgruppe („Alcohol“ beziehungsweise „Ketone“), nicht das einzelne Medium. Die Angabe gilt hier deshalb für beide im Register geführten Vertreter der Gruppe.",
        "en": "The datasheet names only the substance group as a row (“Alcohol” or “Ketone”), not the individual medium. The statement therefore applies here to both representatives of the group carried in the register."
      }
    },
    {
      "chemicalId": "chem_mek",
      "rating": "not-resistant",
      "conditions": "Herstellerangabe „Poor“, ohne Angabe von Konzentration, Temperatur und Dauer",
      "source": "src_tds",
      "confidence": "low",
      "note": {
        "de": "Das Datenblatt nennt als Zeile nur die Stoffgruppe („Alcohol“ beziehungsweise „Ketone“), nicht das einzelne Medium. Die Angabe gilt hier deshalb für beide im Register geführten Vertreter der Gruppe.",
        "en": "The datasheet names only the substance group as a row (“Alcohol” or “Ketone”), not the individual medium. The statement therefore applies here to both representatives of the group carried in the register."
      }
    },
    {
      "chemicalId": "chem_petrol_diesel",
      "rating": "resistant",
      "conditions": "Herstellerangabe „Good“, ohne Angabe von Konzentration, Temperatur und Dauer",
      "source": "src_tds",
      "confidence": "low"
    },
    {
      "chemicalId": "chem_ester",
      "rating": "resistant",
      "conditions": "Herstellerangabe „Good“, ohne Angabe von Konzentration, Temperatur und Dauer",
      "source": "src_tds",
      "confidence": "low"
    }
  ],
  "compliance": {
    "ul94": {
      "value": "HB",
      "thicknessMm": 1.5,
      "testStandard": "UL 94",
      "source": "src_tds",
      "confidence": "low",
      "note": {
        "de": "HB ist die unterste Stufe der UL94-Skala und bedeutet nur, dass das Material langsam brennt; das ist kein Brandschutz im Sinne einer Bahn- oder Luftfahrtanforderung. Das Blatt nennt weder Prüfzeugnis noch Prüfstelle, die Angabe ist deshalb nur schwach belegt.",
        "en": "HB is the lowest level of the UL94 scale and only means the material burns slowly; that is not flame retardancy in the sense of a rail or aerospace requirement. The sheet names neither a certificate nor a test house, so the statement is only weakly substantiated."
      }
    }
  },
  "governance": {
    "lastReviewed": "2026-08-01",
    "reviewedBy": "Claude Code (Erstimport aus Herstellerdatenblatt)",
    "sources": [
      {
        "id": "src_tds",
        "type": "manufacturer-tds",
        "publisher": "SUNLU Group",
        "productName": "SUNLU High Speed PLA",
        "title": "SUNLU High Speed PLA — Technical Data Sheet",
        "url": "https://www.3dsunlu.com",
        "retrievedAt": "2026-08-01",
        "confidenceCeiling": "low",
        "note": {
          "de": "Herstellerdatenblatt, vom Betreiber als PDF bereitgestellt; eine öffentliche Adresse des Dokuments ist nicht bekannt. Das Dokument wird nicht weiterverbreitet und ist auf Anfrage einsehbar. Prüfkörper nicht angegeben; die Zeile zur Spritzguss-Schwindung deutet auf Rohstoffkennwerte hin, die Werte gelten deshalb als schwach belegt.",
          "en": "Manufacturer datasheet, supplied as a PDF by the operator; no public address of the document is known. The document is not redistributed and can be inspected on request. Specimen not stated; the injection-moulding shrinkage row points to raw-material values, so the figures count as weakly substantiated."
        }
      }
    ]
  }
}

File: data/products/sunlu-pla-matte.json
{
  "$schema": "../../schema/product.schema.json",
  "schemaVersion": "1.0.0",
  "id": "sunlu-pla-matte",
  "materialId": "pla",
  "brand": "SUNLU",
  "manufacturer": "SUNLU Group",
  "productName": "SUNLU PLA Matte",
  "origin": "China",
  "specimenType": "undeclared",
  "specimenNote": {
    "de": "Dieses Blatt nennt keine Orientierung und führt eine Zeile „Mold Shrinkage“ nach ASTM D955 — einen Spritzgussversuch. Die mechanischen Werte beschreiben deshalb mit hoher Wahrscheinlichkeit den Rohstoff, nicht das gedruckte Bauteil. Da das Blatt es nicht ausspricht, steht der Prüfkörper als „nicht deklariert“; für einen Vergleich mit den gedruckten Werten von Bambu Lab, Prusa Polymers oder den beiden ISO-Blättern von SUNLU selbst sind diese Zahlen nicht geeignet.\n\nDie ASTM-Reihe misst die Kerbschlagzähigkeit nicht einheitlich: mal nach ISO 180 in kJ/m², mal nach ASTM D256 in J/m. Beide Werte lassen sich nur mit der Prüfkörperdicke ineinander umrechnen. Innerhalb des eigenen Sortiments sind die Blätter damit nicht direkt vergleichbar; umgerechnet wurde hier nichts.\n\nHinweis zu diesem Datenblatt: Der Zug-E-Modul von 4780 MPa liegt mehr als doppelt so hoch wie der Biege-E-Modul von 2234 MPa aus demselben Blatt. Bei Thermoplasten liegen beide Werte üblicherweise dicht beieinander, der Biegemodul eher leicht darüber. Zugleich wäre PLA Matte damit deutlich steifer als das PLA+ desselben Hauses (3170 MPa), obwohl es weniger fest ist. Der Wert gilt als schwach belegt.",
    "en": "This sheet states no orientation and carries a “Mold Shrinkage” row to ASTM D955 — an injection moulding test. The mechanical values therefore most likely describe the raw material, not the printed part. As the sheet does not say so, the specimen stands as “not declared”; these figures are not suitable for comparison with the printed values from Bambu Lab, Prusa Polymers or SUNLU's own two ISO sheets.\n\nThe ASTM series does not measure notched impact consistently: sometimes to ISO 180 in kJ/m², sometimes to ASTM D256 in J/m. The two can only be converted into each other using the specimen thickness. Within its own range the sheets are therefore not directly comparable; nothing was converted here.\n\nNote on this datasheet: The tensile modulus of 4780 MPa is more than twice the flexural modulus of 2234 MPa from the same sheet. For thermoplastics the two normally sit close together, with the flexural figure slightly higher if anything. At the same time PLA Matte would be markedly stiffer than this house's PLA+ (3170 MPa) while being less strong. The value stands at low confidence."
  },
  "datasheet": {
    "title": "SUNLU PLA Matte — Technical Data Sheet",
    "url": "https://www.3dsunlu.com",
    "version": "Stand 2024-01-26",
    "retrievedAt": "2026-08-01"
  },
  "productUrl": "https://www.3dsunlu.com",
  "properties": {
    "tensileStrengthXy": {
      "value": 50.5,
      "unit": "MPa",
      "testStandard": "ASTM D638, 50 mm/min",
      "source": "src_tds",
      "confidence": "medium"
    },
    "tensileModulusXy": {
      "value": 4780,
      "unit": "MPa",
      "testStandard": "ASTM D638, 1 mm/min",
      "source": "src_tds",
      "confidence": "low"
    },
    "elongationAtBreakXy": {
      "value": 9.6,
      "unit": "%",
      "testStandard": "ASTM D638, 50 mm/min",
      "source": "src_tds",
      "confidence": "medium"
    },
    "flexuralStrengthXy": {
      "value": 61,
      "unit": "MPa",
      "testStandard": "ASTM D790, 2 mm/min",
      "source": "src_tds",
      "confidence": "medium"
    },
    "flexuralModulusXy": {
      "value": 2234,
      "unit": "MPa",
      "testStandard": "ASTM D790, 2 mm/min",
      "source": "src_tds",
      "confidence": "medium"
    },
    "izodNotchedXy": {
      "value": 40,
      "unit": "J/m",
      "testStandard": "ASTM D256, 3,2 mm, 23 °C",
      "source": "src_tds",
      "confidence": "medium"
    },
    "hdtB": {
      "value": 53,
      "unit": "°C",
      "testStandard": "ASTM D648, 0,45 MPa",
      "source": "src_tds",
      "confidence": "medium"
    },
    "glassTransition": {
      "value": 58.8,
      "unit": "°C",
      "testStandard": "ASTM D7426, 10 °C/min",
      "source": "src_tds",
      "confidence": "medium"
    },
    "meltingTemperature": {
      "value": 162.6,
      "unit": "°C",
      "testStandard": "ASTM D7426, 10 °C/min",
      "source": "src_tds",
      "confidence": "medium"
    },
    "vicatB50": {
      "value": 54,
      "unit": "°C",
      "testStandard": "ASTM D1525, 5 kg, 50 °C/h",
      "source": "src_tds",
      "confidence": "medium"
    },
    "density": {
      "value": 1.3,
      "unit": "g/cm³",
      "testStandard": "ASTM D792, 23 °C",
      "source": "src_tds",
      "confidence": "medium"
    },
    "shrinkage": {
      "value": null,
      "unit": "%",
      "min": 0.1,
      "max": 0.3,
      "testStandard": "ASTM D955, 23 °C",
      "source": "src_tds",
      "confidence": "medium"
    },
    "nozzleTemperature": {
      "value": 210,
      "unit": "°C",
      "min": 205,
      "max": 215,
      "source": "src_tds",
      "confidence": "medium"
    },
    "bedTemperature": {
      "value": 55,
      "unit": "°C",
      "min": 50,
      "max": 60,
      "source": "src_tds",
      "confidence": "medium"
    }
  },
  "chemicalResistance": [
    {
      "chemicalId": "chem_dilute_acid",
      "rating": "resistant",
      "conditions": "Herstellerangabe „Good“, ohne Angabe von Konzentration, Temperatur und Dauer",
      "source": "src_tds",
      "confidence": "low"
    },
    {
      "chemicalId": "chem_strong_acid",
      "rating": "not-resistant",
      "conditions": "Herstellerangabe „Poor“, ohne Angabe von Konzentration, Temperatur und Dauer",
      "source": "src_tds",
      "confidence": "low"
    },
    {
      "chemicalId": "chem_dilute_alkali",
      "rating": "resistant",
      "conditions": "Herstellerangabe „Good“, ohne Angabe von Konzentration, Temperatur und Dauer",
      "source": "src_tds",
      "confidence": "low"
    },
    {
      "chemicalId": "chem_strong_alkali",
      "rating": "not-resistant",
      "conditions": "Herstellerangabe „Poor“, ohne Angabe von Konzentration, Temperatur und Dauer",
      "source": "src_tds",
      "confidence": "low"
    },
    {
      "chemicalId": "chem_water",
      "rating": "resistant",
      "conditions": "Herstellerangabe „Good“, ohne Angabe von Konzentration, Temperatur und Dauer",
      "source": "src_tds",
      "confidence": "low"
    },
    {
      "chemicalId": "chem_ethanol",
      "rating": "limited",
      "conditions": "Herstellerangabe „Fair“, ohne Angabe von Konzentration, Temperatur und Dauer",
      "source": "src_tds",
      "confidence": "low",
      "note": {
        "de": "Das Datenblatt nennt als Zeile nur die Stoffgruppe („Alcohol“ beziehungsweise „Ketone“), nicht das einzelne Medium. Die Angabe gilt hier deshalb für beide im Register geführten Vertreter der Gruppe.",
        "en": "The datasheet names only the substance group as a row (“Alcohol” or “Ketone”), not the individual medium. The statement therefore applies here to both representatives of the group carried in the register."
      }
    },
    {
      "chemicalId": "chem_ipa",
      "rating": "limited",
      "conditions": "Herstellerangabe „Fair“, ohne Angabe von Konzentration, Temperatur und Dauer",
      "source": "src_tds",
      "confidence": "low",
      "note": {
        "de": "Das Datenblatt nennt als Zeile nur die Stoffgruppe („Alcohol“ beziehungsweise „Ketone“), nicht das einzelne Medium. Die Angabe gilt hier deshalb für beide im Register geführten Vertreter der Gruppe.",
        "en": "The datasheet names only the substance group as a row (“Alcohol” or “Ketone”), not the individual medium. The statement therefore applies here to both representatives of the group carried in the register."
      }
    },
    {
      "chemicalId": "chem_acetone",
      "rating": "not-resistant",
      "conditions": "Herstellerangabe „Poor“, ohne Angabe von Konzentration, Temperatur und Dauer",
      "source": "src_tds",
      "confidence": "low",
      "note": {
        "de": "Das Datenblatt nennt als Zeile nur die Stoffgruppe („Alcohol“ beziehungsweise „Ketone“), nicht das einzelne Medium. Die Angabe gilt hier deshalb für beide im Register geführten Vertreter der Gruppe.",
        "en": "The datasheet names only the substance group as a row (“Alcohol” or “Ketone”), not the individual medium. The statement therefore applies here to both representatives of the group carried in the register."
      }
    },
    {
      "chemicalId": "chem_mek",
      "rating": "not-resistant",
      "conditions": "Herstellerangabe „Poor“, ohne Angabe von Konzentration, Temperatur und Dauer",
      "source": "src_tds",
      "confidence": "low",
      "note": {
        "de": "Das Datenblatt nennt als Zeile nur die Stoffgruppe („Alcohol“ beziehungsweise „Ketone“), nicht das einzelne Medium. Die Angabe gilt hier deshalb für beide im Register geführten Vertreter der Gruppe.",
        "en": "The datasheet names only the substance group as a row (“Alcohol” or “Ketone”), not the individual medium. The statement therefore applies here to both representatives of the group carried in the register."
      }
    },
    {
      "chemicalId": "chem_petrol_diesel",
      "rating": "resistant",
      "conditions": "Herstellerangabe „Good“, ohne Angabe von Konzentration, Temperatur und Dauer",
      "source": "src_tds",
      "confidence": "low"
    },
    {
      "chemicalId": "chem_ester",
      "rating": "resistant",
      "conditions": "Herstellerangabe „Good“, ohne Angabe von Konzentration, Temperatur und Dauer",
      "source": "src_tds",
      "confidence": "low"
    }
  ],
  "compliance": {
    "ul94": {
      "value": "HB",
      "thicknessMm": 1.5,
      "testStandard": "UL 94",
      "source": "src_tds",
      "confidence": "low",
      "note": {
        "de": "HB ist die unterste Stufe der UL94-Skala und bedeutet nur, dass das Material langsam brennt; das ist kein Brandschutz im Sinne einer Bahn- oder Luftfahrtanforderung. Das Blatt nennt weder Prüfzeugnis noch Prüfstelle, die Angabe ist deshalb nur schwach belegt.",
        "en": "HB is the lowest level of the UL94 scale and only means the material burns slowly; that is not flame retardancy in the sense of a rail or aerospace requirement. The sheet names neither a certificate nor a test house, so the statement is only weakly substantiated."
      }
    }
  },
  "governance": {
    "lastReviewed": "2026-08-01",
    "reviewedBy": "Claude Code (Erstimport aus Herstellerdatenblatt)",
    "sources": [
      {
        "id": "src_tds",
        "type": "manufacturer-tds",
        "publisher": "SUNLU Group",
        "productName": "SUNLU PLA Matte",
        "title": "SUNLU PLA Matte — Technical Data Sheet",
        "url": "https://www.3dsunlu.com",
        "retrievedAt": "2026-08-01",
        "confidenceCeiling": "low",
        "note": {
          "de": "Herstellerdatenblatt, vom Betreiber als PDF bereitgestellt; eine öffentliche Adresse des Dokuments ist nicht bekannt. Das Dokument wird nicht weiterverbreitet und ist auf Anfrage einsehbar. Prüfkörper nicht angegeben; die Zeile zur Spritzguss-Schwindung deutet auf Rohstoffkennwerte hin, die Werte gelten deshalb als schwach belegt.",
          "en": "Manufacturer datasheet, supplied as a PDF by the operator; no public address of the document is known. The document is not redistributed and can be inspected on request. Specimen not stated; the injection-moulding shrinkage row points to raw-material values, so the figures count as weakly substantiated."
        }
      }
    ]
  }
}
