Repository: Reents3D/fdm-material-advisor

# FDM-Materialberater

**[→ Werkzeug öffnen](https://materialberater.reents3d.de/)** · kostenlos, ohne Anmeldung
· ein Werkzeug der [Reents Technologies GmbH](https://reents3d.de/) (Reents3D), XXL-3D-Druck und Exponatebau in Holm bei Hamburg

Welches FDM-Material passt zum Anwendungsfall — und **warum**. Ein quelloffener
Materialberater mit einer offenen Datenbank, in der jeder Kennwert seine Quelle, seine
Prüfnorm und seine Konfidenz mitführt.

**43 Werkstofftypen · 254 Produkte von 17 Marken · 3.182 belegte Einzelaussagen ·
20 Anwendungsfälle · 21 Medien · 29 Glossareinträge**
*[English summary below](#english)*

---

File: data/products/sunlu-pla-plus.json
{
  "$schema": "../../schema/product.schema.json",
  "schemaVersion": "1.0.0",
  "id": "sunlu-pla-plus",
  "materialId": "pla",
  "brand": "SUNLU",
  "manufacturer": "SUNLU Group",
  "productName": "SUNLU PLA+",
  "origin": "China",
  "specimenType": "undeclared",
  "specimenNote": {
    "de": "Dieses Blatt nennt keine Orientierung und führt eine Zeile „Mold Shrinkage“ nach ASTM D955 — einen Spritzgussversuch. Die mechanischen Werte beschreiben deshalb mit hoher Wahrscheinlichkeit den Rohstoff, nicht das gedruckte Bauteil. Da das Blatt es nicht ausspricht, steht der Prüfkörper als „nicht deklariert“; für einen Vergleich mit den gedruckten Werten von Bambu Lab, Prusa Polymers oder den beiden ISO-Blättern von SUNLU selbst sind diese Zahlen nicht geeignet.\n\nDie ASTM-Reihe misst die Kerbschlagzähigkeit nicht einheitlich: mal nach ISO 180 in kJ/m², mal nach ASTM D256 in J/m. Beide Werte lassen sich nur mit der Prüfkörperdicke ineinander umrechnen. Innerhalb des eigenen Sortiments sind die Blätter damit nicht direkt vergleichbar; umgerechnet wurde hier nichts.\n\nHinweis zu diesem Datenblatt: 20,3 % Bruchdehnung und 19,8 kJ/m² gekerbte Schlagzähigkeit erreicht kein gedrucktes PLA — gedruckt liegen die Werte bei 3 bis 8 % beziehungsweise 2 bis 5 kJ/m². Zusammen mit der Spritzguss-Schwindungszeile ist das der deutlichste Hinweis darauf, dass hier der Rohstoff beschrieben wird.",
    "en": "This sheet states no orientation and carries a “Mold Shrinkage” row to ASTM D955 — an injection moulding test. The mechanical values therefore most likely describe the raw material, not the printed part. As the sheet does not say so, the specimen stands as “not declared”; these figures are not suitable for comparison with the printed values from Bambu Lab, Prusa Polymers or SUNLU's own two ISO sheets.\n\nThe ASTM series does not measure notched impact consistently: sometimes to ISO 180 in kJ/m², sometimes to ASTM D256 in J/m. The two can only be converted into each other using the specimen thickness. Within its own range the sheets are therefore not directly comparable; nothing was converted here.\n\nNote on this datasheet: 20.3 % elongation at break and 19.8 kJ/m² notched impact are not reached by any printed PLA — printed, the figures sit at 3 to 8 % and 2 to 5 kJ/m² respectively. Together with the injection-moulding shrinkage row this is the clearest indication that the raw material is being described."
  },
  "datasheet": {
    "title": "SUNLU PLA+ — Technical Data Sheet",
    "url": "https://www.3dsunlu.com",
    "version": "Stand 2024-01-26",
    "retrievedAt": "2026-08-01"
  },
  "productUrl": "https://www.3dsunlu.com",
  "properties": {
    "tensileStrengthXy": {
      "value": 53.4,
      "unit": "MPa",
      "testStandard": "ASTM D638, 50 mm/min",
      "source": "src_tds",
      "confidence": "medium"
    },
    "tensileModulusXy": {
      "value": 3170,
      "unit": "MPa",
      "testStandard": "ASTM D638, 1 mm/min",
      "source": "src_tds",
      "confidence": "medium"
    },
    "elongationAtBreakXy": {
      "value": 20.3,
      "unit": "%",
      "testStandard": "ASTM D638, 50 mm/min",
      "source": "src_tds",
      "confidence": "medium"
    },
    "flexuralStrengthXy": {
      "value": 81.8,
      "unit": "MPa",
      "testStandard": "ASTM D790, 2 mm/min",
      "source": "src_tds",
      "confidence": "medium"
    },
    "flexuralModulusXy": {
      "value": 2740,
      "unit": "MPa",
      "testStandard": "ASTM D790, 2 mm/min",
      "source": "src_tds",
      "confidence": "medium"
    },
    "izodNotchedXy": {
      "value": 19.8,
      "unit": "kJ/m²",
      "testStandard": "ISO 180, 4 mm, 23 °C",
      "source": "src_tds",
      "confidence": "medium"
    },
    "hdtB": {
      "value": 53.8,
      "unit": "°C",
      "testStandard": "ASTM D648, 0,45 MPa",
      "source": "src_tds",
      "confidence": "medium"
    },
    "glassTransition": {
      "value": 61,
      "unit": "°C",
      "testStandard": "ASTM D7426, 10 °C/min",
      "source": "src_tds",
      "confidence": "medium"
    },
    "meltingTemperature": {
      "value": 164,
      "unit": "°C",
      "testStandard": "ASTM D7426, 10 °C/min",
      "source": "src_tds",
      "confidence": "medium"
    },
    "vicatB50": {
      "value": 54,
      "unit": "°C",
      "testStandard": "ASTM D1525, 5 kg, 50 °C/h",
      "source": "src_tds",
      "confidence": "medium"
    },
    "density": {
      "value": 1.21,
      "unit": "g/cm³",
      "testStandard": "ASTM D792, 23 °C",
      "source": "src_tds",
      "confidence": "medium"
    },
    "shrinkage": {
      "value": null,
      "unit": "%",
      "min": 0.1,
      "max": 0.3,
      "testStandard": "ASTM D955, 23 °C",
      "source": "src_tds",
      "confidence": "medium"
    },
    "nozzleTemperature": {
      "value": 210,
      "unit": "°C",
      "min": 205,
      "max": 215,
      "source": "src_tds",
      "confidence": "medium"
    },
    "bedTemperature": {
      "value": 55,
      "unit": "°C",
      "min": 50,
      "max": 60,
      "source": "src_tds",
      "confidence": "medium"
    },
    "dryingTemperature": {
      "value": 50,
      "unit": "°C",
      "source": "src_tds",
      "confidence": "medium"
    }
  },
  "chemicalResistance": [
    {
      "chemicalId": "chem_dilute_acid",
      "rating": "resistant",
      "conditions": "Herstellerangabe „Good“, ohne Angabe von Konzentration, Temperatur und Dauer",
      "source": "src_tds",
      "confidence": "low"
    },
    {
      "chemicalId": "chem_strong_acid",
      "rating": "not-resistant",
      "conditions": "Herstellerangabe „Poor“, ohne Angabe von Konzentration, Temperatur und Dauer",
      "source": "src_tds",
      "confidence": "low"
    },
    {
      "chemicalId": "chem_dilute_alkali",
      "rating": "resistant",
      "conditions": "Herstellerangabe „Good“, ohne Angabe von Konzentration, Temperatur und Dauer",
      "source": "src_tds",
      "confidence": "low"
    },
    {
      "chemicalId": "chem_strong_alkali",
      "rating": "not-resistant",
      "conditions": "Herstellerangabe „Poor“, ohne Angabe von Konzentration, Temperatur und Dauer",
      "source": "src_tds",
      "confidence": "low"
    },
    {
      "chemicalId": "chem_water",
      "rating": "resistant",
      "conditions": "Herstellerangabe „Good“, ohne Angabe von Konzentration, Temperatur und Dauer",
      "source": "src_tds",
      "confidence": "low"
    },
    {
      "chemicalId": "chem_ethanol",
      "rating": "limited",
      "conditions": "Herstellerangabe „Fair“, ohne Angabe von Konzentration, Temperatur und Dauer",
      "source": "src_tds",
      "confidence": "low",
      "note": {
        "de": "Das Datenblatt nennt als Zeile nur die Stoffgruppe („Alcohol“ beziehungsweise „Ketone“), nicht das einzelne Medium. Die Angabe gilt hier deshalb für beide im Register geführten Vertreter der Gruppe.",
        "en": "The datasheet names only the substance group as a row (“Alcohol” or “Ketone”), not the individual medium. The statement therefore applies here to both representatives of the group carried in the register."
      }
    },
    {
      "chemicalId": "chem_ipa",
      "rating": "limited",
      "conditions": "Herstellerangabe „Fair“, ohne Angabe von Konzentration, Temperatur und Dauer",
      "source": "src_tds",
      "confidence": "low",
      "note": {
        "de": "Das Datenblatt nennt als Zeile nur die Stoffgruppe („Alcohol“ beziehungsweise „Ketone“), nicht das einzelne Medium. Die Angabe gilt hier deshalb für beide im Register geführten Vertreter der Gruppe.",
        "en": "The datasheet names only the substance group as a row (“Alcohol” or “Ketone”), not the individual medium. The statement therefore applies here to both representatives of the group carried in the register."
      }
    },
    {
      "chemicalId": "chem_acetone",
      "rating": "not-resistant",
      "conditions": "Herstellerangabe „Poor“, ohne Angabe von Konzentration, Temperatur und Dauer",
      "source": "src_tds",
      "confidence": "low",
      "note": {
        "de": "Das Datenblatt nennt als Zeile nur die Stoffgruppe („Alcohol“ beziehungsweise „Ketone“), nicht das einzelne Medium. Die Angabe gilt hier deshalb für beide im Register geführten Vertreter der Gruppe.",
        "en": "The datasheet names only the substance group as a row (“Alcohol” or “Ketone”), not the individual medium. The statement therefore applies here to both representatives of the group carried in the register."
      }
    },
    {
      "chemicalId": "chem_mek",
      "rating": "not-resistant",
      "conditions": "Herstellerangabe „Poor“, ohne Angabe von Konzentration, Temperatur und Dauer",
      "source": "src_tds",
      "confidence": "low",
      "note": {
        "de": "Das Datenblatt nennt als Zeile nur die Stoffgruppe („Alcohol“ beziehungsweise „Ketone“), nicht das einzelne Medium. Die Angabe gilt hier deshalb für beide im Register geführten Vertreter der Gruppe.",
        "en": "The datasheet names only the substance group as a row (“Alcohol” or “Ketone”), not the individual medium. The statement therefore applies here to both representatives of the group carried in the register."
      }
    },
    {
      "chemicalId": "chem_petrol_diesel",
      "rating": "resistant",
      "conditions": "Herstellerangabe „Good“, ohne Angabe von Konzentration, Temperatur und Dauer",
      "source": "src_tds",
      "confidence": "low"
    },
    {
      "chemicalId": "chem_ester",
      "rating": "resistant",
      "conditions": "Herstellerangabe „Good“, ohne Angabe von Konzentration, Temperatur und Dauer",
      "source": "src_tds",
      "confidence": "low"
    }
  ],
  "compliance": {
    "ul94": {
      "value": "HB",
      "thicknessMm": 1.5,
      "testStandard": "UL 94",
      "source": "src_tds",
      "confidence": "low",
      "note": {
        "de": "HB ist die unterste Stufe der UL94-Skala und bedeutet nur, dass das Material langsam brennt; das ist kein Brandschutz im Sinne einer Bahn- oder Luftfahrtanforderung. Das Blatt nennt weder Prüfzeugnis noch Prüfstelle, die Angabe ist deshalb nur schwach belegt.",
        "en": "HB is the lowest level of the UL94 scale and only means the material burns slowly; that is not flame retardancy in the sense of a rail or aerospace requirement. The sheet names neither a certificate nor a test house, so the statement is only weakly substantiated."
      }
    }
  },
  "governance": {
    "lastReviewed": "2026-08-01",
    "reviewedBy": "Claude Code (Erstimport aus Herstellerdatenblatt)",
    "sources": [
      {
        "id": "src_tds",
        "type": "manufacturer-tds",
        "publisher": "SUNLU Group",
        "productName": "SUNLU PLA+",
        "title": "SUNLU PLA+ — Technical Data Sheet",
        "url": "https://www.3dsunlu.com",
        "retrievedAt": "2026-08-01",
        "confidenceCeiling": "low",
        "note": {
          "de": "Herstellerdatenblatt, vom Betreiber als PDF bereitgestellt; eine öffentliche Adresse des Dokuments ist nicht bekannt. Das Dokument wird nicht weiterverbreitet und ist auf Anfrage einsehbar. Prüfkörper nicht angegeben; die Zeile zur Spritzguss-Schwindung deutet auf Rohstoffkennwerte hin, die Werte gelten deshalb als schwach belegt.",
          "en": "Manufacturer datasheet, supplied as a PDF by the operator; no public address of the document is known. The document is not redistributed and can be inspected on request. Specimen not stated; the injection-moulding shrinkage row points to raw-material values, so the figures count as weakly substantiated."
        }
      }
    ]
  }
}

File: data/products/sunlu-tpu.json
{
  "$schema": "../../schema/product.schema.json",
  "schemaVersion": "1.0.0",
  "id": "sunlu-tpu",
  "materialId": "tpu-95a",
  "brand": "SUNLU",
  "manufacturer": "SUNLU Group",
  "productName": "SUNLU TPU",
  "origin": "China",
  "specimenType": "undeclared",
  "specimenNote": {
    "de": "Dieses Blatt nennt keine Orientierung und führt eine Zeile „Mold Shrinkage“ nach ASTM D955 — einen Spritzgussversuch. Die mechanischen Werte beschreiben deshalb mit hoher Wahrscheinlichkeit den Rohstoff, nicht das gedruckte Bauteil. Da das Blatt es nicht ausspricht, steht der Prüfkörper als „nicht deklariert“; für einen Vergleich mit den gedruckten Werten von Bambu Lab, Prusa Polymers oder den beiden ISO-Blättern von SUNLU selbst sind diese Zahlen nicht geeignet.\n\nDie ASTM-Reihe misst die Kerbschlagzähigkeit nicht einheitlich: mal nach ISO 180 in kJ/m², mal nach ASTM D256 in J/m. Beide Werte lassen sich nur mit der Prüfkörperdicke ineinander umrechnen. Innerhalb des eigenen Sortiments sind die Blätter damit nicht direkt vergleichbar; umgerechnet wurde hier nichts.\n\nHinweis zu diesem Datenblatt: Das Blatt nennt keine Shore-Härte. Für ein Elastomer ist das die wichtigste Kenngrösse überhaupt — ohne sie lässt sich nicht sagen, ob dieses TPU einer 85A- oder einer 98A-Type entspricht. Es ist hier dem in der Datenbank geführten Typ TPU 95A zugeordnet, weil die übrigen Werte dazu passen; eine Herstellerangabe ist das ausdrücklich nicht. Die Zeile zur Kerbschlagzähigkeit trägt statt einer Zahl den Eintrag „non-destructive“ — bei einem Elastomer eine sinnvolle Angabe, ein Zahlenwert wäre irreführend.",
    "en": "This sheet states no orientation and carries a “Mold Shrinkage” row to ASTM D955 — an injection moulding test. The mechanical values therefore most likely describe the raw material, not the printed part. As the sheet does not say so, the specimen stands as “not declared”; these figures are not suitable for comparison with the printed values from Bambu Lab, Prusa Polymers or SUNLU's own two ISO sheets.\n\nThe ASTM series does not measure notched impact consistently: sometimes to ISO 180 in kJ/m², sometimes to ASTM D256 in J/m. The two can only be converted into each other using the specimen thickness. Within its own range the sheets are therefore not directly comparable; nothing was converted here.\n\nNote on this datasheet: The sheet states no Shore hardness. For an elastomer that is the single most important figure — without it one cannot say whether this TPU corresponds to an 85A or a 98A grade. It is assigned here to the TPU 95A type carried in the database because the remaining values fit; that is expressly not a manufacturer statement. The notched impact row carries the entry “non-destructive” instead of a number — for an elastomer a sensible statement; a numeric value would mislead."
  },
  "datasheet": {
    "title": "SUNLU TPU — Technical Data Sheet",
    "url": "https://www.3dsunlu.com",
    "version": "Stand 2024-01-26",
    "retrievedAt": "2026-08-01"
  },
  "productUrl": "https://www.3dsunlu.com",
  "properties": {
    "tensileStrengthXy": {
      "value": 21.7,
      "unit": "MPa",
      "testStandard": "ASTM D638, 50 mm/min",
      "source": "src_tds",
      "confidence": "medium"
    },
    "tensileModulusXy": {
      "value": 50.2,
      "unit": "MPa",
      "testStandard": "ASTM D638, 1 mm/min",
      "source": "src_tds",
      "confidence": "medium"
    },
    "elongationAtBreakXy": {
      "value": 536,
      "unit": "%",
      "testStandard": "ASTM D638, 50 mm/min",
      "source": "src_tds",
      "confidence": "medium"
    },
    "flexuralStrengthXy": {
      "value": 4.26,
      "unit": "MPa",
      "testStandard": "ASTM D790, 2 mm/min",
      "source": "src_tds",
      "confidence": "medium"
    },
    "flexuralModulusXy": {
      "value": 87.6,
      "unit": "MPa",
      "testStandard": "ASTM D790, 2 mm/min",
      "source": "src_tds",
      "confidence": "medium"
    },
    "hdtB": {
      "value": 52,
      "unit": "°C",
      "testStandard": "ASTM D648, 0,45 MPa",
      "source": "src_tds",
      "confidence": "medium"
    },
    "density": {
      "value": 1.23,
      "unit": "g/cm³",
      "testStandard": "ASTM D792, 23 °C",
      "source": "src_tds",
      "confidence": "medium"
    },
    "nozzleTemperature": {
      "value": 200,
      "unit": "°C",
      "min": 195,
      "max": 205,
      "source": "src_tds",
      "confidence": "medium"
    },
    "bedTemperature": {
      "value": 55,
      "unit": "°C",
      "min": 50,
      "max": 60,
      "source": "src_tds",
      "confidence": "medium"
    }
  },
  "chemicalResistance": [
    {
      "chemicalId": "chem_dilute_acid",
      "rating": "not-resistant",
      "conditions": "Herstellerangabe „Poor“, ohne Angabe von Konzentration, Temperatur und Dauer",
      "source": "src_tds",
      "confidence": "low"
    },
    {
      "chemicalId": "chem_strong_acid",
      "rating": "not-resistant",
      "conditions": "Herstellerangabe „Poor“, ohne Angabe von Konzentration, Temperatur und Dauer",
      "source": "src_tds",
      "confidence": "low"
    },
    {
      "chemicalId": "chem_dilute_alkali",
      "rating": "resistant",
      "conditions": "Herstellerangabe „Good“, ohne Angabe von Konzentration, Temperatur und Dauer",
      "source": "src_tds",
      "confidence": "low"
    },
    {
      "chemicalId": "chem_strong_alkali",
      "rating": "resistant",
      "conditions": "Herstellerangabe „Good“, ohne Angabe von Konzentration, Temperatur und Dauer",
      "source": "src_tds",
      "confidence": "low"
    },
    {
      "chemicalId": "chem_water",
      "rating": "resistant",
      "conditions": "Herstellerangabe „Excellent“, ohne Angabe von Konzentration, Temperatur und Dauer",
      "source": "src_tds",
      "confidence": "low"
    },
    {
      "chemicalId": "chem_ethanol",
      "rating": "resistant",
      "conditions": "Herstellerangabe „Good“, ohne Angabe von Konzentration, Temperatur und Dauer",
      "source": "src_tds",
      "confidence": "low",
      "note": {
        "de": "Das Datenblatt nennt als Zeile nur die Stoffgruppe („Alcohol“ beziehungsweise „Ketone“), nicht das einzelne Medium. Die Angabe gilt hier deshalb für beide im Register geführten Vertreter der Gruppe.",
        "en": "The datasheet names only the substance group as a row (“Alcohol” or “Ketone”), not the individual medium. The statement therefore applies here to both representatives of the group carried in the register."
      }
    },
    {
      "chemicalId": "chem_ipa",
      "rating": "resistant",
      "conditions": "Herstellerangabe „Good“, ohne Angabe von Konzentration, Temperatur und Dauer",
      "source": "src_tds",
      "confidence": "low",
      "note": {
        "de": "Das Datenblatt nennt als Zeile nur die Stoffgruppe („Alcohol“ beziehungsweise „Ketone“), nicht das einzelne Medium. Die Angabe gilt hier deshalb für beide im Register geführten Vertreter der Gruppe.",
        "en": "The datasheet names only the substance group as a row (“Alcohol” or “Ketone”), not the individual medium. The statement therefore applies here to both representatives of the group carried in the register."
      }
    },
    {
      "chemicalId": "chem_acetone",
      "rating": "not-resistant",
      "conditions": "Herstellerangabe „Poor“, ohne Angabe von Konzentration, Temperatur und Dauer",
      "source": "src_tds",
      "confidence": "low",
      "note": {
        "de": "Das Datenblatt nennt als Zeile nur die Stoffgruppe („Alcohol“ beziehungsweise „Ketone“), nicht das einzelne Medium. Die Angabe gilt hier deshalb für beide im Register geführten Vertreter der Gruppe.",
        "en": "The datasheet names only the substance group as a row (“Alcohol” or “Ketone”), not the individual medium. The statement therefore applies here to both representatives of the group carried in the register."
      }
    },
    {
      "chemicalId": "chem_mek",
      "rating": "not-resistant",
      "conditions": "Herstellerangabe „Poor“, ohne Angabe von Konzentration, Temperatur und Dauer",
      "source": "src_tds",
      "confidence": "low",
      "note": {
        "de": "Das Datenblatt nennt als Zeile nur die Stoffgruppe („Alcohol“ beziehungsweise „Ketone“), nicht das einzelne Medium. Die Angabe gilt hier deshalb für beide im Register geführten Vertreter der Gruppe.",
        "en": "The datasheet names only the substance group as a row (“Alcohol” or “Ketone”), not the individual medium. The statement therefore applies here to both representatives of the group carried in the register."
      }
    },
    {
      "chemicalId": "chem_petrol_diesel",
      "rating": "resistant",
      "conditions": "Herstellerangabe „Good“, ohne Angabe von Konzentration, Temperatur und Dauer",
      "source": "src_tds",
      "confidence": "low"
    },
    {
      "chemicalId": "chem_ester",
      "rating": "limited",
      "conditions": "Herstellerangabe „Fair“, ohne Angabe von Konzentration, Temperatur und Dauer",
      "source": "src_tds",
      "confidence": "low"
    }
  ],
  "compliance": {
    "ul94": {
      "value": "HB",
      "thicknessMm": 1.5,
      "testStandard": "UL 94",
      "source": "src_tds",
      "confidence": "low",
      "note": {
        "de": "HB ist die unterste Stufe der UL94-Skala und bedeutet nur, dass das Material langsam brennt; das ist kein Brandschutz im Sinne einer Bahn- oder Luftfahrtanforderung. Das Blatt nennt weder Prüfzeugnis noch Prüfstelle, die Angabe ist deshalb nur schwach belegt.",
        "en": "HB is the lowest level of the UL94 scale and only means the material burns slowly; that is not flame retardancy in the sense of a rail or aerospace requirement. The sheet names neither a certificate nor a test house, so the statement is only weakly substantiated."
      }
    }
  },
  "governance": {
    "lastReviewed": "2026-08-01",
    "reviewedBy": "Claude Code (Erstimport aus Herstellerdatenblatt)",
    "sources": [
      {
        "id": "src_tds",
        "type": "manufacturer-tds",
        "publisher": "SUNLU Group",
        "productName": "SUNLU TPU",
        "title": "SUNLU TPU — Technical Data Sheet",
        "url": "https://www.3dsunlu.com",
        "retrievedAt": "2026-08-01",
        "confidenceCeiling": "low",
        "note": {
          "de": "Herstellerdatenblatt, vom Betreiber als PDF bereitgestellt; eine öffentliche Adresse des Dokuments ist nicht bekannt. Das Dokument wird nicht weiterverbreitet und ist auf Anfrage einsehbar. Prüfkörper nicht angegeben; die Zeile zur Spritzguss-Schwindung deutet auf Rohstoffkennwerte hin, die Werte gelten deshalb als schwach belegt.",
          "en": "Manufacturer datasheet, supplied as a PDF by the operator; no public address of the document is known. The document is not redistributed and can be inspected on request. Specimen not stated; the injection-moulding shrinkage row points to raw-material values, so the figures count as weakly substantiated."
        }
      }
    ]
  }
}

File: data/products/ultrafuse-paht-cf15.json
{
  "$schema": "../../schema/product.schema.json",
  "schemaVersion": "1.0.0",
  "id": "ultrafuse-paht-cf15",
  "materialId": "paht-cf",
  "brand": "Ultrafuse",
  "manufacturer": "Forward AM / BASF 3D Printing Solutions BV",
  "productName": "Ultrafuse PAHT CF15",
  "origin": "Niederlande",
  "specimenType": "printed",
  "specimenNote": {
    "de": "Gedruckte Prüfkörper in drei Bauorientierungen: XY liegend, XZ hochkant, ZX stehend. Das Blatt nennt zusätzlich die Druckparameter, mit denen die Prüfkörper hergestellt wurden — Düsentemperatur, Betttemperatur, Düsendurchmesser und Druckgeschwindigkeit. Das ist der höchste Belegstandard in der gesamten Datenbank: Die Werte lassen sich nicht nur einordnen, sie lassen sich nachdrucken.",
    "en": "Printed specimens in three build orientations: XY flat, XZ on edge, ZX upright. The sheet additionally states the print parameters used to make the specimens — nozzle temperature, bed temperature, nozzle diameter and print speed. That is the highest evidentiary standard in the entire dataset: the values can not only be placed in context, they can be reprinted."
  },
  "features": {
    "de": "Das einzige Blatt in der Datenbank, das dieselben Kennwerte trocken und konditioniert nebeneinanderstellt (23 °C, 50 % rF, 72 h). Der Unterschied ist kein Detail: Die HDT bei 0,45 MPa fällt von 145 auf 128 °C, die Poisson-Zahl steigt von 0,44 auf 0,51. Ein Polyamid nimmt Wasser auf, und das Datenblatt sagt hier ausnahmsweise, was das kostet. Stehend gedruckt bleiben von 103,2 MPa noch 18,2 übrig — 18 %.",
    "en": "The only sheet in the dataset that places the same values dry and conditioned side by side (23 °C, 50 % RH, 72 h). The difference is no detail: HDT at 0.45 MPa falls from 145 to 128 °C, Poisson's ratio rises from 0.44 to 0.51. A polyamide takes up water, and for once the datasheet says what that costs. Printed upright, 18.2 MPa remain of 103.2 — 18 %."
  },
  "datasheet": {
    "title": "Ultrafuse PAHT CF15 — Technical Data Sheet",
    "url": "https://forward-am.com/wp-content/uploads/2024/10/Ultrafuse_PAHT_CF15_TDS_EN_v3.5-1.pdf",
    "version": "4.0",
    "retrievedAt": "2026-08-02"
  },
  "productUrl": "https://forward-am.com/material-portfolio/ultrafuse-filaments-for-fused-filaments-fabrication-fff/",
  "properties": {
    "tensileStrengthXy": {
      "value": 103.2,
      "unit": "MPa",
      "testStandard": "ISO 527, 5 mm/min",
      "orientation": "XY",
      "conditions": "trocken",
      "source": "src_tds",
      "confidence": "high"
    },
    "elongationAtBreakXy": {
      "value": 1.8,
      "unit": "%",
      "testStandard": "ISO 527, 5 mm/min",
      "orientation": "XY",
      "conditions": "trocken",
      "source": "src_tds",
      "confidence": "high"
    },
    "tensileModulusXy": {
      "value": 8386,
      "unit": "MPa",
      "testStandard": "ISO 527, 1 mm/min",
      "orientation": "XY",
      "conditions": "trocken",
      "source": "src_tds",
      "confidence": "high"
    },
    "flexuralStrengthXy": {
      "value": 160.7,
      "unit": "MPa",
      "testStandard": "ISO 178, 2 mm/min",
      "orientation": "XY",
      "conditions": "trocken",
      "source": "src_tds",
      "confidence": "high"
    },
    "flexuralModulusXy": {
      "value": 8258,
      "unit": "MPa",
      "testStandard": "ISO 178, 2 mm/min",
      "orientation": "XY",
      "conditions": "trocken",
      "source": "src_tds",
      "confidence": "high"
    },
    "charpyNotchedXy": {
      "value": 4.8,
      "unit": "kJ/m²",
      "testStandard": "ISO 179-2",
      "orientation": "XY",
      "conditions": "trocken",
      "source": "src_tds",
      "confidence": "high"
    },
    "charpyUnnotchedXy": {
      "value": 20.6,
      "unit": "kJ/m²",
      "testStandard": "ISO 179-2",
      "orientation": "XY",
      "conditions": "trocken",
      "source": "src_tds",
      "confidence": "high"
    },
    "izodNotchedXy": {
      "value": 4.9,
      "unit": "kJ/m²",
      "testStandard": "ISO 180",
      "orientation": "XY",
      "conditions": "trocken",
      "source": "src_tds",
      "confidence": "high"
    },
    "izodUnnotchedXy": {
      "value": 16.4,
      "unit": "kJ/m²",
      "testStandard": "ISO 180",
      "orientation": "XY",
      "conditions": "trocken",
      "source": "src_tds",
      "confidence": "high"
    },
    "flexuralStrengthXz": {
      "value": 171.8,
      "unit": "MPa",
      "testStandard": "ISO 178, 2 mm/min",
      "orientation": "XZ",
      "conditions": "trocken",
      "source": "src_tds",
      "confidence": "high"
    },
    "flexuralModulusXz": {
      "value": 7669,
      "unit": "MPa",
      "testStandard": "ISO 178, 2 mm/min",
      "orientation": "XZ",
      "conditions": "trocken",
      "source": "src_tds",
      "confidence": "high"
    },
    "charpyUnnotchedXz": {
      "value": 19.3,
      "unit": "kJ/m²",
      "testStandard": "ISO 179-2",
      "orientation": "XZ",
      "conditions": "trocken",
      "source": "src_tds",
      "confidence": "high"
    },
    "tensileStrengthZ": {
      "value": 18.2,
      "unit": "MPa",
      "testStandard": "ISO 527, 5 mm/min",
      "orientation": "Z",
      "conditions": "trocken",
      "source": "src_tds",
      "confidence": "high"
    },
    "elongationAtBreakZ": {
      "value": 0.5,
      "unit": "%",
      "testStandard": "ISO 527, 5 mm/min",
      "orientation": "Z",
      "conditions": "trocken",
      "source": "src_tds",
      "confidence": "high"
    },
    "tensileModulusZ": {
      "value": 3532,
      "unit": "MPa",
      "testStandard": "ISO 527, 1 mm/min",
      "orientation": "Z",
      "conditions": "trocken",
      "source": "src_tds",
      "confidence": "high"
    },
    "flexuralStrengthZ": {
      "value": 50.8,
      "unit": "MPa",
      "testStandard": "ISO 178, 2 mm/min",
      "orientation": "Z",
      "conditions": "trocken",
      "source": "src_tds",
      "confidence": "high"
    },
    "flexuralModulusZ": {
      "value": 2715,
      "unit": "MPa",
      "testStandard": "ISO 178, 2 mm/min",
      "orientation": "Z",
      "conditions": "trocken",
      "source": "src_tds",
      "confidence": "high"
    },
    "charpyNotchedZ": {
      "value": 1.3,
      "unit": "kJ/m²",
      "testStandard": "ISO 179-2",
      "orientation": "Z",
      "conditions": "trocken",
      "source": "src_tds",
      "confidence": "high"
    },
    "charpyUnnotchedZ": {
      "value": 2.9,
      "unit": "kJ/m²",
      "testStandard": "ISO 179-2",
      "orientation": "Z",
      "conditions": "trocken",
      "source": "src_tds",
      "confidence": "high"
    },
    "hdtA": {
      "value": 92,
      "unit": "°C",
      "testStandard": "ISO 75-2, 1,8 MPa",
      "conditions": "trocken; konditioniert 91 °C",
      "source": "src_tds",
      "confidence": "high"
    },
    "hdtB": {
      "value": 145,
      "unit": "°C",
      "testStandard": "ISO 75-2, 0,45 MPa",
      "conditions": "trocken; konditioniert nur 128 °C (23 °C, 50 % rF, 72 h)",
      "source": "src_tds",
      "confidence": "high"
    },
    "vicatB50": {
      "value": 205,
      "unit": "°C",
      "testStandard": "ISO 306, 50 N",
      "conditions": "trocken; konditioniert 192 °C",
      "source": "src_tds",
      "confidence": "high"
    },
    "vicatA": {
      "value": 221,
      "unit": "°C",
      "testStandard": "ISO 306, 10 N",
      "conditions": "trocken; konditioniert 217 °C",
      "source": "src_tds",
      "confidence": "high"
    },
    "glassTransition": {
      "value": 70,
      "unit": "°C",
      "testStandard": "ISO 11357-2",
      "source": "src_tds",
      "confidence": "high"
    },
    "meltingTemperature": {
      "value": 234,
      "unit": "°C",
      "testStandard": "ISO 11357-3",
      "source": "src_tds",
      "confidence": "high"
    },
    "hardnessShoreD": {
      "value": 72,
      "unit": "Shore D",
      "testStandard": "ISO 7619-1",
      "source": "src_tds",
      "confidence": "high"
    },
    "density": {
      "value": 1.203,
      "unit": "g/cm³",
      "testStandard": "ISO 1183-1",
      "conditions": "am FILAMENT gemessen, konditioniert",
      "source": "src_tds",
      "confidence": "high"
    },
    "nozzleTemperature": {
      "value": 270,
      "unit": "°C",
      "min": 260,
      "max": 280,
      "conditions": "für die Prüfkörper wurden 285 °C verwendet",
      "source": "src_tds",
      "confidence": "high"
    },
    "bedTemperature": {
      "value": 110,
      "unit": "°C",
      "min": 100,
      "max": 120,
      "conditions": "für die Prüfkörper wurden 110 °C verwendet",
      "source": "src_tds",
      "confidence": "high"
    },
    "printSpeed": {
      "value": 55,
      "unit": "mm/s",
      "min": 30,
      "max": 80,
      "conditions": "für die Prüfkörper 45 mm/s",
      "source": "src_tds",
      "confidence": "high"
    },
    "minNozzleDiameter": {
      "value": 0.6,
      "unit": "mm",
      "conditions": "Rubin oder gehärtet",
      "source": "src_tds",
      "confidence": "high"
    },
    "dryingTemperature": {
      "value": 80,
      "unit": "°C",
      "conditions": "mindestens 4 bis 16 h im Umluft- oder Vakuumtrockner",
      "source": "src_tds",
      "confidence": "high"
    }
  },
  "governance": {
    "lastReviewed": "2026-08-02",
    "reviewedBy": "Claude Code (Erstimport aus Herstellerdatenblatt)",
    "sources": [
      {
        "id": "src_tds",
        "type": "manufacturer-tds",
        "publisher": "Forward AM / BASF 3D Printing Solutions BV",
        "productName": "Ultrafuse PAHT CF15",
        "title": "Ultrafuse PAHT CF15 — Technical Data Sheet",
        "url": "https://forward-am.com/wp-content/uploads/2024/10/Ultrafuse_PAHT_CF15_TDS_EN_v3.5-1.pdf",
        "retrievedAt": "2026-08-02",
        "confidenceCeiling": "high",
        "note": {
          "de": "Herstellerdatenblatt mit deklarierten gedruckten Prüfkörpern in drei Bauorientierungen und mit den Druckparametern der Prüfkörper. Dokumentversion 4.0.",
          "en": "Manufacturer datasheet with declared printed specimens in three build orientations and with the print parameters of the specimens. Document version 4.0."
        }
      }
    ]
  }
}

File: data/products/ultrafuse-pet-cf15.json
{
  "$schema": "../../schema/product.schema.json",
  "schemaVersion": "1.0.0",
  "id": "ultrafuse-pet-cf15",
  "materialId": "pet-cf",
  "brand": "Ultrafuse",
  "manufacturer": "Forward AM / BASF 3D Printing Solutions BV",
  "productName": "Ultrafuse PET CF15",
  "origin": "Niederlande",
  "specimenType": "printed",
  "specimenNote": {
    "de": "Gedruckte Prüfkörper in drei Bauorientierungen: XY liegend, XZ hochkant, ZX stehend. Das Blatt nennt zusätzlich die Druckparameter, mit denen die Prüfkörper hergestellt wurden — Düsentemperatur, Betttemperatur, Düsendurchmesser und Druckgeschwindigkeit. Das ist der höchste Belegstandard in der gesamten Datenbank: Die Werte lassen sich nicht nur einordnen, sie lassen sich nachdrucken.",
    "en": "Printed specimens in three build orientations: XY flat, XZ on edge, ZX upright. The sheet additionally states the print parameters used to make the specimens — nozzle temperature, bed temperature, nozzle diameter and print speed. That is the highest evidentiary standard in the entire dataset: the values can not only be placed in context, they can be reprinted."
  },
  "features": {
    "de": "Der Anisotropiefaktor steht hier nicht als Ableitung, sondern schwarz auf weiss im Blatt: 12,5 von 63,2 MPa bleiben stehend erhalten — 20 %. Bei der ungekerbten Schlagzähigkeit sind es 1,3 von 27,8 kJ/m², also knapp 5 %. Wer ein Bauteil aus PET CF15 stehend druckt und liegend rechnet, verrechnet sich um den Faktor fünf bis zwanzig. Bemerkenswert ist auch die Dichte: Sie wurde am gedruckten Teil bestimmt (1,366 g/cm³) und nicht am Filament — das schließt die Porosität mit ein.",
    "en": "The anisotropy factor is not a derivation here but stated in black and white: 12.5 of 63.2 MPa remain when printed upright — 20 %. For unnotched impact it is 1.3 of 27.8 kJ/m², barely 5 %. Anyone printing a PET CF15 part upright while calculating with flat values is out by a factor of five to twenty. The density is notable too: it was determined on the printed part (1.366 g/cm³) rather than on the filament — which includes the porosity."
  },
  "datasheet": {
    "title": "Ultrafuse PET CF15 — Technical Data Sheet",
    "url": "https://forward-am.com/wp-content/uploads/2021/07/Ultrafuse_PET_CF15_TDS_EN_v3.3.pdf",
    "version": "3.3 (14.11.2019)",
    "retrievedAt": "2026-08-02"
  },
  "productUrl": "https://forward-am.com/material-portfolio/ultrafuse-filaments-for-fused-filaments-fabrication-fff/",
  "properties": {
    "tensileStrengthXy": {
      "value": 63.2,
      "unit": "MPa",
      "testStandard": "ISO 527",
      "orientation": "XY",
      "source": "src_tds",
      "confidence": "high"
    },
    "elongationAtBreakXy": {
      "value": 3.7,
      "unit": "%",
      "testStandard": "ISO 527",
      "orientation": "XY",
      "source": "src_tds",
      "confidence": "high"
    },
    "tensileModulusXy": {
      "value": 6178,
      "unit": "MPa",
      "testStandard": "ISO 527",
      "orientation": "XY",
      "source": "src_tds",
      "confidence": "high"
    },
    "flexuralStrengthXy": {
      "value": 108,
      "unit": "MPa",
      "testStandard": "ISO 178",
      "orientation": "XY",
      "source": "src_tds",
      "confidence": "high"
    },
    "flexuralModulusXy": {
      "value": 5452,
      "unit": "MPa",
      "testStandard": "ISO 178",
      "orientation": "XY",
      "source": "src_tds",
      "confidence": "high"
    },
    "charpyNotchedXy": {
      "value": 5.4,
      "unit": "kJ/m²",
      "testStandard": "ISO 179-2",
      "orientation": "XY",
      "source": "src_tds",
      "confidence": "high"
    },
    "charpyUnnotchedXy": {
      "value": 27.8,
      "unit": "kJ/m²",
      "testStandard": "ISO 179-2",
      "orientation": "XY",
      "source": "src_tds",
      "confidence": "high"
    },
    "izodNotchedXy": {
      "value": 5.7,
      "unit": "kJ/m²",
      "testStandard": "ISO 180",
      "orientation": "XY",
      "source": "src_tds",
      "confidence": "high"
    },
    "izodUnnotchedXy": {
      "value": 25.1,
      "unit": "kJ/m²",
      "testStandard": "ISO 180",
      "orientation": "XY",
      "source": "src_tds",
      "confidence": "high"
    },
    "flexuralStrengthXz": {
      "value": 145,
      "unit": "MPa",
      "testStandard": "ISO 178",
      "orientation": "XZ",
      "source": "src_tds",
      "confidence": "high"
    },
    "flexuralModulusXz": {
      "value": 6293,
      "unit": "MPa",
      "testStandard": "ISO 178",
      "orientation": "XZ",
      "source": "src_tds",
      "confidence": "high"
    },
    "charpyUnnotchedXz": {
      "value": 32,
      "unit": "kJ/m²",
      "testStandard": "ISO 179-2",
      "orientation": "XZ",
      "source": "src_tds",
      "confidence": "high"
    },
    "tensileStrengthZ": {
      "value": 12.5,
      "unit": "MPa",
      "testStandard": "ISO 527",
      "orientation": "Z",
      "source": "src_tds",
      "confidence": "high"
    },
    "elongationAtBreakZ": {
      "value": 0.5,
      "unit": "%",
      "testStandard": "ISO 527",
      "orientation": "Z",
      "source": "src_tds",
      "confidence": "high"
    },
    "tensileModulusZ": {
      "value": 2822,
      "unit": "MPa",
      "testStandard": "ISO 527",
      "orientation": "Z",
      "source": "src_tds",
      "confidence": "high"
    },
    "flexuralStrengthZ": {
      "value": 19.7,
      "unit": "MPa",
      "testStandard": "ISO 178",
      "orientation": "Z",
      "source": "src_tds",
      "confidence": "high"
    },
    "flexuralModulusZ": {
      "value": 2253,
      "unit": "MPa",
      "testStandard": "ISO 178",
      "orientation": "Z",
      "source": "src_tds",
      "confidence": "high"
    },
    "charpyNotchedZ": {
      "value": 0.5,
      "unit": "kJ/m²",
      "testStandard": "ISO 179-2",
      "orientation": "Z",
      "source": "src_tds",
      "confidence": "high"
    },
    "charpyUnnotchedZ": {
      "value": 1.3,
      "unit": "kJ/m²",
      "testStandard": "ISO 179-2",
      "orientation": "Z",
      "source": "src_tds",
      "confidence": "high"
    },
    "izodNotchedZ": {
      "value": 2,
      "unit": "kJ/m²",
      "testStandard": "ISO 180",
      "orientation": "Z",
      "source": "src_tds",
      "confidence": "high"
    },
    "hdtA": {
      "value": 80,
      "unit": "°C",
      "testStandard": "ISO 75-2, 1,8 MPa",
      "source": "src_tds",
      "confidence": "high"
    },
    "hdtB": {
      "value": 108,
      "unit": "°C",
      "testStandard": "ISO 75-2, 0,45 MPa",
      "source": "src_tds",
      "confidence": "high"
    },
    "glassTransition": {
      "value": 79,
      "unit": "°C",
      "testStandard": "ISO 11357-2",
      "source": "src_tds",
      "confidence": "high"
    },
    "meltingTemperature": {
      "value": 245,
      "unit": "°C",
      "testStandard": "ISO 11357-3",
      "source": "src_tds",
      "confidence": "high"
    },
    "density": {
      "value": 1.366,
      "unit": "g/cm³",
      "testStandard": "ISO 1183-1",
      "conditions": "am gedruckten Bauteil gemessen, nicht am Filament",
      "source": "src_tds",
      "confidence": "high"
    },
    "nozzleTemperature": {
      "value": 260,
      "unit": "°C",
      "min": 250,
      "max": 270,
      "source": "src_tds",
      "confidence": "high"
    },
    "bedTemperature": {
      "value": 75,
      "unit": "°C",
      "min": 65,
      "max": 85,
      "source": "src_tds",
      "confidence": "high"
    },
    "printSpeed": {
      "value": 55,
      "unit": "mm/s",
      "min": 30,
      "max": 80,
      "source": "src_tds",
      "confidence": "high"
    },
    "minNozzleDiameter": {
      "value": 0.6,
      "unit": "mm",
      "conditions": "Rubin oder gehärtet",
      "source": "src_tds",
      "confidence": "high"
    },
    "dryingTemperature": {
      "value": 65,
      "unit": "°C",
      "conditions": "4 bis 16 h im Umluft- oder Vakuumtrockner",
      "source": "src_tds",
      "confidence": "high"
    }
  },
  "governance": {
    "lastReviewed": "2026-08-02",
    "reviewedBy": "Claude Code (Erstimport aus Herstellerdatenblatt)",
    "sources": [
      {
        "id": "src_tds",
        "type": "manufacturer-tds",
        "publisher": "Forward AM / BASF 3D Printing Solutions BV",
        "productName": "Ultrafuse PET CF15",
        "title": "Ultrafuse PET CF15 — Technical Data Sheet",
        "url": "https://forward-am.com/wp-content/uploads/2021/07/Ultrafuse_PET_CF15_TDS_EN_v3.3.pdf",
        "retrievedAt": "2026-08-02",
        "confidenceCeiling": "high",
        "note": {
          "de": "Herstellerdatenblatt mit deklarierten gedruckten Prüfkörpern in drei Bauorientierungen und mit den Druckparametern der Prüfkörper. Dokumentversion 3.3.",
          "en": "Manufacturer datasheet with declared printed specimens in three build orientations and with the print parameters of the specimens. Document version 3.3."
        }
      }
    ]
  }
}
