Repository: Reents3D/fdm-material-advisor

# FDM-Materialberater

**[→ Werkzeug öffnen](https://materialberater.reents3d.de/)** · kostenlos, ohne Anmeldung
· ein Werkzeug der [Reents Technologies GmbH](https://reents3d.de/) (Reents3D), XXL-3D-Druck und Exponatebau in Holm bei Hamburg

Welches FDM-Material passt zum Anwendungsfall — und **warum**. Ein quelloffener
Materialberater mit einer offenen Datenbank, in der jeder Kennwert seine Quelle, seine
Prüfnorm und seine Konfidenz mitführt.

**43 Werkstofftypen · 254 Produkte von 17 Marken · 3.182 belegte Einzelaussagen ·
20 Anwendungsfälle · 21 Medien · 29 Glossareinträge**
*[English summary below](#english)*

---

## Warum noch ein Materialvergleich

Die meisten Vergleichstabellen für 3D-Druck-Material haben dieselben drei Probleme.
Dieses Werkzeug ist um genau diese drei Probleme herum gebaut.

### 1. Sie zeigen Rohstoffwerte, nicht Bauteilwerte

In den meisten Tabellen steht PLA mit einer Zahl. Hier steht es mit **45,8 MPa und der
Spanne 23 bis 63** — dem Median aus 61 Herstellerdatenblättern, deren Prüfkörper überwiegend
**gedruckt** sind statt spritzgegossen. Die Spanne ist dabei nicht der Fehlerbalken, sondern
die Auskunft: „PLA" ist keine Rezeptur, sondern eine Familie, und welche Sie kaufen,
entscheidet mehr als die Wahl des Polymers.

### 2. Sie verschweigen die Anisotropie

Ein FDM-Bauteil ist senkrecht zur Schicht schwächer als in der Ebene. Wie viel schwächer,
steht praktisch nirgends. Hier steht es überall dort, wo ein Hersteller den Z-Wert
überhaupt angibt — bei 21 von 43 Werkstofftypen:

| Material | **bleibt in Z** | beobachtete Spanne |
|---|---:|---:|
| PC | **90 %** | 84–97 % |
| ABS | **85 %** | 72–100 % |
| ASA | **84 %** | 68–103 % |
| PLA | **72 %** | 32–89 % (20 Blätter) |
| PETG | **69 %** | 56–82 % |
| TPU 95A | **66 %** | 50–82 % (4 Blätter) |
| PETG-CF | **64 %** | 56–75 % |
| PA6-CF | **47 %** | 39–57 % |
| PAHT-CF | **45 %** | 18–73 % (2 Blätter) |
| **PA6-GF** | **36 %** | einzelnes Blatt |
| **PPA-CF** | **34 %** | einzelnes Blatt |
| PPS-CF | **28 %** | einzelnes Blatt |

Die faserverstärkten Hochleistungswerkstoffe verlieren senkrecht zur Schicht **die Hälfte
bis fast drei Viertel** ihrer Festigkeit. Bei der Schlagzähigkeit ist der Einbruch noch
drastischer. Wer PPS-CF wegen seiner Zugfestigkeit wählt und das Bauteil falsch orientiert,
bekommt gut ein Viertel davon — weniger als ein ABS.

**Warum hier kein „X-Y geteilt durch Z" steht.** Der Faktor wird immer aus BEIDEN Werten
EINES Datenblattes gerechnet, nie aus dem X-Y-Wert des einen und dem Z-Wert des anderen —

### Sie sind Materialhersteller und fehlen hier?

Schicken Sie Ihre gesammelten Datenblätter an **[info@reents3d.de](mailto:info@reents3d.de)**
— wir pflegen sie ein. Kostenlos und ohne Gegenleistung: Es gibt keine bezahlte
Platzierung und keine Affiliate-Links, die Reihenfolge entsteht allein aus den
Anforderungen des Nutzers und den Werten auf Ihren Blättern (siehe
[Herstellerunabhängig](#herstellerunabhängig)).

Am meisten hilft, was die wenigsten veröffentlichen:

- **Kennwerte an gedruckten Prüfkörpern** statt Rohstoffdaten aus dem Spritzguss
- **Bauorientierung, Infill und Druckparameter** zu jedem Wert
- **Z-Werte** — nur eine Handvoll Hersteller im Bestand gibt sie überhaupt an, und
  genau daran hängt die Aussage, um die es in diesem Werkzeug geht
- **Prüfnorm und Prüfbedingung** an jeder Zeile

Widersprüche und Auffälligkeiten in einem Blatt werden dokumentiert, nicht geglättet —
das gilt für alle Marken gleichermaßen. Wer das nicht möchte, schickt besser nichts.

Node 24 (oder mindestens 23.6) — der CSV-Export lädt die TypeScript-Bausteine
ohne Buildschritt, damit veröffentlichte und heruntergeladene Tabelle aus
derselben Quelle stammen.

```bash
git clone https://github.com/Reents3D/fdm-material-advisor.git
cd fdm-material-advisor && npm install
npm run dev        # Entwicklungsserver
npm run validate   # Schema + Plausibilität + Provenienz
npm run ci         # alles, wie in der Pipeline
```

**Die CI blockt einen Wert mit `confidence: high` oder `medium` ohne echte Quelle.**
Das ist Absicht. 18 Plausibilitätsregeln (R0–R17) prüfen außerdem, dass Z nie über X-Y
liegt, die HDT unterhalb Tg plus Toleranz bleibt, das Bett unter der Düse, jede
Quellenkennung auflösbar ist, jede Bewertungsskala registriert und jeder i18n-Text in
beiden Sprachen vorliegt. Die jüngste (R16) fragt etwas Physikalisches: Ist die
carbonverstärkte Variante eines Werkstoffs im Datenblatt überhaupt steifer als die
ungefüllte? Bei Extrudr DuraPro ABS CF lautet die Antwort nein — Zug- und Biegemodul
stehen zifferngleich beim ungefüllten ABS. Dazu 165 Tests, darunter fachliche Szenarien: Wenn die Engine
einem Anwendungsfall die falsche Antwort gibt, geht der Lauf rot — auch dann, wenn die
Arithmetik stimmt.

Wenn eine Regel einen **richtigen** Wert bemängelt, wird die Regel verengt, nie der Wert
geglättet. Das ist die Hausordnung, nicht nur eine Redensart.

Siehe [CONTRIBUTING.md](CONTRIBUTING.md).

---

File: data/products/addnorth-adura-fda.json
{
  "$schema": "../../schema/product.schema.json",
  "schemaVersion": "1.0.0",
  "id": "addnorth-adura-fda",
  "materialId": "pa12",
  "brand": "add:north",
  "manufacturer": "add:north 3D filaments AB",
  "productName": "add:north Adura FDA",
  "origin": "Schweden",
  "specimenType": "undeclared",
  "specimenNote": {
    "de": "Dieses Blatt sagt nicht, ob an gedruckten oder spritzgegossenen Prüfkörpern gemessen wurde. Es nennt auch keine Druckparameter, keine Prüfgeschwindigkeit und keine Prüftemperatur — nur Norm, Einheit und Zahl.\n\nHinweis zu allen Blättern dieses Herstellers: Alle fünfzehn add:north-Blätter führen die Dichte unter ISO 527, der Norm für den Zugversuch — für die Dichte wäre ISO 1183 einschlägig. Ein Fehler, der fünfzehnmal identisch auftritt, stammt aus der Vorlage und nicht aus dem Labor. Er sagt nichts über die Zahlenwerte selbst, aber etwas darüber, wie sorgfältig die Normangaben gepflegt werden. Die Dichteangaben gelten deshalb als schwach belegt.\n\nHinweis zu diesem Datenblatt: Sämtliche sieben Kennwerte sind Ziffer für Ziffer identisch mit denen des Adura-Blattes. Bei einer lebensmittelkonformen Variante desselben Grundpolymers ist das plausibel — es bedeutet aber, dass hier keine zweite Messung vorliegt, sondern dieselbe. Für die Datenbank zählt das als EIN Beleg, nicht als zwei.",
    "en": "This sheet does not say whether values were measured on printed or moulded specimens. It also names no print parameters, no test speed and no test temperature — only standard, unit and figure.\n\nNote on all sheets from this manufacturer: All fifteen add:north sheets carry density under ISO 527, the standard for tensile TESTING — for density ISO 1183 would apply. An error appearing identically fifteen times comes from the template, not the laboratory. It says nothing about the figures themselves but something about how carefully the standards are maintained. The density values therefore count as weakly substantiated.\n\nNote on this datasheet: All seven values are digit-for-digit identical with those of the Adura sheet. For a food-compliant variant of the same base polymer that is plausible — but it means there is no second measurement here, only the same one. For this database that counts as one piece of evidence, not two."
  },
  "datasheet": {
    "title": "add:north Adura FDA — Technical Data Sheet",
    "url": "https://storage.googleapis.com/addnorth-com.appspot.com/imgix/assets/production/adura_fda_tds_krynwK.pdf",
    "retrievedAt": "2026-08-02"
  },
  "productUrl": "https://addnorth.com/",
  "properties": {
    "density": {
      "value": 1.1,
      "unit": "g/cm³",
      "testStandard": "im Blatt als ISO 527 angegeben (siehe Hinweis); richtig wäre ISO 1183",
      "source": "src_tds",
      "confidence": "low",
      "note": {
        "de": "Die Norm im Blatt ist falsch: ISO 527 prüft Zugeigenschaften, nicht die Dichte. Der Zahlenwert selbst ist plausibel und übernommen.",
        "en": "The standard in the sheet is wrong: ISO 527 tests tensile properties, not density. The figure itself is plausible and has been imported."
      }
    },
    "tensileStrengthXy": {
      "value": 50,
      "unit": "MPa",
      "testStandard": "ISO 527",
      "conditions": "bei Bruch",
      "source": "src_tds",
      "confidence": "medium"
    },
    "tensileModulusXy": {
      "value": 1720,
      "unit": "MPa",
      "testStandard": "ISO 527",
      "source": "src_tds",
      "confidence": "medium"
    },
    "elongationAtBreakXy": {
      "value": 46,
      "unit": "%",
      "testStandard": "ISO 527",
      "source": "src_tds",
      "confidence": "medium"
    },
    "flexuralStrengthXy": {
      "value": 52,
      "unit": "MPa",
      "testStandard": "ISO 178",
      "source": "src_tds",
      "confidence": "medium"
    },
    "flexuralModulusXy": {
      "value": 1425,
      "unit": "MPa",
      "testStandard": "ISO 178",
      "source": "src_tds",
      "confidence": "medium"
    },
    "glassTransition": {
      "value": 51,
      "unit": "°C",
      "testStandard": "DSC",
      "source": "src_tds",
      "confidence": "medium"
    },
    "hdtB": {
      "value": 105,
      "unit": "°C",
      "testStandard": "ISO 75",
      "conditions": "0,45 MPa",
      "source": "src_tds",
      "confidence": "medium"
    }
  },
  "governance": {
    "lastReviewed": "2026-08-02",
    "reviewedBy": "Claude Code (Erstimport aus Herstellerdatenblatt)",
    "sources": [
      {
        "id": "src_tds",
        "type": "manufacturer-tds",
        "publisher": "add:north 3D filaments AB",
        "productName": "add:north Adura FDA",
        "title": "add:north Adura FDA — Technical Data Sheet",
        "url": "https://storage.googleapis.com/addnorth-com.appspot.com/imgix/assets/production/adura_fda_tds_krynwK.pdf",
        "retrievedAt": "2026-08-02",
        "confidenceCeiling": "low",
        "note": {
          "de": "Herstellerdatenblatt mit Textebene. Prüfkörper nicht deklariert, Dichtenorm auf allen Blättern falsch.",
          "en": "Manufacturer datasheet with text layer. Specimen not declared, density standard wrong on every sheet."
        }
      }
    ]
  }
}

File: data/products/addnorth-petg-v0.json
{
  "$schema": "../../schema/product.schema.json",
  "schemaVersion": "1.0.0",
  "id": "addnorth-petg-v0",
  "materialId": "petg",
  "brand": "add:north",
  "manufacturer": "add:north 3D filaments AB",
  "productName": "add:north PETG Flame Retardant V0",
  "origin": "Schweden",
  "specimenType": "undeclared",
  "specimenNote": {
    "de": "Dieses Blatt sagt nicht, ob an gedruckten oder spritzgegossenen Prüfkörpern gemessen wurde. Es nennt auch keine Druckparameter, keine Prüfgeschwindigkeit und keine Prüftemperatur — nur Norm, Einheit und Zahl.\n\nHinweis zu allen Blättern dieses Herstellers: Alle fünfzehn add:north-Blätter führen die Dichte unter ISO 527, der Norm für den Zugversuch — für die Dichte wäre ISO 1183 einschlägig. Ein Fehler, der fünfzehnmal identisch auftritt, stammt aus der Vorlage und nicht aus dem Labor. Er sagt nichts über die Zahlenwerte selbst, aber etwas darüber, wie sorgfältig die Normangaben gepflegt werden. Die Dichteangaben gelten deshalb als schwach belegt.",
    "en": "This sheet does not say whether values were measured on printed or moulded specimens. It also names no print parameters, no test speed and no test temperature — only standard, unit and figure.\n\nNote on all sheets from this manufacturer: All fifteen add:north sheets carry density under ISO 527, the standard for tensile TESTING — for density ISO 1183 would apply. An error appearing identically fifteen times comes from the template, not the laboratory. It says nothing about the figures themselves but something about how carefully the standards are maintained. The density values therefore count as weakly substantiated."
  },
  "features": {
    "de": "Das Blatt nennt die Klasse ausdrücklich und dazu, was nicht enthalten ist: keine halogenbasierten Flammschutzmittel, kein roter Phosphor. Beides ist für Bahn- und Innenraumanwendungen die eigentlich interessante Angabe. Der Preis steht daneben: Bruchdehnung 5 % statt 24 % beim normalen PETG desselben Herstellers — der Flammschutz kostet vier Fünftel der Zähigkeit.",
    "en": "The sheet names the class explicitly and, alongside it, what is not contained: no halogen-based flame retardants, no red phosphorus. For rail and interior applications both are the genuinely interesting statement. The price stands next to it: elongation at break 5 % instead of 24 % for the same manufacturer's ordinary PETG — flame retardancy costs four fifths of the toughness."
  },
  "datasheet": {
    "title": "add:north PETG Flame Retardant V0 — Technical Data Sheet",
    "url": "https://storage.googleapis.com/addnorth-com.appspot.com/imgix/assets/production/TDS_PETGv0_oY3Rem.pdf",
    "retrievedAt": "2026-08-02"
  },
  "productUrl": "https://addnorth.com/",
  "properties": {
    "density": {
      "value": 1.25,
      "unit": "g/cm³",
      "testStandard": "im Blatt als ISO 527 angegeben (siehe Hinweis); richtig wäre ISO 1183",
      "source": "src_tds",
      "confidence": "low",
      "note": {
        "de": "Die Norm im Blatt ist falsch: ISO 527 prüft Zugeigenschaften, nicht die Dichte. Der Zahlenwert selbst ist plausibel und übernommen.",
        "en": "The standard in the sheet is wrong: ISO 527 tests tensile properties, not density. The figure itself is plausible and has been imported."
      }
    },
    "tensileStrengthXy": {
      "value": 34,
      "unit": "MPa",
      "testStandard": "ISO 527",
      "conditions": "bei Bruch",
      "source": "src_tds",
      "confidence": "medium"
    },
    "tensileModulusXy": {
      "value": 2600,
      "unit": "MPa",
      "testStandard": "ISO 527",
      "source": "src_tds",
      "confidence": "medium"
    },
    "elongationAtBreakXy": {
      "value": 5,
      "unit": "%",
      "testStandard": "ISO 527",
      "source": "src_tds",
      "confidence": "medium"
    },
    "flexuralStrengthXy": {
      "value": 79,
      "unit": "MPa",
      "testStandard": "ISO 178",
      "source": "src_tds",
      "confidence": "medium"
    },
    "flexuralModulusXy": {
      "value": 2354,
      "unit": "MPa",
      "testStandard": "ISO 178",
      "source": "src_tds",
      "confidence": "medium"
    },
    "glassTransition": {
      "value": 70,
      "unit": "°C",
      "testStandard": "DSC",
      "source": "src_tds",
      "confidence": "medium"
    },
    "hdtB": {
      "value": 80,
      "unit": "°C",
      "testStandard": "ISO 75",
      "conditions": "0,45 MPa",
      "source": "src_tds",
      "confidence": "medium"
    }
  },
  "compliance": {
    "ul94": {
      "value": "V-0",
      "testStandard": "UL 94",
      "source": "src_tds",
      "confidence": "low",
      "note": {
        "de": "Das Blatt nennt die Klasse V-0 und dazu, dass weder halogenbasierte Flammschutzmittel noch roter Phosphor enthalten sind. Es nennt aber keine Materialdicke, keine Prüfstelle und keine Zeugnisnummer. Ohne Dickenangabe ist eine UL94-Klasse nicht übertragbar — dieselbe Rezeptur kann bei 1,5 mm V-0 und bei 0,8 mm nur V-2 erreichen.",
        "en": "The sheet names class V-0 and adds that neither halogen-based flame retardants nor red phosphorus are contained. It names no material thickness, no test house and no certificate number, however. Without a thickness a UL94 class is not transferable — the same formulation can reach V-0 at 1.5 mm and only V-2 at 0.8 mm."
      }
    }
  },
  "governance": {
    "lastReviewed": "2026-08-02",
    "reviewedBy": "Claude Code (Erstimport aus Herstellerdatenblatt)",
    "sources": [
      {
        "id": "src_tds",
        "type": "manufacturer-tds",
        "publisher": "add:north 3D filaments AB",
        "productName": "add:north PETG Flame Retardant V0",
        "title": "add:north PETG Flame Retardant V0 — Technical Data Sheet",
        "url": "https://storage.googleapis.com/addnorth-com.appspot.com/imgix/assets/production/TDS_PETGv0_oY3Rem.pdf",
        "retrievedAt": "2026-08-02",
        "confidenceCeiling": "low",
        "note": {
          "de": "Herstellerdatenblatt mit Textebene. Prüfkörper nicht deklariert, Dichtenorm auf allen Blättern falsch.",
          "en": "Manufacturer datasheet with text layer. Specimen not declared, density standard wrong on every sheet."
        }
      }
    ]
  }
}

File: data/products/anycubic-pla-plus.json
{
  "$schema": "../../schema/product.schema.json",
  "schemaVersion": "1.0.0",
  "id": "anycubic-pla-plus",
  "materialId": "pla",
  "brand": "Anycubic",
  "manufacturer": "Shenzhen Anycubic Technology Co., Ltd.",
  "productName": "Anycubic PLA+",
  "origin": "China",
  "specimenType": "printed",
  "specimenNote": {
    "de": "Das Blatt erklärt ausdrücklich: „All data are based on printed test samples. ‚(X-Y)‘ and ‚(Z)‘ indicate different testing orientations.“ Damit sind Prüfkörpertyp und Orientierung deklariert — die Werte sind mit Bambu Lab und Ultrafuse vergleichbar, nicht mit Blättern, die den Prüfkörper offenlassen.\n\nDrucktempo, Trocknung und Lüfterdrehzahl stehen auf dem Blatt, sind hier aber nicht übernommen: Die Tabelle „Recommended Printing Parameters“ verschachtelt sich beim Textauszug, sodass Werte in fremden Zeilen landen. Düsen- und Betttemperatur sind davon nicht betroffen und stehen sauber getrennt.",
    "en": "The sheet states explicitly: “All data are based on printed test samples. ‘(X-Y)’ and ‘(Z)’ indicate different testing orientations.” Specimen type and orientation are therefore declared — the values are comparable with Bambu Lab and Ultrafuse, not with sheets that leave the specimen open.\n\nPrint speed, drying and fan speed appear on the sheet but are not imported here: the “Recommended Printing Parameters” table interleaves during text extraction, so values land in the wrong rows. Nozzle and bed temperature are unaffected and read cleanly."
  },
  "features": {
    "de": "Das „+“ ist hier die Zähigkeit: 28 kJ/m² gegen 22 beim Standard-PLA und 12 % Bruchdehnung gegen 8 %. Bezahlt wird es mit Festigkeit (45 statt 48 MPa) — ein ehrlicher Kompromiss, kein Marketingzusatz.",
    "en": "The “+” here is toughness: 28 kJ/m² against 22 for standard PLA, and 12 % elongation at break against 8 %. It is paid for in strength (45 instead of 48 MPa) — an honest trade-off, not a marketing suffix."
  },
  "properties": {
    "density": {
      "value": 1.21,
      "unit": "g/cm³",
      "testStandard": "ISO 1183, 23 °C",
      "source": "src_tds",
      "confidence": "medium"
    },
    "tensileStrengthXy": {
      "value": 45,
      "unit": "MPa",
      "testStandard": "ISO 527",
      "orientation": "XY",
      "conditions": "± 5",
      "source": "src_tds",
      "confidence": "medium"
    },
    "tensileStrengthZ": {
      "value": 23.8,
      "unit": "MPa",
      "testStandard": "ISO 527",
      "orientation": "Z",
      "conditions": "± 0,4",
      "source": "src_tds",
      "confidence": "medium"
    },
    "tensileModulusXy": {
      "value": 2790,
      "unit": "MPa",
      "testStandard": "ISO 527",
      "orientation": "XY",
      "conditions": "± 250",
      "source": "src_tds",
      "confidence": "medium"
    },
    "elongationAtBreakXy": {
      "value": 12,
      "unit": "%",
      "testStandard": "ISO 527",
      "orientation": "XY",
      "conditions": "± 1",
      "source": "src_tds",
      "confidence": "medium"
    },
    "flexuralStrengthXy": {
      "value": 82,
      "unit": "MPa",
      "testStandard": "ISO 178",
      "orientation": "XY",
      "conditions": "± 8",
      "source": "src_tds",
      "confidence": "medium"
    },
    "flexuralModulusXy": {
      "value": 3980,
      "unit": "MPa",
      "testStandard": "ISO 178",
      "orientation": "XY",
      "conditions": "± 360",
      "source": "src_tds",
      "confidence": "medium"
    },
    "charpyUnnotchedXy": {
      "value": 28,
      "unit": "kJ/m²",
      "testStandard": "ISO 179",
      "orientation": "XY",
      "conditions": "± 1; im Blatt als „Izod“ bezeichnet, Norm ist Charpy",
      "source": "src_tds",
      "confidence": "low"
    },
    "glassTransitionTemperature": {
      "value": 54.2,
      "unit": "°C",
      "testStandard": "ISO 11357-1, 10 K/min",
      "source": "src_tds",
      "confidence": "medium"
    },
    "meltingTemperature": {
      "value": 162,
      "unit": "°C",
      "testStandard": "ISO 11357-1, 10 K/min",
      "source": "src_tds",
      "confidence": "medium"
    },
    "hdtB": {
      "value": 50,
      "unit": "°C",
      "testStandard": "ISO 75-2, 0,45 MPa",
      "source": "src_tds",
      "confidence": "medium"
    },
    "nozzleTemperature": {
      "value": 210,
      "unit": "°C",
      "min": 190,
      "max": 230,
      "source": "src_tds",
      "confidence": "medium"
    },
    "bedTemperature": {
      "value": 60,
      "unit": "°C",
      "min": 55,
      "max": 65,
      "source": "src_tds",
      "confidence": "medium"
    }
  },
  "datasheet": {
    "title": "Anycubic PLA+ — Technical Data Sheet",
    "url": "https://cdn.shopify.com/s/files/1/0698/1235/5357/files/ANYCUBIC_TDS_PLA__V3.0.pdf?v=1757589534",
    "version": "3.0",
    "retrievedAt": "2026-08-06"
  },
  "governance": {
    "lastReviewed": "2026-08-06",
    "reviewedBy": "Claude Code (Datenblattimport)",
    "sources": [
      {
        "id": "src_tds",
        "type": "manufacturer-tds",
        "publisher": "Shenzhen Anycubic Technology Co., Ltd.",
        "title": "Anycubic PLA+ — Technical Data Sheet",
        "documentVersion": "3.0",
        "url": "https://cdn.shopify.com/s/files/1/0698/1235/5357/files/ANYCUBIC_TDS_PLA__V3.0.pdf?v=1757589534",
        "retrievedAt": "2026-08-06",
        "confidenceCeiling": "medium"
      }
    ]
  }
}

File: data/products/azurefilm-pla-silk.json
{
  "$schema": "../../schema/product.schema.json",
  "schemaVersion": "1.0.0",
  "id": "azurefilm-pla-silk",
  "materialId": "pla",
  "brand": "AzureFilm",
  "manufacturer": "AzureFilm d.o.o.",
  "productName": "AzureFilm PLA Silk",
  "origin": "Slowenien",
  "specimenType": "printed",
  "specimenNote": {
    "de": "AzureFilm weist die Kennwerte ausdrücklich als „Property of 3D printed specimens“ aus und nennt die Druckparameter der Prüfkörper vollständig. Entscheidend ist dabei der Infill: PLA, PLA Silk und ASA wurden mit 20 % gedruckt, PETG mit 100 %. Nur die 100-%-Werte sind mit anderen Herstellern vergleichbar.\n\nHinweis zu diesem Datenblatt: Dieses Datenblatt ist bis auf die Düsentemperatur eine Kopie des PLA-Blatts: alle neun Kennwerte stimmen zeilengleich überein. Dabei ist ein Einheitenfehler entstanden — der Zug-E-Modul steht als „3,3 MPa“ statt wie im PLA-Blatt als 3,3 GPa. 3,3 MPa wären weicher als ein Radiergummi. Der E-Modul wurde deshalb nicht übernommen.\n\nDie Prüfkörper wurden laut Datenblatt mit 20 % Infill und 2 Perimetern gedruckt. Bei dieser Füllung trägt nur etwa die Hälfte des Querschnitts, die angegebenen Kennwerte sind damit rechnerisch nicht erreichbar: 59 MPa Zugfestigkeit aus einem halb gefüllten Prüfkörper würden über 110 MPa im Vollmaterial voraussetzen, was PLA nicht erreicht. Entweder wurde die Spannung auf die tatsächlich tragende Fläche statt auf den Nennquerschnitt bezogen, oder der Parameterblock beschreibt nicht den Prüfkörper. Die Werte sind deshalb nicht mit Werkstoffkennwerten anderer Hersteller vergleichbar.",
    "en": "AzureFilm explicitly declares its values as “property of 3D printed specimens” and states the specimen print parameters in full. The decisive detail is the infill: PLA, PLA Silk and ASA were printed at 20 %, PETG at 100 %. Only the 100 % values are comparable with other manufacturers.\n\nNote on this datasheet: Apart from the nozzle temperature this datasheet is a copy of the PLA sheet: all nine values match row for row. In the process a unit error crept in — the tensile modulus is stated as “3.3 MPa” instead of 3.3 GPa as on the PLA sheet. 3.3 MPa would be softer than an eraser. The modulus was therefore not imported.\n\nThe specimens were printed at 20 % infill with 2 perimeters per the datasheet. At that fill only about half the cross-section carries load, which makes the stated values arithmetically unreachable: 59 MPa tensile strength from a half-filled specimen would require over 110 MPa in solid material, which PLA does not reach. Either the stress was referred to the actually load-bearing area rather than the nominal cross-section, or the parameter block does not describe the specimen. The values are therefore not comparable with material data from other manufacturers."
  },
  "datasheet": {
    "title": "AzureFilm PLA Silk — Technical Data Sheet",
    "url": "https://3d.nice-cdn.com/upload/file/SILK_TDS%5B0%5D.pdf",
    "retrievedAt": "2026-08-01"
  },
  "productUrl": "https://azurefilm.com/de/technische-daten/",
  "properties": {
    "tensileStrengthXy": {
      "value": 59,
      "unit": "MPa",
      "conditions": "gedruckter Prüfkörper, 20 % Infill, 2 Perimeter, 0,4 mm Düse",
      "source": "src_tds",
      "confidence": "low"
    },
    "elongationAtBreakXy": {
      "value": 4.2,
      "unit": "%",
      "conditions": "gedruckter Prüfkörper, 20 % Infill, 2 Perimeter, 0,4 mm Düse",
      "source": "src_tds",
      "confidence": "medium"
    },
    "flexuralStrengthXy": {
      "value": 73.6,
      "unit": "MPa",
      "conditions": "gedruckter Prüfkörper, 20 % Infill, 2 Perimeter, 0,4 mm Düse",
      "source": "src_tds",
      "confidence": "low"
    },
    "flexuralModulusXy": {
      "value": 2800,
      "unit": "MPa",
      "conditions": "gedruckter Prüfkörper, 20 % Infill, 2 Perimeter, 0,4 mm Düse",
      "source": "src_tds",
      "confidence": "low"
    },
    "charpyUnnotchedXy": {
      "value": 10.4,
      "unit": "kJ/m²",
      "conditions": "gedruckter Prüfkörper, 20 % Infill, 2 Perimeter, 0,4 mm Düse, 23 °C",
      "source": "src_tds",
      "confidence": "medium"
    },
    "nozzleTemperature": {
      "value": 230,
      "unit": "°C",
      "source": "src_tds",
      "confidence": "medium"
    },
    "bedTemperature": {
      "value": 55,
      "unit": "°C",
      "source": "src_tds",
      "confidence": "medium"
    }
  },
  "governance": {
    "lastReviewed": "2026-08-01",
    "reviewedBy": "Claude Code (Erstimport aus Herstellerdatenblatt)",
    "sources": [
      {
        "id": "src_tds",
        "type": "manufacturer-tds",
        "publisher": "AzureFilm d.o.o.",
        "productName": "AzureFilm PLA Silk",
        "title": "AzureFilm PLA Silk — Technical Data Sheet",
        "url": "https://3d.nice-cdn.com/upload/file/SILK_TDS%5B0%5D.pdf",
        "retrievedAt": "2026-08-01",
        "confidenceCeiling": "low",
        "note": {
          "de": "Herstellerdatenblatt mit angegebenen Druckparametern der Prüfkörper. Wo der Prüfkörper mit 20 % Infill gedruckt wurde, beschreiben die Kennwerte die Geometrie mit und gelten deshalb nur als schwach belegt.",
          "en": "Manufacturer datasheet with the specimens' print parameters stated. Where the specimen was printed at 20 % infill, the values partly describe the geometry and therefore count as weakly substantiated."
        }
      }
    ]
  }
}

File: data/products/extrudr-greentec-pro-cf.json
{
  "$schema": "../../schema/product.schema.json",
  "schemaVersion": "1.0.0",
  "id": "extrudr-greentec-pro-cf",
  "materialId": "greentec",
  "brand": "Extrudr",
  "manufacturer": "FD3D GmbH (Extrudr)",
  "productName": "Extrudr GreenTEC Pro CF",
  "origin": "Österreich",
  "specimenType": "undeclared",
  "specimenNote": {
    "de": "Extrudr deklariert nicht, ob an gedruckten oder spritzgegossenen Prüfkörpern gemessen wurde. Nominelle Bruchdehnungen über 10 % deuten auf Rohstoffwerte hin. Temperaturwerte laut Fußnote erst ab 4 mm Wanddicke geprüft.",
    "en": "Extrudr does not declare whether values were measured on printed or moulded specimens. Nominal elongations above 10 % suggest raw-material values. Temperature values verified only from 4 mm wall thickness per the footnote."
  },
  "features": {
    "de": "7120 MPa Zug-E-Modul ist der höchste Steifigkeitswert dieser Datenbank — aus einem Biopolymer, ohne beheizte Kammer. Der Preis ist Sprödigkeit: 2,5 % Bruchdehnung und 4,6 kJ/m² gekerbt.",
    "en": "7120 MPa tensile modulus is the highest stiffness value in this database — from a biopolymer, without a heated chamber. The price is brittleness: 2.5 % elongation and 4.6 kJ/m² notched."
  },
  "datasheet": {
    "title": "Extrudr GreenTEC Pro CF — Technisches Datenblatt (DE)",
    "url": "https://s3.extrudr.com/extrudr-media/datasheets/tds/tds-de/greentec-pro-cf-TDS-de.pdf",
    "retrievedAt": "2026-08-01"
  },
  "productUrl": "https://extrudr.com/de/de/page/downloads-for-resellers/",
  "properties": {
    "tensileStrengthXy": {
      "value": 65,
      "unit": "MPa",
      "testStandard": "ISO 527",
      "source": "src_tds",
      "confidence": "medium"
    },
    "tensileModulusXy": {
      "value": 7120,
      "unit": "MPa",
      "testStandard": "ISO 527",
      "source": "src_tds",
      "confidence": "medium"
    },
    "elongationAtBreakXy": {
      "value": 2.5,
      "unit": "%",
      "testStandard": "ISO 527-2 (nominell)",
      "source": "src_tds",
      "confidence": "medium"
    },
    "charpyNotchedXy": {
      "value": 4.6,
      "unit": "kJ/m²",
      "testStandard": "ISO 179/1eA",
      "source": "src_tds",
      "confidence": "medium"
    },
    "charpyUnnotchedXy": {
      "value": 82,
      "unit": "kJ/m²",
      "testStandard": "ISO 179/1eU",
      "source": "src_tds",
      "confidence": "medium"
    },
    "vicatA": {
      "value": 165,
      "unit": "°C",
      "testStandard": "ISO 306",
      "conditions": "Temperaturbeständigkeit laut Datenblatt-Fußnote nur bei Wanddicke ab 4 mm geprüft",
      "source": "src_tds",
      "confidence": "medium"
    },
    "hdtB": {
      "value": 115,
      "unit": "°C",
      "testStandard": "ISO 75",
      "conditions": "Temperaturbeständigkeit laut Datenblatt-Fußnote nur bei Wanddicke ab 4 mm geprüft",
      "source": "src_tds",
      "confidence": "medium"
    },
    "density": {
      "value": 1.2,
      "unit": "g/cm³",
      "testStandard": "ISO 1183",
      "source": "src_tds",
      "confidence": "medium"
    },
    "nozzleTemperature": {
      "value": 240,
      "unit": "°C",
      "min": 225,
      "max": 250,
      "source": "src_tds",
      "confidence": "medium"
    },
    "bedTemperature": {
      "value": 55,
      "unit": "°C",
      "min": 20,
      "max": 90,
      "source": "src_tds",
      "confidence": "medium"
    }
  },
  "governance": {
    "lastReviewed": "2026-08-01",
    "reviewedBy": "Claude Code (Erstimport aus Herstellerdatenblatt)",
    "sources": [
      {
        "id": "src_tds",
        "type": "manufacturer-tds",
        "publisher": "FD3D GmbH (Extrudr)",
        "productName": "Extrudr GreenTEC Pro CF",
        "title": "Extrudr GreenTEC Pro CF — Technisches Datenblatt (DE)",
        "url": "https://s3.extrudr.com/extrudr-media/datasheets/tds/tds-de/greentec-pro-cf-TDS-de.pdf",
        "retrievedAt": "2026-08-01",
        "confidenceCeiling": "high",
        "note": {
          "de": "Herstellerdatenblatt. Die Brandschutz-Einstufungen (UL94, EN 45545) sind entweder erteilt oder nicht und gelten deshalb als gesichert. Bei den mechanischen Werten gibt Extrudr nicht an, ob an gedruckten oder spritzgegossenen Prüfkörpern gemessen wurde; sie gelten deshalb nur als einfach belegt. Temperaturwerte gelten laut Fußnote erst ab 4 mm Wanddicke.",
          "en": "Manufacturer datasheet. The fire ratings (UL94, EN 45545) are either granted or not and therefore count as reliable. For the mechanical values Extrudr does not state whether they were measured on printed or moulded specimens, so they count as singly substantiated only. Temperature values apply only from 4 mm wall thickness according to the footnote."
        }
      }
    ]
  }
}

File: data/products/extrudr-pctg.json
{
  "$schema": "../../schema/product.schema.json",
  "schemaVersion": "1.0.0",
  "id": "extrudr-pctg",
  "materialId": "pctg",
  "brand": "Extrudr",
  "manufacturer": "FD3D GmbH (Extrudr)",
  "productName": "Extrudr PCTG",
  "origin": "Österreich",
  "specimenType": "undeclared",
  "specimenNote": {
    "de": "Extrudr deklariert nicht, ob an gedruckten oder spritzgegossenen Prüfkörpern gemessen wurde. Nominelle Bruchdehnungen über 10 % deuten auf Rohstoffwerte hin. Temperaturwerte laut Fußnote erst ab 4 mm Wanddicke geprüft.",
    "en": "Extrudr does not declare whether values were measured on printed or moulded specimens. Nominal elongations above 10 % suggest raw-material values. Temperature values verified only from 4 mm wall thickness per the footnote."
  },
  "features": {
    "de": "215 % Bruchdehnung und 94 kJ/m² Kerbschlagzähigkeit — PCTG ist deutlich zäher als PETG und trotzdem UL94 V-2 eingestuft. Der Preis dafür ist ein weicherer Werkstoff: 1650 MPa Biegemodul gegen 2100 MPa bei PETG.",
    "en": "215 % elongation at break and 94 kJ/m² notched impact — PCTG is markedly tougher than PETG and still classified UL94 V-2. The price is a softer material: 1650 MPa flexural modulus against 2100 MPa for PETG."
  },
  "datasheet": {
    "title": "Extrudr PCTG — Technisches Datenblatt (DE)",
    "url": "https://s3.extrudr.com/extrudr-media/datasheets/tds/tds-de/pctg-TDS-de.pdf",
    "retrievedAt": "2026-08-01"
  },
  "productUrl": "https://extrudr.com/de/de/page/downloads-for-resellers/",
  "properties": {
    "tensileStrengthXy": {
      "value": 43,
      "unit": "MPa",
      "testStandard": "ISO 527 (Streckspannung)",
      "source": "src_tds",
      "confidence": "medium"
    },
    "elongationAtBreakXy": {
      "value": 215,
      "unit": "%",
      "testStandard": "ISO 527",
      "source": "src_tds",
      "confidence": "medium"
    },
    "flexuralStrengthXy": {
      "value": 62,
      "unit": "MPa",
      "testStandard": "ISO 178",
      "source": "src_tds",
      "confidence": "medium"
    },
    "flexuralModulusXy": {
      "value": 1650,
      "unit": "MPa",
      "testStandard": "ISO 178",
      "source": "src_tds",
      "confidence": "medium"
    },
    "izodNotchedXy": {
      "value": 94,
      "unit": "kJ/m²",
      "testStandard": "ISO 180, 23 °C",
      "source": "src_tds",
      "confidence": "medium"
    },
    "hdtB": {
      "value": 76,
      "unit": "°C",
      "testStandard": "ISO 75",
      "conditions": "Temperaturbeständigkeit laut Datenblatt-Fußnote nur bei Wanddicke ab 4 mm geprüft",
      "source": "src_tds",
      "confidence": "medium"
    },
    "vicatA": {
      "value": 88,
      "unit": "°C",
      "testStandard": "ASTM D1525",
      "conditions": "Temperaturbeständigkeit laut Datenblatt-Fußnote nur bei Wanddicke ab 4 mm geprüft",
      "source": "src_tds",
      "confidence": "medium"
    },
    "density": {
      "value": 1.23,
      "unit": "g/cm³",
      "testStandard": "ASTM D792",
      "source": "src_tds",
      "confidence": "medium"
    },
    "nozzleTemperature": {
      "value": 250,
      "unit": "°C",
      "min": 230,
      "max": 270,
      "source": "src_tds",
      "confidence": "medium"
    },
    "bedTemperature": {
      "value": 100,
      "unit": "°C",
      "min": 90,
      "max": 110,
      "source": "src_tds",
      "confidence": "medium"
    }
  },
  "governance": {
    "lastReviewed": "2026-08-01",
    "reviewedBy": "Claude Code (Erstimport aus Herstellerdatenblatt)",
    "sources": [
      {
        "id": "src_tds",
        "type": "manufacturer-tds",
        "publisher": "FD3D GmbH (Extrudr)",
        "productName": "Extrudr PCTG",
        "title": "Extrudr PCTG — Technisches Datenblatt (DE)",
        "url": "https://s3.extrudr.com/extrudr-media/datasheets/tds/tds-de/pctg-TDS-de.pdf",
        "retrievedAt": "2026-08-01",
        "confidenceCeiling": "high",
        "note": {
          "de": "Herstellerdatenblatt. Die Brandschutz-Einstufungen (UL94, EN 45545) sind entweder erteilt oder nicht und gelten deshalb als gesichert. Bei den mechanischen Werten gibt Extrudr nicht an, ob an gedruckten oder spritzgegossenen Prüfkörpern gemessen wurde; sie gelten deshalb nur als einfach belegt. Temperaturwerte gelten laut Fußnote erst ab 4 mm Wanddicke.",
          "en": "Manufacturer datasheet. The fire ratings (UL94, EN 45545) are either granted or not and therefore count as reliable. For the mechanical values Extrudr does not state whether they were measured on printed or moulded specimens, so they count as singly substantiated only. Temperature values apply only from 4 mm wall thickness according to the footnote."
        }
      }
    ]
  }
}

File: data/products/extrudr-pla-nx2.json
{
  "$schema": "../../schema/product.schema.json",
  "schemaVersion": "1.0.0",
  "id": "extrudr-pla-nx2",
  "materialId": "pla",
  "brand": "Extrudr",
  "manufacturer": "FD3D GmbH (Extrudr)",
  "productName": "Extrudr PLA NX2 Matt",
  "origin": "Österreich",
  "specimenType": "undeclared",
  "specimenNote": {
    "de": "Das Datenblatt nennt Prüfnormen und Druckeinstellungen, sagt aber nicht, ob die Kennwerte an gedruckten oder spritzgegossenen Prüfkörpern ermittelt wurden. Die Kombination aus 47 MPa und 19 % nomineller Bruchdehnung deutet auf Rohstoffwerte hin.",
    "en": "The datasheet names test standards and print settings but does not state whether values were measured on printed or injection-moulded specimens. The combination of 47 MPa and 19 % nominal elongation suggests raw-material values."
  },
  "features": {
    "de": "Matte Oberfläche, CO2-neutral zertifiziert, verbesserte UV-Beständigkeit, entspricht FDA-, RoHS- und Spielzeugsicherheits-Bestimmungen. Kein geschlossener Bauraum und keine gehärtete Düse nötig.",
    "en": "Matte surface, certified CO2-neutral, improved UV resistance, complies with FDA, RoHS and toy safety regulations. No enclosure and no hardened nozzle required."
  },
  "datasheet": {
    "title": "Extrudr PLA NX2 Matt — Technisches Datenblatt (DE)",
    "url": "https://filamentworld.de/fact-sheets/Extrudr_PLA-NX2_Datenblatt_DE.pdf",
    "retrievedAt": "2026-08-01"
  },
  "productUrl": "https://www.extrudr.com/de/shop-eu/page/datasheets/",
  "properties": {
    "tensileStrengthXy": {
      "value": 47,
      "unit": "MPa",
      "testStandard": "ISO 527",
      "orientation": "n/a",
      "source": "src_tds",
      "confidence": "medium"
    },
    "tensileModulusXy": {
      "value": 2600,
      "unit": "MPa",
      "testStandard": "ISO 527",
      "orientation": "n/a",
      "source": "src_tds",
      "confidence": "medium"
    },
    "elongationAtBreakXy": {
      "value": 19,
      "unit": "%",
      "testStandard": "ISO 527-2 (nominell)",
      "orientation": "n/a",
      "source": "src_tds",
      "confidence": "medium"
    },
    "flexuralModulusXy": {
      "value": 2650,
      "unit": "MPa",
      "testStandard": "ISO 178",
      "orientation": "n/a",
      "source": "src_tds",
      "confidence": "medium"
    },
    "charpyNotchedXy": {
      "value": 7,
      "unit": "kJ/m²",
      "testStandard": "ISO 179/1eA (gekerbt)",
      "orientation": "n/a",
      "source": "src_tds",
      "confidence": "medium"
    },
    "vicatA": {
      "value": 60,
      "unit": "°C",
      "testStandard": "ISO 306 (Methode A)",
      "source": "src_tds",
      "confidence": "medium"
    },
    "nozzleTemperature": {
      "value": 215,
      "unit": "°C",
      "min": 200,
      "max": 230,
      "source": "src_tds",
      "confidence": "high"
    },
    "bedTemperature": {
      "value": 40,
      "unit": "°C",
      "min": 20,
      "max": 60,
      "source": "src_tds",
      "confidence": "high"
    }
  },
  "governance": {
    "lastReviewed": "2026-08-01",
    "reviewedBy": "Claude Code (Erstimport aus Herstellerdatenblatt)",
    "sources": [
      {
        "id": "src_tds",
        "type": "manufacturer-tds",
        "publisher": "FD3D GmbH (Extrudr)",
        "productName": "Extrudr PLA NX2 Matt",
        "title": "Extrudr PLA NX2 Matt — Technisches Datenblatt (DE)",
        "url": "https://filamentworld.de/fact-sheets/Extrudr_PLA-NX2_Datenblatt_DE.pdf",
        "retrievedAt": "2026-08-01",
        "confidenceCeiling": "medium"
      }
    ]
  }
}

File: data/products/fiberlogy-abs-gf.json
{
  "$schema": "../../schema/product.schema.json",
  "schemaVersion": "1.0.0",
  "id": "fiberlogy-abs-gf",
  "materialId": "abs",
  "brand": "Fiberlogy",
  "manufacturer": "Fiberlab S.A. (Fiberlogy)",
  "productName": "Fiberlogy ABS GF",
  "origin": "Polen",
  "specimenType": "undeclared",
  "specimenNote": {
    "de": "Fiberlogy schreibt in jedes Datenblatt: „The information set forth herein has been gathered from standard reference materials and/or supplier test data.“ Der Hersteller sagt damit ausdrücklich, dass die Werte aus Referenzwerken und von den Rohstofflieferanten stammen und nicht aus eigener Messung. Das ist offener als das Schweigen der meisten Blätter — und es heißt zugleich, dass keine dieser Zahlen an einem gedruckten Bauteil entstanden ist. Für einen Vergleich mit den gedruckten Werten von Ultrafuse, Bambu Lab oder Prusa Polymers sind sie deshalb nicht geeignet.",
    "en": "Fiberlogy writes in every datasheet: “The information set forth herein has been gathered from standard reference materials and/or supplier test data.” The manufacturer thereby says explicitly that the values come from reference works and from the raw-material suppliers, not from its own measurement. That is more open than the silence of most sheets — and it also means none of these figures arose on a printed part. They are therefore not suitable for comparison with the printed values from Ultrafuse, Bambu Lab or Prusa Polymers."
  },
  "features": {
    "de": "Glasfaser statt Carbon: Die Steifigkeit steigt gegenüber unverstärktem ABS deutlich (3500 statt rund 2300 MPa), die Bruchdehnung fällt auf 3,5 %. Die Düsentemperatur von bis zu 295 °C ist bemerkenswert hoch für ABS — Glasfaser braucht Wärme, um sich benetzen zu lassen.",
    "en": "Glass fibre instead of carbon: stiffness rises markedly against unfilled ABS (3500 instead of around 2300 MPa), elongation falls to 3.5 %. The nozzle temperature of up to 295 °C is notably high for ABS — glass fibre needs heat to be wetted."
  },
  "datasheet": {
    "title": "Fiberlogy ABS GF — Technical Data Sheet",
    "url": "https://fiberlogy.com/en_US/p/file/ad67f01787e264250db273bd8a43e839/FIBERLOGY_ABSGF_TDS.pdf",
    "retrievedAt": "2026-08-02"
  },
  "productUrl": "https://fiberlogy.com/en_US/c/Our-Filaments/136",
  "properties": {
    "density": {
      "value": 1.12,
      "unit": "g/cm³",
      "testStandard": "ISO 1183",
      "source": "src_tds",
      "confidence": "low"
    },
    "tensileStrengthXy": {
      "value": 50,
      "unit": "MPa",
      "testStandard": "ISO 527",
      "conditions": "Bruchspannung",
      "source": "src_tds",
      "confidence": "low"
    },
    "tensileModulusXy": {
      "value": 3500,
      "unit": "MPa",
      "testStandard": "ISO 527",
      "source": "src_tds",
      "confidence": "low"
    },
    "elongationAtBreakXy": {
      "value": 3.5,
      "unit": "%",
      "testStandard": "ISO 527",
      "source": "src_tds",
      "confidence": "low"
    },
    "flexuralStrengthXy": {
      "value": 70,
      "unit": "MPa",
      "testStandard": "ISO 178",
      "source": "src_tds",
      "confidence": "low"
    },
    "charpyNotchedXy": {
      "value": 10,
      "unit": "kJ/m²",
      "testStandard": "ISO 179, 23 °C",
      "source": "src_tds",
      "confidence": "low"
    },
    "charpyUnnotchedXy": {
      "value": 30,
      "unit": "kJ/m²",
      "testStandard": "ISO 179, 23 °C",
      "source": "src_tds",
      "confidence": "low"
    },
    "hdtA": {
      "value": 80,
      "unit": "°C",
      "testStandard": "ISO 75, 1,8 MPa",
      "source": "src_tds",
      "confidence": "low"
    },
    "hdtB": {
      "value": 90,
      "unit": "°C",
      "testStandard": "ISO 75, 0,45 MPa",
      "source": "src_tds",
      "confidence": "low"
    },
    "vicatB50": {
      "value": 95,
      "unit": "°C",
      "testStandard": "ISO 306",
      "source": "src_tds",
      "confidence": "low"
    },
    "nozzleTemperature": {
      "value": 282,
      "unit": "°C",
      "min": 270,
      "max": 295,
      "source": "src_tds",
      "confidence": "low"
    },
    "bedTemperature": {
      "value": 90,
      "unit": "°C",
      "source": "src_tds",
      "confidence": "low"
    }
  },
  "governance": {
    "lastReviewed": "2026-08-02",
    "reviewedBy": "Claude Code (Erstimport aus Herstellerdatenblatt)",
    "sources": [
      {
        "id": "src_tds",
        "type": "manufacturer-tds",
        "publisher": "Fiberlab S.A. (Fiberlogy)",
        "productName": "Fiberlogy ABS GF",
        "title": "Fiberlogy ABS GF — Technical Data Sheet",
        "url": "https://fiberlogy.com/en_US/p/file/ad67f01787e264250db273bd8a43e839/FIBERLOGY_ABSGF_TDS.pdf",
        "retrievedAt": "2026-08-02",
        "confidenceCeiling": "low",
        "note": {
          "de": "Herstellerdatenblatt. Der Hersteller gibt selbst an, dass die Werte aus Referenzwerken und Lieferantendaten stammen und nicht aus eigener Messung; sie gelten deshalb als schwach belegt. Blatt mit Textebene, maschinell ausgelesen.",
          "en": "Manufacturer datasheet. The manufacturer itself states that the values come from reference works and supplier data rather than its own measurements, so they count as weakly substantiated. Sheet with text layer, read by machine."
        }
      }
    ]
  }
}
