Repository: Reents3D/fdm-material-advisor

# FDM-Materialberater

**[→ Werkzeug öffnen](https://materialberater.reents3d.de/)** · kostenlos, ohne Anmeldung
· ein Werkzeug der [Reents Technologies GmbH](https://reents3d.de/) (Reents3D), XXL-3D-Druck und Exponatebau in Holm bei Hamburg

Welches FDM-Material passt zum Anwendungsfall — und **warum**. Ein quelloffener
Materialberater mit einer offenen Datenbank, in der jeder Kennwert seine Quelle, seine
Prüfnorm und seine Konfidenz mitführt.

**43 Werkstofftypen · 254 Produkte von 17 Marken · 3.182 belegte Einzelaussagen ·
20 Anwendungsfälle · 21 Medien · 29 Glossareinträge**
*[English summary below](#english)*

---

File: data/products/formfutura-carbonfil-cf03.json
{
  "$schema": "../../schema/product.schema.json",
  "schemaVersion": "1.0.0",
  "id": "formfutura-carbonfil-cf03",
  "materialId": "petg-cf",
  "brand": "FormFutura",
  "manufacturer": "FormFutura BV",
  "productName": "CarbonFil CF03",
  "origin": "Niederlande",
  "specimenType": "undeclared",
  "specimenNote": {
    "de": "Dieses Blatt sagt nicht, ob an gedruckten oder spritzgegossenen Prüfkörpern gemessen wurde.",
    "en": "This sheet does not say whether values were measured on printed or moulded specimens."
  },
  "features": {
    "de": "Ein dritter unabhängiger Beleg für den Kernbefund zu PETG-CF: 3515 MPa gegenüber 1940 MPa beim HDglass desselben Herstellers — Kohlenstofffaser bringt bei PETG Steifigkeit, ungefähr das Doppelte. Eine Wärmeformbeständigkeit weist auch dieses Blatt nicht aus, womit die Aussage „CF bringt bei PETG keinen Temperaturgewinn“ weiter unwidersprochen bleibt.",
    "en": "A third independent piece of evidence for the core note on PETG-CF: 3515 MPa against 1940 MPa for the same manufacturer's HDglass — carbon fibre brings PETG stiffness, roughly double. This sheet too states no heat deflection temperature, leaving the statement “CF brings PETG no temperature gain” unchallenged."
  },
  "datasheet": {
    "title": "CarbonFil CF03 — Technical Data Sheet",
    "url": "https://www.formfutura.com/web/content/256494?download=true",
    "version": "2024-05-15",
    "retrievedAt": "2026-08-04"
  },
  "productUrl": "https://www.formfutura.com/",
  "properties": {
    "density": {
      "value": 1.29,
      "unit": "g/cm³",
      "testStandard": "Norm im Blatt nicht genannt",
      "source": "src_tds",
      "confidence": "low"
    },
    "tensileStrengthXy": {
      "value": 44,
      "unit": "MPa",
      "testStandard": "ISO 527-2",
      "conditions": "bei Bruch",
      "orientation": "XY",
      "source": "src_tds",
      "confidence": "medium"
    },
    "tensileModulusXy": {
      "value": 3515,
      "unit": "MPa",
      "testStandard": "ISO 527-2",
      "orientation": "XY",
      "source": "src_tds",
      "confidence": "medium"
    },
    "izodNotchedXy": {
      "value": 4.6,
      "unit": "kJ/m²",
      "testStandard": "ISO 180",
      "conditions": "gekerbt",
      "orientation": "XY",
      "source": "src_tds",
      "confidence": "medium"
    }
  },
  "governance": {
    "lastReviewed": "2026-08-04",
    "reviewedBy": "Claude Code (Erstimport aus Herstellerdatenblatt)",
    "sources": [
      {
        "id": "src_tds",
        "type": "manufacturer-tds",
        "publisher": "FormFutura BV",
        "productName": "CarbonFil CF03",
        "title": "CarbonFil CF03 — Technical Data Sheet",
        "url": "https://www.formfutura.com/web/content/256494?download=true",
        "documentVersion": "2024-05-15",
        "retrievedAt": "2026-08-04",
        "confidenceCeiling": "medium",
        "note": {
          "de": "Herstellerdatenblatt mit Textebene. Prüfkörper nicht angegeben; einzelne Normangaben sind fehlerhaft, siehe die Hinweise an den betroffenen Werten.",
          "en": "Manufacturer datasheet with text layer. Specimen not stated; some standard references are incorrect, see the notes on the affected values."
        }
      }
    ]
  }
}

File: data/products/formfutura-premium-abs-medical.json
{
  "$schema": "../../schema/product.schema.json",
  "schemaVersion": "1.0.0",
  "id": "formfutura-premium-abs-medical",
  "materialId": "abs",
  "brand": "FormFutura",
  "manufacturer": "FormFutura BV",
  "productName": "Premium ABS Medical",
  "origin": "Niederlande",
  "specimenType": "undeclared",
  "specimenNote": {
    "de": "Dieses Blatt sagt nicht, ob an gedruckten oder spritzgegossenen Prüfkörpern gemessen wurde.",
    "en": "This sheet does not say whether values were measured on printed or moulded specimens."
  },
  "features": {
    "de": "Das Blatt weist die gekerbte Schlagzähigkeit auch bei −30 °C aus: 7 kJ/m² gegenüber 14 kJ/m² bei Raumtemperatur. Die Hälfte der Zähigkeit bei Kälte ist die Angabe, die über die Eignung eines Bauteils im Außenbereich oder im Kühlbetrieb entscheidet — und sie steht auf kaum einem Blatt.",
    "en": "The sheet also states the notched impact at −30 °C: 7 kJ/m² against 14 kJ/m² at room temperature. Half the toughness in the cold is the figure that decides whether a part is suitable outdoors or in refrigerated operation — and it appears on hardly any sheet."
  },
  "datasheet": {
    "title": "Premium ABS Medical — Technical Data Sheet",
    "url": "https://www.formfutura.com/web/content/306558?download=true",
    "version": "2026-01-05",
    "retrievedAt": "2026-08-04"
  },
  "productUrl": "https://www.formfutura.com/",
  "properties": {
    "density": {
      "value": 1.06,
      "unit": "g/cm³",
      "testStandard": "ISO 1183-1",
      "source": "src_tds",
      "confidence": "medium"
    },
    "tensileStrengthXy": {
      "value": 48,
      "unit": "MPa",
      "testStandard": "ISO 527",
      "conditions": "bei Streckgrenze",
      "orientation": "XY",
      "source": "src_tds",
      "confidence": "medium"
    },
    "tensileModulusXy": {
      "value": 2475,
      "unit": "MPa",
      "testStandard": "ISO 527",
      "orientation": "XY",
      "source": "src_tds",
      "confidence": "medium"
    },
    "flexuralModulusXy": {
      "value": 2524,
      "unit": "MPa",
      "testStandard": "ISO 178",
      "orientation": "XY",
      "source": "src_tds",
      "confidence": "medium"
    },
    "izodNotchedXy": {
      "value": 14,
      "unit": "kJ/m²",
      "testStandard": "ISO 180",
      "conditions": "gekerbt, 23 °C",
      "orientation": "XY",
      "source": "src_tds",
      "confidence": "medium"
    }
  },
  "governance": {
    "lastReviewed": "2026-08-04",
    "reviewedBy": "Claude Code (Erstimport aus Herstellerdatenblatt)",
    "sources": [
      {
        "id": "src_tds",
        "type": "manufacturer-tds",
        "publisher": "FormFutura BV",
        "productName": "Premium ABS Medical",
        "title": "Premium ABS Medical — Technical Data Sheet",
        "url": "https://www.formfutura.com/web/content/306558?download=true",
        "documentVersion": "2026-01-05",
        "retrievedAt": "2026-08-04",
        "confidenceCeiling": "medium",
        "note": {
          "de": "Herstellerdatenblatt mit Textebene. Prüfkörper nicht angegeben; einzelne Normangaben sind fehlerhaft, siehe die Hinweise an den betroffenen Werten.",
          "en": "Manufacturer datasheet with text layer. Specimen not stated; some standard references are incorrect, see the notes on the affected values."
        }
      }
    ]
  }
}

File: data/products/formfutura-premium-petg-fr.json
{
  "$schema": "../../schema/product.schema.json",
  "schemaVersion": "1.0.0",
  "id": "formfutura-premium-petg-fr",
  "materialId": "petg",
  "brand": "FormFutura",
  "manufacturer": "FormFutura BV",
  "productName": "Premium PETG Flame Retardant",
  "origin": "Niederlande",
  "specimenType": "undeclared",
  "specimenNote": {
    "de": "Dieses Blatt sagt nicht, ob an gedruckten oder spritzgegossenen Prüfkörpern gemessen wurde.\n\nHinweis zu diesem Datenblatt: Die Schlagzähigkeit ist als „Izod Notched“ bezeichnet, die Norm daneben lautet ISO 179-1eA — das ist der Charpy-Versuch mit Kerbe A. Geführt als Charpy nach der genannten Norm, mit LOW.",
    "en": "This sheet does not say whether values were measured on printed or moulded specimens.\n\nNote on this datasheet: The impact strength is labelled “Izod Notched” while the standard next to it reads ISO 179-1eA — that is the Charpy test with notch A. Held as Charpy per the named standard, with LOW."
  },
  "features": {
    "de": "Der Preis des Flammschutzes ist hier nachrechenbar: 3 kJ/m² gekerbte Schlagzähigkeit gegenüber 7,2 kJ/m² beim HDglass desselben Herstellers, und 40 MPa Streckspannung gegenüber 50 MPa. Flammschutzadditive stören die Molekülbeweglichkeit — das ist keine Rezepturschwäche, sondern der Mechanismus.",
    "en": "The price of flame retardancy is calculable here: 3 kJ/m² notched impact against 7.2 kJ/m² for the same manufacturer's HDglass, and 40 MPa yield stress against 50 MPa. Flame-retardant additives interfere with molecular mobility — that is not a formulation weakness but the mechanism."
  },
  "datasheet": {
    "title": "Premium PETG Flame Retardant — Technical Data Sheet",
    "url": "https://www.formfutura.com/web/content/263077?download=true",
    "version": "2025-01-15",
    "retrievedAt": "2026-08-04"
  },
  "productUrl": "https://www.formfutura.com/",
  "properties": {
    "density": {
      "value": 1.26,
      "unit": "g/cm³",
      "testStandard": "ISO 1183",
      "source": "src_tds",
      "confidence": "medium"
    },
    "tensileStrengthXy": {
      "value": 40,
      "unit": "MPa",
      "testStandard": "ISO 527",
      "conditions": "bei Streckgrenze, 5 mm/min",
      "orientation": "XY",
      "source": "src_tds",
      "confidence": "medium"
    },
    "tensileModulusXy": {
      "value": 2350,
      "unit": "MPa",
      "testStandard": "ISO 527",
      "conditions": "1 mm/min",
      "orientation": "XY",
      "source": "src_tds",
      "confidence": "medium"
    },
    "charpyNotchedXy": {
      "value": 3,
      "unit": "kJ/m²",
      "testStandard": "ISO 179-1eA",
      "conditions": "23 °C, gekerbt; im Blatt als „Izod“ bezeichnet",
      "orientation": "XY",
      "source": "src_tds",
      "confidence": "low"
    }
  },
  "compliance": {
    "ul94": {
      "value": "V-0",
      "testStandard": "UL 94",
      "source": "src_tds",
      "confidence": "low",
      "note": {
        "de": "Das Blatt nennt die Klasse V-0 und setzt selbst eine Fußnote darunter: „meets the self-extinguishing flammability standards of UL 94 V0, but is not certified by Underwriters Laboratories and does not have a UL number.“ Diese Offenheit ist anzuerkennen und ändert nichts an der Konsequenz — ohne Prüfzeugnis und ohne Dickenangabe ist die Angabe für eine Auditvorlage nicht verwendbar. Dieselbe Rezeptur kann bei 1,5 mm V-0 und bei 0,8 mm nur V-2 erreichen.",
        "en": "The sheet names class V-0 and puts a footnote under it itself: “meets the self-extinguishing flammability standards of UL 94 V0, but is not certified by Underwriters Laboratories and does not have a UL number.” That openness deserves credit and changes nothing about the consequence — without a test certificate and without a thickness the statement cannot be used for an audit submission. The same formulation can reach V-0 at 1.5 mm and only V-2 at 0.8 mm."
      }
    }
  },
  "governance": {
    "lastReviewed": "2026-08-04",
    "reviewedBy": "Claude Code (Erstimport aus Herstellerdatenblatt)",
    "sources": [
      {
        "id": "src_tds",
        "type": "manufacturer-tds",
        "publisher": "FormFutura BV",
        "productName": "Premium PETG Flame Retardant",
        "title": "Premium PETG Flame Retardant — Technical Data Sheet",
        "url": "https://www.formfutura.com/web/content/263077?download=true",
        "documentVersion": "2025-01-15",
        "retrievedAt": "2026-08-04",
        "confidenceCeiling": "medium",
        "note": {
          "de": "Herstellerdatenblatt mit Textebene. Prüfkörper nicht angegeben; einzelne Normangaben sind fehlerhaft, siehe die Hinweise an den betroffenen Werten.",
          "en": "Manufacturer datasheet with text layer. Specimen not stated; some standard references are incorrect, see the notes on the affected values."
        }
      }
    ]
  }
}

File: data/products/formfutura-reform-rtitan.json
{
  "$schema": "../../schema/product.schema.json",
  "schemaVersion": "1.0.0",
  "id": "formfutura-reform-rtitan",
  "materialId": "abs",
  "brand": "FormFutura",
  "manufacturer": "FormFutura BV",
  "productName": "ReForm rTitan",
  "origin": "Niederlande",
  "specimenType": "undeclared",
  "specimenNote": {
    "de": "Dieses Blatt sagt nicht, ob an gedruckten oder spritzgegossenen Prüfkörpern gemessen wurde.\n\nHinweis zu diesem Datenblatt: Die gekerbte Schlagzähigkeit von 58 kJ/m² nach ISO 179 ist für ABS außergewöhnlich hoch — übliche Werte liegen bei 10 bis 25 kJ/m², das Premium ABS Medical desselben Vertriebs nennt 14 kJ/m² (ISO 180). Ein Rezyklat übertrifft Neuware in der Zähigkeit normalerweise nicht. Wahrscheinlich ist eine ungekerbte Messung als gekerbt ausgewiesen; entscheiden lässt sich das aus dem Blatt nicht. Der Wert ist unverändert übernommen und gilt als schwach belegt.",
    "en": "This sheet does not say whether values were measured on printed or moulded specimens.\n\nNote on this datasheet: The notched impact strength of 58 kJ/m² to ISO 179 is exceptionally high for ABS — usual values lie at 10 to 25 kJ/m², and the same distributor's Premium ABS Medical states 14 kJ/m² (ISO 180). A recyclate does not normally exceed virgin material in toughness. An unnotched measurement reported as notched is likely; this cannot be decided from the sheet. The value is imported unchanged and counts as weakly substantiated."
  },
  "features": {
    "de": "Ein Rezyklat-ABS, dessen Kennwerte sich vor dem Neuware-ABS desselben Herstellers nicht verstecken müssen: 43,6 gegenüber 48 MPa Streckspannung. Für Anwendungen, bei denen die Herkunft des Materials zählt, ist der Abstand von rund einem Zehntel eine brauchbare Größe.",
    "en": "A recycled ABS whose values need not hide behind the same manufacturer's virgin ABS: 43.6 against 48 MPa yield stress. For applications where the origin of the material matters, a gap of about a tenth is a workable figure."
  },
  "datasheet": {
    "title": "ReForm rTitan — Technical Data Sheet",
    "url": "https://www.formfutura.com/web/content/256633?download=true",
    "retrievedAt": "2026-08-04"
  },
  "productUrl": "https://www.formfutura.com/",
  "properties": {
    "density": {
      "value": 1.1,
      "unit": "g/cm³",
      "testStandard": "ISO 1183",
      "source": "src_tds",
      "confidence": "medium"
    },
    "tensileStrengthXy": {
      "value": 43.6,
      "unit": "MPa",
      "testStandard": "ISO 527",
      "conditions": "bei Streckgrenze, 50 mm/min",
      "orientation": "XY",
      "source": "src_tds",
      "confidence": "medium"
    },
    "tensileModulusXy": {
      "value": 2030,
      "unit": "MPa",
      "testStandard": "ISO 527",
      "conditions": "1 mm/min",
      "orientation": "XY",
      "source": "src_tds",
      "confidence": "medium"
    },
    "charpyNotchedXy": {
      "value": 58,
      "unit": "kJ/m²",
      "testStandard": "ISO 179",
      "conditions": "gekerbt, 23 °C",
      "orientation": "XY",
      "source": "src_tds",
      "confidence": "low"
    }
  },
  "governance": {
    "lastReviewed": "2026-08-04",
    "reviewedBy": "Claude Code (Erstimport aus Herstellerdatenblatt)",
    "sources": [
      {
        "id": "src_tds",
        "type": "manufacturer-tds",
        "publisher": "FormFutura BV",
        "productName": "ReForm rTitan",
        "title": "ReForm rTitan — Technical Data Sheet",
        "url": "https://www.formfutura.com/web/content/256633?download=true",
        "retrievedAt": "2026-08-04",
        "confidenceCeiling": "medium",
        "note": {
          "de": "Herstellerdatenblatt mit Textebene. Prüfkörper nicht angegeben; einzelne Normangaben sind fehlerhaft, siehe die Hinweise an den betroffenen Werten.",
          "en": "Manufacturer datasheet with text layer. Specimen not stated; some standard references are incorrect, see the notes on the affected values."
        }
      }
    ]
  }
}

File: data/products/spectrum-peba.json
{
  "$schema": "../../schema/product.schema.json",
  "schemaVersion": "1.0.0",
  "id": "spectrum-peba",
  "materialId": "peba",
  "brand": "Spectrum",
  "manufacturer": "Spectrum Group",
  "productName": "Spectrum PEBA",
  "origin": "Polen",
  "specimenType": "moulded",
  "specimenNote": {
    "de": "Dieses Blatt sagt nicht, ob an gedruckten oder spritzgegossenen Prüfkörpern gemessen wurde. Bemerkenswert ist, dass zwei andere Blätter desselben Herstellers (PLA Pro und PLA Matt) es ausdrücklich tun — der Hersteller kann es also, tut es hier aber nicht.\n\nHinweis zu diesem Datenblatt: Die Werte gelten laut Blatt für spritzgegossene Prüfkörper — das steht in jeder einzelnen mechanischen Zeile. Ein gedrucktes Bauteil erreicht sie in Z nicht; wie weit darunter, sagt das Blatt nicht.",
    "en": "This sheet does not say whether values were measured on printed or moulded specimens. Notable is that two other sheets from the same manufacturer (PLA Pro and PLA Matt) do so explicitly — the manufacturer is able to, but does not here.\n\nNote on this datasheet: The values apply to INJECTION moulded specimens per the sheet — it says so in every single mechanical row. A printed part will not reach them in Z; by how much, the sheet does not say."
  },
  "features": {
    "de": "Das erste PEBA-Blatt in der Datenbank neben Fillamentum — und es sagt etwas, was die meisten verschweigen: Jede mechanische Zeile trägt den Zusatz „injection moulding“. Das sind Spritzgusswerte, keine gedruckten. Für ein Elastomer mit über 500 % Bruchdehnung ist der Unterschied erheblich, weil die Schichthaftung genau die Eigenschaft ist, die der Spritzguss nicht misst. Shore 92A bei 43 Shore D, Zugmodul 100 MPa: weicher als TPU 95A und deutlich rückstellfähiger.",
    "en": "The first PEBA sheet in the dataset alongside Fillamentum — and it states what most leave out: every mechanical row carries the qualifier “injection moulding”. These are moulded values, not printed ones. For an elastomer with over 500 % elongation at break the difference matters, because layer adhesion is precisely the property moulding does not measure. Shore 92A at 43 Shore D, tensile modulus 100 MPa: softer than TPU 95A and markedly more resilient."
  },
  "datasheet": {
    "title": "Spectrum PEBA — Technical Data Sheet",
    "url": "https://spectrumfilaments.com/wp-content/uploads/2025/11/en_tds_spectrum_peba.pdf",
    "retrievedAt": "2026-08-02"
  },
  "productUrl": "https://spectrumfilaments.com/en/",
  "properties": {
    "density": {
      "value": 1.02,
      "unit": "g/cm³",
      "testStandard": "ISO 1183",
      "source": "src_tds",
      "confidence": "medium"
    },
    "hardnessShoreD": {
      "value": 43,
      "unit": "Shore D",
      "testStandard": "ISO 868",
      "source": "src_tds",
      "confidence": "medium"
    },
    "hardnessShoreA": {
      "value": 92,
      "unit": "Shore A",
      "testStandard": "ISO 868",
      "source": "src_tds",
      "confidence": "medium"
    },
    "tensileModulusXy": {
      "value": 100,
      "unit": "MPa",
      "testStandard": "ISO 527-1/-2",
      "conditions": "23 °C, Spritzguss",
      "source": "src_tds",
      "confidence": "medium"
    },
    "tensileStrengthXy": {
      "value": 25,
      "unit": "MPa",
      "testStandard": "ISO 527-1/-2",
      "conditions": "23 °C, Spritzguss",
      "source": "src_tds",
      "confidence": "medium"
    },
    "elongationAtBreakXy": {
      "value": 500,
      "unit": "%",
      "testStandard": "ISO 527-1/-2",
      "conditions": "23 °C, Spritzguss; das Blatt nennt „> 500 %“, geführt ist die Untergrenze",
      "source": "src_tds",
      "confidence": "medium"
    },
    "flexuralModulusXy": {
      "value": 90,
      "unit": "MPa",
      "testStandard": "ISO 178",
      "conditions": "23 °C, Spritzguss",
      "source": "src_tds",
      "confidence": "medium"
    },
    "flexuralStrengthXy": {
      "value": 5,
      "unit": "MPa",
      "testStandard": "ISO 178",
      "conditions": "23 °C, Spritzguss",
      "source": "src_tds",
      "confidence": "medium"
    }
  },
  "governance": {
    "lastReviewed": "2026-08-02",
    "reviewedBy": "Claude Code (Erstimport aus Herstellerdatenblatt)",
    "sources": [
      {
        "id": "src_tds",
        "type": "manufacturer-tds",
        "publisher": "Spectrum Group",
        "productName": "Spectrum PEBA",
        "title": "Spectrum PEBA — Technical Data Sheet",
        "url": "https://spectrumfilaments.com/wp-content/uploads/2025/11/en_tds_spectrum_peba.pdf",
        "retrievedAt": "2026-08-02",
        "confidenceCeiling": "low",
        "note": {
          "de": "Herstellerdatenblatt mit Textebene. Prüfkörper nicht deklariert.",
          "en": "Manufacturer datasheet with text layer. Specimen not declared."
        }
      }
    ]
  }
}

File: data/products/spectrum-pla-matt.json
{
  "$schema": "../../schema/product.schema.json",
  "schemaVersion": "1.0.0",
  "id": "spectrum-pla-matt",
  "materialId": "pla",
  "brand": "Spectrum",
  "manufacturer": "Spectrum Group",
  "productName": "Spectrum PLA Matt",
  "origin": "Polen",
  "specimenType": "printed",
  "specimenNote": {
    "de": "Dieses Blatt deklariert den Prüfkörper: gedruckt, mit Angabe von Infill, Orientierung und Temperung. Damit sind die Werte mit denen von Ultrafuse, Bambu Lab und Prusa Polymers vergleichbar — und nicht mit den übrigen Blättern desselben Herstellers.",
    "en": "This sheet declares the specimen: printed, stating infill, orientation and annealing. The values are therefore comparable with those from Ultrafuse, Bambu Lab and Prusa Polymers — and not with the manufacturer's other sheets."
  },
  "features": {
    "de": "Zeigt den Effekt des Temperns so deutlich wie kein zweites Blatt: HDT-B 116 °C nach vier Stunden bei 90 °C — ungetempertes PLA liegt bei rund 55 °C. Zugleich ehrlich bei der Festigkeit: 30 MPa am gedruckten Prüfkörper, gegenüber 53 bis 60 MPa, die andere PLA-Blätter am Rohstoff messen.",
    "en": "Shows the effect of annealing more clearly than any other sheet: HDT-B 116 °C after four hours at 90 °C — unannealed PLA sits at around 55 °C. At the same time honest about strength: 30 MPa on the printed specimen, against the 53 to 60 MPa other PLA sheets measure on the raw material."
  },
  "datasheet": {
    "title": "Spectrum PLA Matt — Technical Data Sheet",
    "url": "https://spectrumfilaments.com/wp-content/uploads/2022/05/en_tds_spectrum_pla_matt.pdf",
    "retrievedAt": "2026-08-02"
  },
  "productUrl": "https://spectrumfilaments.com/en/",
  "properties": {
    "density": {
      "value": 1.24,
      "unit": "g/cm³",
      "testStandard": "ISO 1183",
      "source": "src_tds",
      "confidence": "medium"
    },
    "charpyUnnotchedXy": {
      "value": 14,
      "unit": "kJ/m²",
      "testStandard": "ISO 179",
      "conditions": "an gedruckten Prüfkörpern 80 × 10 × 4 mm",
      "source": "src_tds",
      "confidence": "medium"
    },
    "charpyNotchedXy": {
      "value": 3.5,
      "unit": "kJ/m²",
      "testStandard": "ISO 179",
      "conditions": "an gedruckten Prüfkörpern 80 × 10 × 4 mm",
      "source": "src_tds",
      "confidence": "medium"
    },
    "tensileStrengthXy": {
      "value": 30,
      "unit": "MPa",
      "testStandard": "ISO 527, 5 mm/min",
      "conditions": "gedruckt; Bruchspannung",
      "source": "src_tds",
      "confidence": "medium"
    },
    "elongationAtBreakXy": {
      "value": 2.9,
      "unit": "%",
      "testStandard": "ISO 527, 5 mm/min",
      "conditions": "gedruckt",
      "source": "src_tds",
      "confidence": "medium"
    },
    "tensileModulusXy": {
      "value": 2750,
      "unit": "MPa",
      "testStandard": "ISO 527",
      "source": "src_tds",
      "confidence": "medium"
    },
    "vicatB50": {
      "value": 85,
      "unit": "°C",
      "testStandard": "ISO 306, 50 N, 50 °C/h",
      "conditions": "getempert",
      "source": "src_tds",
      "confidence": "medium"
    },
    "hdtA": {
      "value": 66,
      "unit": "°C",
      "testStandard": "ISO 75, 1,81 MPa",
      "conditions": "getempert 4 h bei 90 °C",
      "source": "src_tds",
      "confidence": "medium"
    },
    "hdtB": {
      "value": 116,
      "unit": "°C",
      "testStandard": "ISO 75, 0,45 MPa",
      "conditions": "getempert 4 h bei 90 °C",
      "source": "src_tds",
      "confidence": "medium"
    },
    "nozzleTemperature": {
      "value": 215,
      "unit": "°C",
      "min": 200,
      "max": 230,
      "source": "src_tds",
      "confidence": "medium"
    }
  },
  "governance": {
    "lastReviewed": "2026-08-02",
    "reviewedBy": "Claude Code (Erstimport aus Herstellerdatenblatt)",
    "sources": [
      {
        "id": "src_tds",
        "type": "manufacturer-tds",
        "publisher": "Spectrum Group",
        "productName": "Spectrum PLA Matt",
        "title": "Spectrum PLA Matt — Technical Data Sheet",
        "url": "https://spectrumfilaments.com/wp-content/uploads/2022/05/en_tds_spectrum_pla_matt.pdf",
        "retrievedAt": "2026-08-02",
        "confidenceCeiling": "high",
        "note": {
          "de": "Herstellerdatenblatt mit Textebene. Prüfkörper deklariert: gedruckt, mit Infill, Orientierung und Temperung.",
          "en": "Manufacturer datasheet with text layer. Specimen declared: printed, with infill, orientation and annealing."
        }
      }
    ]
  }
}
